Repository: ruiding-uchicago/Applying-Machine-Learning-to-Boost-the-Development-of-High-performance-Membrane-Electrode-Assembly

The code file was write in jupyter notebook and saved in the corresponding format of .ipynb. To run the code, we suggest users to install Anaconda 3 in windows 10 and install the following necessary python packages with the same or higher version to set up compatible environment:
Python 3.7
jupyter 1.0.0
keras 2.3.1
numpy 1.18.1
pandas 1.0.1
scikit-learn 0.22.1
matplotlib 3.1.3
deep-belief-network 1.0.3
tensorflow-gpu 1.14.0
seaborn 0.10.0
R-Studio 8.13.176095 (for apriori algorithm)
Please notice that the computing of artificial neural network was runned on GPU.

File: Module II/database_decision_tree.csv (part 2 of 18)
here inert,Electrochemical Active Surface Area (m2/g),Catalyst Mass Activity (mA mg-1),Catalyst Specific Activity (mA cm-2),Half wave potential £¨V vsRHE£©,Onset Potential £¨V vsRHE£©,ADT cycles,Reduce in half wave potential  mV,Reduce in MA/ mA mg-1,Reduce in SA/mA cm-2,I/C Ratio(Ionomer/Catalyst),Active Area (cm2),Cathode Platinum Loading (mgPt cm-2),Anode Platinum Loading(mgPt cm-2),Anodic Catalyst Type x wt% Pt/C,Membrane,Membrane Thickness (¦Ìm),Hot Press Temperature (¡æ),Hot Press Time (min),Hot Press Pressure (Mpa),Humidity %,GDE for 1/CCM for 0,Cell Temperature (¡æ),Flowing Rate of Anode Gas (H2) (ml min-1),Flowing Rate of Cathode Gas(O2/air) (ml min-1),stoichiometry/anode,stoichiometry/cathode,stoich to flow anode,stoich to flow cathode,Backpressure (Mpa),"Current decay at 0.6V(ma,cm2)",Cathode Gas Oxygen Ratio,Maximum Power Density mW cm-2,MPD caculated,qualified,Open Circuit Voltage V,Voltage 100mA cm0,Voltage 200mA cm0,Voltage 300mA cm0,Voltage 400mA cm0,Voltage 500mA cm0,Voltage 600mA cm0,Voltage 700mA cm0,Voltage 800mA cm0,Voltage 900mA cm0,Voltage 1000mA cm0,Voltage 1100mA cm0,Voltage 1200mA cm0,Voltage 1300mA cm0,Voltage 1400mA cm0,Voltage 1500mA cm0,Voltage 1600mA cm0,Voltage 1700mA cm0,Voltage 1800mA cm0,Voltage 1900mA cm0,Voltage 2000mA cm0,Voltage 2100mA cm0,Voltage 2200mA cm0,Voltage 2300mA cm0,Voltage 2400mA cm0,Voltage 2500mA cm0,Voltage 2600mA cm0,Voltage 2700mA cm0,Voltage 2800mA cm0,Voltage 2900mA cm0,Voltage 3000mA cm0,,,,,,,,,,,,,,,,,,,,,,,,,,,,,,,
Synthesis of Graphene-Supported PtCoFe Alloy with Di?erent Thermal Treatment Procedures as Highly Active Oxygen Reduction Reaction Electrocatalysts for Proton Exchange Membrane Fuel Cells,Mehran Javanbakht,iran,Amirkabir University of Technology,2016,PtCoFe/Gr-FD,96.5,0,0,0,0,0,7.7,3.4,0,0,0,0,0,0,0,0,0,0,0,0,31.9,0,0,0,0,0,0,0,0,0,67,6.8,0.1,graphene,,161,none,1,0,0,120,1440,0,NaBH4,0,0,1,0,7,500,1,0,1,67,217,0.323880597,,,,,,,,5,0.1,0.1,20,nafion 112,50,130,0.67,4.9,98,1,80,75,150,,,0,0,0,,1,450,450,0,0.93,0.83,0.775,0.73,0.7,0.65,0.61,0.59,0.55,0.5,0.38,0.27185,0.18313,0.10904,0.04624,0.01,0.01,0.01,0.01,0.01,0.01,0.01,0.01,0.01,0.01,0.01,0.01,0.01,0.01,0.01,0.01,83,155,219,280,325,366,413,440,450,380,299.035,219.756,141.752,64.736,15,16,17,18,19,20,21,22,23,24,25,26,27,28,29,30,450
Highly active and stable platinum catalyst supported on porous carbon nanofibers for improved performance of PEMFC,Guang Li,china,Donghua University,2015,Pt/PCNFs,100,0,0,0,0,0,0,0,0,0,0,0,0,0,0,0,0,0,0,0,18.53,0,0,0,0,0,0,0,0,0,81.5,3.1,,carbon nanofiber,,,none,1,0,0,130,180,0,ethylene glycol,1,0,0,0,10,25,0,0,0,52,250,0.480769231,0.739,0.891,,,,,,4,,,20,nafion 117,175,135,3,10,100,1,25,30,80,,,0,0,0,,1,135,135,0,0.98,0.7,0.595,0.45,0.295,0.105,0.01,0.01,0.01,0.01,0.01,0.01,0.01,0.01,0.01,0.01,0.01,0.01,0.01,0.01,0.01,0.01,0.01,0.01,0.01,0.01,0.01,0.01,0.01,0.01,0.01,70,119,135,118,52.5,6,7,8,9,10,11,12,13,14,15,16,17,18,19,20,21,22,23,24,25,26,27,28,29,30,135
Platinum decorated on partially exfoliated multiwalled carbon nanotubes as high performance cathode catalyst for PEMFC,S. Ramaprabhu,india,Indian Institute of Technology Madras,2015,Pt/PENT,100,0,0,0,0,0,0,0,0,0,0,0,0,0,0,0,0,0,0,0,20,0,0,0,0,0,0,0,0,0,80,3.1,,CNTs,,120,none,1,0,0,130,720,0,ethylene glycol,1,0,0,0,11,25,0,0,0,81.1,225,0.277435265,,,,,,,,11.56,0.2,0.1,20,nafion 212,50,130,4,98,90,1,40,100,100,,,0,0,0,,1,585,585,0,0.925,0.8,0.76,0.72,0.6883,0.6566,0.625,0.5966,0.5683,0.54,0.52375,0.5075,0.475,0.4466,0.4182,0.39,0.365,0.34,0.315,0.295,0.275,0.25586,0.23828,0.2221,0.20714,0.19327,0.18039,0.16838,0.15716,0.14666,0.1368,80,152,216,275.32,328.3,375,417.62,454.64,486,523.75,558.25,570,580.58,585.48,585,584,578,567,560.5,550,537.306,524.216,510.83,497.136,483.175,469.014,454.626,440.048,425.314,410.4,585.48
Platinum decorated on partially exfoliated multiwalled carbon nanotubes as high performance cathode catalyst for PEMFC,S. Ramaprabhu,india,Indian Institute of Technology Madras,2015,Pt/PENT,100,0,0,0,0,0,0,0,0,0,0,0,0,0,0,0,0,0,0,0,20,0,0,0,0,0,0,0,0,0,80,3.1,,CNTs,,120,none,1,0,0,130,720,0,ethylene glycol,1,0,0,0,11,25,0,0,0,81.1,225,0.277435265,,,,,,,,11.56,0.2,0.1,20,nafion 212,50,130,4,98,90,1,50,100,100,,,0,0,0,,1,650,650,0,0.925,0.81,0.775,0.73,0.7,0.6733,0.6466,0.62,0.5983,0.5766,0.555,0.53,0.505,0.48,0.45625,0.4325,0.40875,0.385,0.36,0.335,0.31,0.28619,0.26455,0.24478,0.22667,0.21,0.19462,0.18037,0.16714,0.15483,0.14333,81,155,219,280,336.65,387.96,434,478.64,518.94,555,583,606,624,638.75,648.75,654,654.5,648,636.5,620,600.999,582.01,562.994,544.008,525,506.012,486.999,467.992,449.007,429.99,654.5
Platinum decorated on partially exfoliated multiwalled carbon nanotubes as high performance cathode catalyst for PEMFC,S. Ramaprabhu,india,Indian Institute of Technology Madras,2015,Pt/PENT,100,0,0,0,0,0,0,0,0,0,0,0,0,0,0,0,0,0,0,0,20,0,0,0,0,0,0,0,0,0,80,3.1,,CNTs,,120,none,1,0,0,130,720,0,ethylene glycol,1,0,0,0,11,25,0,0,0,81.1,225,0.277435265,,,,,,,,11.56,0.2,0.1,20,nafion 212,50,130,4,98,90,1,60,100,100,,,0,0,0,,1,740,740,0,0.925,0.83,0.78,0.75,0.72,0.695,0.67,0.645,0.62,0.5983,0.5766,0.555,0.53,0.505,0.48,0.455,0.4366,0.4182,0.4,0.37875,0.3575,0.33625,0.315,0.29469,0.27609,0.259,0.24323,0.22865,0.21512,0.20254,0.1908,83,156,225,288,347.5,402,451.5,496,538.47,576.6,610.5,636,656.5,672,682.5,698.56,710.94,720,719.625,715,706.125,693,677.787,662.616,647.5,632.398,617.355,602.336,587.366,572.4,720
Platinum decorated on partially exfoliated multiwalled carbon nanotubes as high performance cathode catalyst for PEMFC,S. Ramaprabhu,india,Indian Institute of Technology Madras,2015,Pt/PENT,100,0,0,0,0,0,0,0,0,0,0,0,0,0,0,0,0,0,0,0,20,0,0,0,0,0,0,0,0,0,80,3.1,,CNTs,,120,none,1,0,0,130,720,0,ethylene glycol,1,0,0,0,11,25,0,0,0,81.1,225,0.277435265,,,,,,,,11.56,0.2,0.1,20,nafion 212,50,130,4,98,90,1,60,100,100,,,0,0,0.1,,1,912,912,0,0.95,0.855,0.83,0.79,0.7683,0.7466,0.725,0.7,0.68125,0.6625,0.64375,0.625,0.60625,0.5875,0.56875,0.55,0.5309,0.5118,0.4927,0.4736,0.4545,0.4354,0.4163,0.3972,0.3781,0.359,0.3399,0.3208,0.302,0.28398,0.2674,85.5,166,237,307.32,373.3,435,490,545,596.25,643.75,687.5,727.5,763.75,796.25,825,849.44,870.06,886.86,899.84,909,914.34,915.86,913.56,907.44,897.5,883.74,866.16,845.6,823.542,802.2,915.86
Platinum decorated on partially exfoliated multiwalled carbon nanotubes as high performance cathode catalyst for PEMFC,S. Ramaprabhu,india,Indian Institute of Technology Madras,2015,Pt/PENT,100,0,0,0,0,0,0,0,0,0,0,0,0,0,0,0,0,0,0,0,20,0,0,0,0,0,0,0,0,0,80,3.1,,CNTs,,120,none,1,0,0,130,720,0,ethylene glycol,1,0,0,0,11,25,0,0,0,81.1,225,0.277435265,,,,,,,,11.56,0.2,0.1,20,nafion 212,50,130,4,98,90,1,70,100,100,,,0,0,0.1,,1,1021.29,1021.29,0,0.95,0.875,0.84,0.8,0.775,0.755,0.74,0.71,0.7,0.68,0.655,0.645,0.62,0.6,0.59,0.575,0.55,0.54,0.52,0.5,0.49,0.46,0.45,0.43,0.41,0.4,0.38,0.355,0.35,0.34511,0.34043,87.5,168,240,310,377.5,444,497,560,612,655,709.5,744,780,826,862.5,880,918,936,950,980,966,990,989,984,1000,988,958.5,980,1000.819,1021.29,1021.29
"Matrix Material Study for in situ Grown Pt
Nanowire Electrocatalyst Layer in Proton
Exchange Membrane Fuel Cells (PEMFCs)",S. Sui,china,Shanghai Jiao Tong University,2014,Pt-NW,100,0,0,0,0,0,0,0,0,0,0,0,0,0,0,0,0,0,0,0,20,0,0,0,0,0,0,0,0,0,80,3.1,,home-made carbon,,,nanowire,0,1,0,25,4320,0,formic acid,0,0,1,0,7,25,0,0,0,29.78,225,0.755540631,,,,,,,0.25,10,0.3,0.5,50,nafion 212,50,130,2,0.2,100,1,70,150,300,,,0,0,0.1,,0.21,459,459,0,0.95,0.8,0.765,0.74,0.7,0.68,0.65,0.61,0.565,0.51,0.44,0.32,0.21185,0.12313,0.04904,0.01,0.01,0.01,0.01,0.01,0.01,0.01,0.01,0.01,0.01,0.01,0.01,0.01,0.01,0.01,0.01,80,153,222,280,340,390,427,452,459,440,352,254.22,160.069,68.656,15,16,17,18,19,20,21,22,23,24,25,26,27,28,29,30,459
"Matrix Material Study for in situ Grown Pt
Nanowire Electrocatalyst Layer in Proton
Exchange Membrane Fuel Cells (PEMFCs)",S. Sui,china,Shanghai Jiao Tong University,2014,Pt-NW,100,0,0,0,0,0,0,0,0,0,0,0,0,0,0,0,0,0,0,0,20,0,0,0,0,0,0,0,0,0,80,3.1,,home-made carbon,,,nanowire,0,1,0,25,4320,0,formic acid,0,0,1,0,7,25,0,0,0,44.31,225,0.507786053,,,,,,,0.25,10,0.2,0.5,50,nafion 212,50,130,2,0.2,100,1,70,150,300,,,0,0,0.1,,0.21,346.5,346.5,0,0.9,0.76,0.73,0.695,0.655,0.605,0.55,0.495,0.41,0.33218,0.26647,0.21025,0.1616,0.1191,0.08164,0.04838,0.01865,0.01,0.01,0.01,0.01,0.01,0.01,0.01,0.01,0.01,0.01,0.01,0.01,0.01,0.01,76,146,208.5,262,302.5,330,346.5,328,298.962,266.47,231.275,193.92,154.83,114.296,72.57,29.84,17,18,19,20,21,22,23,24,25,26,27,28,29,30,346.5
Effect of Ni proportion on the performance of proton exchange membrane fuel cells using PtNi/C electrocatalysts,Emilse M. A. Martini,Brazil,Universidade Federal do Rio Grande do Sul,2014,PtNi/C 45,85,0,0,0,0,0,0,0,0,0,0,0,0,0,0,0,0,0,0,0,18,0,0,0,0,0,0,0,0,0,82,5.7,0.3,XC-72R,30,230,none,1,0,0,25,30,0,NaBH4,0,0,1,0,7,25,0,0,0,43,225,0.523255814,,,,,,,0.428,4.84,0.5,0.5,20,nafion 117,175,125,2,4.9,100,1,80,100,500,,,0,0,0,,0.21,324,324,0,0.93,0.74,0.68,0.62,0.58,0.53,0.49,0.46,0.405,0.36,0.3,0.255,0.2,0.1488,0.10421,0.06503,0.03033,0.01,0.01,0.01,0.01,0.01,0.01,0.01,0.01,0.01,0.01,0.01,0.01,0.01,0.01,74,136,186,232,265,294,322,324,324,300,280.5,240,193.44,145.894,97.545,48.528,17,18,19,20,21,22,23,24,25,26,27,28,29,30,324
Effect of Ni proportion on the performance of proton exchange membrane fuel cells using PtNi/C electrocatalysts,Emilse M. A. Martini,Brazil,Universidade Federal do Rio Grande do Sul,2014,PtNi/C 15,75,0,0,0,0,0,0,0,0,0,0,0,0,0,0,0,0,0,0,0,15,0,0,0,0,0,0,0,0,0,85,5.6,0.3,XC-72R,30,230,none,1,0,0,25,30,0,NaBH4,0,0,1,0,7,25,0,0,0,51,225,0.441176471,,,,,,,0.428,4.84,0.5,0.5,20,nafion 117,175,125,2,4.9,100,1,80,100,500,,,0,0,0,,0.21,210,210,0,0.93,0.7,0.64,0.58,0.52,0.42,0.32,0.22,0.14,0.06657,0.01,0.01,0.01,0.01,0.01,0.01,0.01,0.01,0.01,0.01,0.01,0.01,0.01,0.01,0.01,0.01,0.01,0.01,0.01,0.01,0.01,70,128,174,208,210,192,154,112,59.913,10,11,12,13,14,15,16,17,18,19,20,21,22,23,24,25,26,27,28,29,30,210
Effect of Ni proportion on the performance of proton exchange membrane fuel cells using PtNi/C electrocatalysts,Emilse M. A. Martini,Brazil,Universidade Federal do Rio Grande do Sul,2014,PtNi/C 25,55,0,0,0,0,0,0,0,0,0,0,0,0,0,0,0,0,0,0,0,17,0,0,0,0,0,0,0,0,0,83,6.2,0.4,XC-72R,30,230,none,1,0,0,25,30,0,NaBH4,0,0,1,0,7,25,0,0,0,55,225,0.409090909,,,,,,,0.428,4.84,0.5,0.5,20,nafion 117,175,125,2,4.9,100,1,80,100,500,,,0,0,0,,0.21,200,200,0,0.93,0.72,0.64,0.58,0.48,0.4,0.32,0.22,0.14,0.06657,0.01,0.01,0.01,0.01,0.01,0.01,0.01,0.01,0.01,0.01,0.01,0.01,0.01,0.01,0.01,0.01,0.01,0.01,0.01,0.01,0.01,72,128,174,192,200,192,154,112,59.913,10,11,12,13,14,15,16,17,18,19,20,21,22,23,24,25,26,27,28,29,30,200
Highly durable Pt/graphene oxide and Pt/C hybrid catalyst for polymer electrolyte membrane fuel cell,Seung Hyun Hur,korea,University of Ulsan,2013,hybrid catalyst,100,0,0,0,0,0,0,0,0,0,0,0,0,0,0,0,0,0,0,0,40.2,0,0,0,0,0,0,0,0,0,59.8,2.8,,graphene,,600,none,1,0,0,110,90,0,ethylene glycol,1,0,0,0,10,25,0,0,0,53.16,217,0.408201655,,,,,,,0.25,25,0.4,0.4,40,nafion 212,50,,,,100,0,70,225,300,1.5,2,225,300,0,,0.21,500,500,0,0.95,0.78,0.72,0.69,0.68,0.65,0.62,0.6,0.58,0.55,0.5,0.45,0.4,0.3533,0.31239,0.27625,0.2441,0.2153,0.18936,0.16588,0.14452,0.12501,0.10711,0.09063,0.07542,0.06132,0.04823,0.03604,0.02465,0.014,0.01,78,144,207,272,325,372,420,464,495,500,495,480,459.29,437.346,414.375,390.56,366.01,340.848,315.172,289.04,262.521,235.642,208.449,181.008,153.3,125.398,97.308,69.02,40.6,30,500
Hierarchical polybenzimidazole-grafted graphene hybrids as supports for Pt nanoparticle catalysts with excellent PEMFC performance,Jian Xie,United States,Indiana University-Purdue University Indianapolis,2015,Pt/PBI-XC72,100,0,0,0,0,0,0,0,0,0,0,0,0,0,0,0,0,0,0,0,30,0,0,0,0,0,0,0,0,0,70,2.6,,XC-72R,30,230,none,1,0,0,140,360,0,ethylene glycol,1,0,0,0,10,25,0,0,0,57.6,214,0.371527778,0.88,1,,,,,,5,0.1,0.1,20,nafion 212,50,135,1.5,4.14,100,0,80,200,400,,,0,0,0.1,,1,1797.09,1797.09,1,0.97,0.85,0.82,0.81,0.805,0.8,0.795,0.79,0.785,0.78,0.76,0.75,0.72,0.71,0.705,0.703,0.7,0.695,0.69,0.685,0.675,0.66531,0.65619,0.6476,0.63949,0.63183,0.62457,0.61769,0.61115,0.60494,0.59903,85,164,243,322,400,477,553,628,702,760,825,864,923,987,1054.5,1120,1181.5,1242,1301.5,1350,1397.151,1443.618,1489.48,1534.776,1579.575,1623.882,1667.763,1711.22,1754.326,1797.09,1797.09
Effect of Particle Size and Operating Conditions on Pt3Co PEMFC Cathode Catalyst Durability,Zhiwei Yang,United States,United Technologies Research Center,2015,4.9 Pt3Co,75,0,0,0,0,0,25,0,0,0,0,0,0,0,0,0,0,0,0,0,41.78,0,0,0,0,0,0,0,0,0,58.22,4.9,,EC300,40,875,none,1,0,0,,,0,ethylene glycol,1,0,0,0,10,25,0,0,0,37,217,0.586486486,,,,,,,,25,0.23,0.19,,nafion 211,25,,,,100,0,80,100,50,,,0,0,0,,1,1991.28,1991.28,1,0.96,0.88,0.86,0.84,0.83,0.82,0.81,0.805,0.8,0.798,0.795,0.79,0.785,0.78,0.77,0.76031,0.75119,0.7426,0.73449,0.72683,0.71957,0.71269,0.70615,0.69994,0.69403,0.68839,0.68301,0.67787,0.67296,0.66826,0.66376,88,172,252,332,410,486,563.5,640,718.2,795,869,942,1014,1078,1140.465,1201.904,1262.42,1322.082,1380.977,1439.14,1496.649,1553.53,1609.862,1665.672,1720.975,1775.826,1830.249,1884.288,1937.954,1991.28,1991.28
Effect of Particle Size and Operating Conditions on Pt3Co PEMFC Cathode Catalyst Durability,Zhiwei Yang,United States,United Technologies Research Center,2015,8.1 Pt3Co,75,0,0,0,0,0,25,0,0,0,0,0,0,0,0,0,0,0,0,0,42.44,0,0,0,0,0,0,0,0,0,57.56,8.1,,EC300,40,875,none,1,0,0,,,0,ethylene glycol,1,0,0,0,10,25,0,0,0,27,217,0.803703704,,,,,,,,25,0.22,0.2,,nafion 211,25,,,,100,0,80,100,50,,,0,0,0,,1,2133.24,2133.24,1,0.95,0.87,0.85,0.83,0.82,0.815,0.81,0.805,0.8,0.795,0.79,0.785,0.78,0.775,0.77,0.76511,0.76043,0.75594,0.75164,0.74751,0.74355,0.73974,0.73607,0.73254,0.72914,0.72586,0.72269,0.71964,0.71669,0.71384,0.71108,87,170,249,328,407.5,486,563.5,640,715.5,790,863.5,936,1007.5,1078,1147.665,1216.688,1285.098,1352.952,1420.269,1487.1,1553.454,1619.354,1684.842,1749.936,1814.65,1878.994,1943.028,2006.732,2070.136,2133.24,2133.24
Effect of Particle Size and Operating Conditions on Pt3Co PEMFC Cathode Catalyst Durability,Zhiwei Yang,United States,United Technologies Research Center,2015,14.8 Pt3Co,75,0,0,0,0,0,25,0,0,0,0,0,0,0,0,0,0,0,0,0,42.33,0,0,0,0,0,0,0,0,0,57.67,14.8,,EC300,40,875,none,1,0,0,,,0,ethylene glycol,1,0,0,0,10,25,0,0,0,23,217,0.943478261,,,,,,,,25,0.22,0.2,,nafion 211,25,,,,100,0,80,100,50,,,0,0,0,,1,1923.24,1923.24,1,0.94,0.845,0.82,0.805,0.795,0.79,0.78,0.77,0.75,0.74,0.73,0.72,0.71,0.705,0.7,0.69511,0.69043,0.68594,0.68164,0.67751,0.67355,0.66974,0.66607,0.66254,0.65914,0.65586,0.65269,0.64964,0.64669,0.64384,0.64108,84.5,164,241.5,318,395,468,539,600,666,730,792,852,916.5,980,1042.665,1104.688,1166.098,1226.952,1287.269,1347.1,1406.454,1465.354,1523.842,1581.936,1639.65,1696.994,1754.028,1810.732,1867.136,1923.24,1923.24
Stability study of ultra-low Pt thin film on TiO2¨CC core¨Cshell structure and TiO2 encapsulated in carbon nanospheres as cathode catalyst in PEMFC,Samaneh Shahgaldi,Canada,Universit¨¦ du Qu¨¦bec ¨¤ Trois-Rivi¨¨res,2015,EC-10,100,0,0,0,0,0,0,0,0,0,0,0,0,0,0,0,0,0,0,0,20,0,0,0,3.9,0.1,0,0,0,0,80,3.1,,home-made carbon/oxide hybrid,,1141,none,1,0,0,180,300,0,sputter,0,0,0,0,7,25,0,0,0,41.5,225,0.542168675,,,,,,,,,0.05,0.05,,nafion 212,50,130,3,6.895,100,1,80,100,360,,,0,0,,,1,410,410,0,0.95,0.78,0.71,0.62,0.6,0.57,0.52,0.5,0.49,0.45,0.41,0.37238,0.33898,0.30914,0.2823,0.25805,0.23602,0.21592,0.19751,0.18059,0.16497,0.15052,0.13711,0.12463,0.11299,0.1021,0.0919,0.08232,0.0733,0.06481,0.05679,78,142,186,240,285,312,350,392,405,410,409.618,406.776,401.882,395.22,387.075,377.632,367.064,355.518,343.121,329.94,316.092,301.642,286.649,271.176,255.25,238.94,222.264,205.24,187.949,170.37,410
Stability study of ultra-low Pt thin film on TiO2¨CC core¨Cshell structure and TiO2 encapsulated in carbon nanospheres as cathode catalyst in PEMFC,Samaneh Shahgaldi,Canada,Universit¨¦ du Qu¨¦bec ¨¤ Trois-Rivi¨¨res,2015,CS-10,100,0,0,0,0,0,0,0,0,0,0,0,0,0,0,0,0,0,0,0,20,0,0,0,3.9,0.1,0,0,0,0,80,3.1,,home-made carbon/oxide hybrid,,1000,none,1,0,0,180,300,0,sputter,0,0,0,0,7,25,0,0,0,44,225,0.511363636,,,,,,,,,0.05,0.05,,nafion 212,50,130,3,6.895,100,1,80,100,360,,,0,0,,,1,410,410,0,0.95,0.72,0.69,0.625,0.6,0.59,0.58,0.51,0.49,0.45,0.41,0.37238,0.33898,0.30914,0.2823,0.25805,0.23602,0.21592,0.19751,0.18059,0.16497,0.15052,0.13711,0.12463,0.11299,0.1021,0.0919,0.08232,0.0733,0.06481,0.05679,72,138,187.5,240,295,348,357,392,405,410,409.618,406.776,401.882,395.22,387.075,377.632,367.064,355.518,343.121,329.94,316.092,301.642,286.649,271.176,255.25,238.94,222.264,205.24,187.949,170.37,410
Pt/WO3/C nanocomposite with parallel WO3 nanorods as cathode catalyst for proton exchange membrane fuel cells,Zhilin Li,CHINA,Beijing University of Chemical Technology,2015,Pt/WO3/C,100,0,0,0,0,0,0,0,0,0,0,0,0,0,0,0,0,0,0,0,20,0,0,0,2.04,0.0434783,0,0,0,0,70,1.6,,XC-72R/oxide hybrid,30,,none,1,0,0,198,1,1,ethylene glycol,1,0,0,0,12,25,0,0,0,89,225,0.252808989,0.77,0.9,,,,,0.64,5,0.2,0.4,40,nafion 212,50,140,1,,100,1,60,20,100,,,0,0,0.05,,1,1167.87,1167.87,0,1.2,0.818,0.78,0.76,0.735,0.715,0.7,0.68,0.66,0.65,0.63,0.62,0.605,0.59,0.58,0.56,0.55,0.54,0.52,0.505,0.49056,0.47716,0.46468,0.45305,0.44217,0.43197,0.42239,0.41339,0.40489,0.39688,0.38929,81.8,156,228,294,357.5,420,476,528,585,630,682,726,767,812,840,880,918,936,959.5,981.12,1002.036,1022.296,1042.015,1061.208,1079.925,1098.214,1116.153,1133.692,1150.952,1167.87,1167.87
Platinum nanoparticles supported on nitrogen and fluorine co-doped graphite nanofibers as an excellent and durable oxygen reduction catalyst for polymer electrolyte fuel cells,A.K. Sahu,india,CSIR Madras Complex,2016,Pt/GNF,100,0,0,0,0,0,0,0,0,0,0,0,0,0,0,0,0,0,0,0,20,0,0,0,0,0,0,0,0,0,80,5.7,,carbon nanofiber,,,none,1,0,0,140,360,0,ethylene glycol,1,0,0,0,10,25,0,0,0,71,12.2,0.017183099,0.76,0.95,1000,0.18,,,,25,0.1,0.1,20,nafion 212,50,130,3,1.96,80,1,70,525,650,,,0,0,,,1,610.41,610.41,0,0.85,0.82,0.795,0.75,0.705,0.695,0.65,0.61,0.59,0.56,0.52,0.49,0.45,0.41,0.39,0.37086,0.35328,0.3371,0.32214,0.30827,0.29539,0.28338,0.27216,0.26166,0.2518,0.24254,0.23382,0.22559,0.21781,0.21045,0.20347,82,159,225,282,347.5,390,427,472,504,520,539,540,533,546,556.29,565.248,573.07,579.852,585.713,590.78,595.098,598.752,601.818,604.32,606.35,607.932,609.093,609.868,610.305,610.41,610.41
Platinum nanoparticles supported on nitrogen and fluorine co-doped graphite nanofibers as an excellent and durable oxygen reduction catalyst for polymer electrolyte fuel cells,A.K. Sahu,india,CSIR Madras Complex,2016,Pt/N-GNF,100,0,0,0,0,0,0,0,0,0,0,0,0,0,0,0,0,0,0,0,20,4.5,0,0,0,0,0,0,0,0,76.4,4.5,,nitrogen-doped carbon nanofiber,,,none,1,0,0,140,360,0,ethylene glycol,1,0,0,0,10,25,0,0,0,11.5,18.3,0.159130435,0.8,0.98,1000,0.13,,,,25,0.1,0.1,20,nafion 212,50,130,3,1.96,80,1,70,525,650,,,0,0,,,1,942.09,942.09,0,0.95,0.85,0.81,0.795,0.76,0.72,0.7,0.69,0.65,0.62,0.61,0.595,0.58,0.55,0.51,0.5,0.49,0.45,0.42,0.4,0.39,0.38031,0.37119,0.3626,0.35449,0.34683,0.33957,0.33269,0.32615,0.31994,0.31403,85,162,238.5,304,360,420,483,520,558,610,654.5,696,715,714,750,784,765,756,760,780,798.651,816.618,833.98,850.776,867.075,882.882,898.263,913.22,927.826,942.09,942.09
Platinum nanoparticles supported on nitrogen and fluorine co-doped graphite nanofibers as an excellent and durable oxygen reduction catalyst for polymer electrolyte fuel cells,A.K. Sahu,india,CSIR Madras Complex,2016,Pt/NF-GNF,100,0,0,0,0,0,0,0,0,0,0,0,0,0,0,0,0,0,0,0,20,13,0,0,0,0,0,0,0,0,70,3.1,,nitrogen-doped carbon nanofiber,,,none,1,0,0,140,360,0,ethylene glycol,1,0,0,0,10,25,0,0,0,12.4,40.8,0.329032258,0.83,1,1000,0.03,,,,25,0.1,0.1,20,nafion 212,50,130,3,1.96,80,1,70,525,650,,,0,0,,,1,978.45,978.45,0,0.95,0.85,0.82,0.8,0.79,0.75,0.71,0.7,0.69,0.66,0.64,0.62,0.6,0.59,0.58,0.55,0.51,0.5,0.49,0.45,0.42,0.4,0.39,0.38031,0.37119,0.3626,0.35449,0.34683,0.33957,0.33269,0.32615,85,164,240,316,375,426,490,552,594,640,682,720,767,812,825,816,850,882,855,840,840,858,874.713,890.856,906.5,921.674,936.441,950.796,964.801,978.45,978.45
Iridium-decorated Palladium¨CPlatinum core¨Cshell catalysts for oxygen reduction reaction in proton exchange membrane fuel cell,Chen-Hao Wang,Taiwan,Taiwan University of Science and Technology,2014,Ptshell-Pdcore/c,35.2,64.8,0,0,0,0,0,0,0,0,0,0,0,0,0,0,0,0,0,0,25,0,0,0,0,0,0,0,0,0,75,2.5,,XC-72R,30,230,none,1,0,0,80,30,0,ethanol,1,0,0,0,7,25,0,0,0,24.6,70,0.284552846,0.85,1,,,,,2,5,0.25,0.25,,nafion 212,50,135,2,12.74,100,1,70,225,300,1.5,2,225,300,0.1,,1,741,741,0,0.95,0.82,0.798,0.76,0.72,0.7,0.69,0.65,0.62,0.61,0.598,0.59,0.55,0.51,0.5,0.49,0.45,0.41,0.4,0.39,0.35,0.31,0.3,0.29,0.25,0.21,0.17238,0.13898,0.10914,0.0823,0.05805,82,159.6,228,288,350,414,455,496,549,598,649,660,663,700,735,720,697,720,741,700,651,660,667,600,525,448.188,375.246,305.592,238.67,174.15,741
Iridium-decorated Palladium¨CPlatinum core¨Cshell catalysts for oxygen reduction reaction in proton exchange membrane fuel cell,Chen-Hao Wang,Taiwan,Taiwan University of Science and Technology,2014,Ir-decorated Ptshell-Pdcore/c,34,62,0,3.32,0,0,0,0,0,0,0,0,0,0,0,0,0,0,0,0,25,0,0,0,0,0,0,0,0,0,75,2.35,,XC-72R,30,230,none,1,0,0,80,30,0,ethanol,1,0,0,0,7,25,0,0,0,19.2,75,0.390625,0.855,1,,,,,2,5,0.25,0.25,,nafion 212,50,135,2,12.74,100,1,70,225,300,1.5,2,225,300,0.1,,1,819,819,0,0.95,0.82,0.79,0.72,0.7,0.68,0.64,0.605,0.6,0.59,0.58,0.57,0.55,0.52,0.505,0.495,0.49,0.46,0.435,0.41,0.4,0.39,0.35,0.31,0.3,0.28,0.26086,0.24328,0.2271,0.21214,0.19827,82,158,216,280,340,384,423.5,480,531,580,627,660,676,707,742.5,784,782,783,779,800,819,770,713,720,700,678.236,656.856,635.88,615.206,594.81,819
Sulfonated polyaniline nanofiber as Pt-catalyst conducting support for proton exchange membrane fuel cell,Ko-Shan Ho,Taiwan,National Kaohsiung University of Applied Sciences,2014,Pt/C-ACNF-6,100,0,0,0,0,0,0,0,0,0,0,0,0,0,0,0,0,0,0,0,18,2.29,0,0.2,0,0,0,0,0,0,68.87,2.5,,nitrogen-doped carbon nanofiber,,422,none,1,0,0,170,120,0,ethylene glycol,1,0,0,0,11,25,0,0,0,55,225,0.409090909,,,,,,,,4,0.225,,,nafion 212,50,140,5,6.86,100,0,70,100,200,,,0,0,0,,1,311.5,311.5,0,0.8,0.74,0.69,0.64,0.598,0.55,0.498,0.445,0.375,0.325,0.2783,0.23739,0.20125,0.1691,0.1403,0.11436,0.09088,0.06952,0.05001,0.03211,0.01563,0.01,0.01,0.01,0.01,0.01,0.01,0.01,0.01,0.01,0.01,74,138,192,239.2,275,298.8,311.5,300,292.5,278.3,261.129,241.5,219.83,196.42,171.54,145.408,118.184,90.018,61.009,31.26,21,22,23,24,25,26,27,28,29,30,311.5
Sulfonated polyaniline nanofiber as Pt-catalyst conducting support for proton exchange membrane fuel cell,Ko-Shan Ho,Taiwan,National Kaohsiung University of Applied Sciences,2014,Pt/C-ACNF-24,100,0,0,0,0,0,0,0,0,0,0,0,0,0,0,0,0,0,0,0,18.5,2.66,0,7.4,0,0,0,0,0,0,43.35,2.3,,nitrogen-doped carbon nanofiber,,513,none,1,0,0,170,120,0,ethylene glycol,1,0,0,0,11,25,0,0,0,55,225,0.409090909,,,,,,,,4,0.225,,,nafion 212,50,140,5,6.86,100,0,70,100,200,,,0,0,0,,1,408,408,0,0.845,0.698,0.65,0.61,0.575,0.55,0.52,0.48,0.45,0.43,0.4,0.37,0.34,0.3,0.26238,0.22898,0.19914,0.1723,0.14805,0.12602,0.10592,0.08751,0.07059,0.05497,0.04052,0.02711,0.01463,0.01,0.01,0.01,0.01,69.8,130,183,230,275,312,336,360,387,400,407,408,390,367.332,343.47,318.624,292.91,266.49,239.438,211.84,183.771,155.298,126.431,97.248,67.775,38.038,27,28,29,30,408
Dendrimer confined Pt nanoparticles: electro-catalytic activity towards the oxygen reduction reaction and its application in polymer electrolyte membrane fuel cells,"Sahu, AK",India,CSIR Madras Complex,2015,Pt-DENs/Cest,100,0,0,0,0,0,0,0,0,0,0,0,0,0,0,0,0,0,0,0,20,0,0,0,0,0,0,0,0,0,80,1.8,,XC-72R,30,230,none,1,0,0,25,60,0,NaBH4,0,0,1,0,6,25,0,0,0,20.46,5.2,0.025415445,0.72,0.88,,,,,,5,0.2,0.2,20,nafion 212,50,130,3,2.94,100,1,60,200,200,,,0,0,0.1,,1,532,532,0,0.9,0.64,0.598,0.54,0.5,0.48,0.47,0.46,0.45,0.44,0.42,0.405,0.4,0.39,0.38,0.33,0.3,0.28,0.22,0.16431,0.1161,0.07394,0.03677,0.01,0.01,0.01,0.01,0.01,0.01,0.01,0.01,64,119.6,162,200,240,282,322,360,396,420,445.5,480,507,532,495,480,476,396,312.189,232.2,155.274,80.894,23,24,25,26,27,28,29,30,532
Dendrimer confined Pt nanoparticles: electro-catalytic activity towards the oxygen reduction reaction and its application in polymer electrolyte membrane fuel cells,"Sahu, AK",India,CSIR Madras Complex,2015,Pt-DENs/Canh,100,0,0,0,0,0,0,0,0,0,0,0,0,0,0,0,0,0,0,0,20,0,0,0,0,0,0,0,0,0,80,2,,XC-72R,30,230,none,1,0,0,25,60,0,NaBH4,0,0,1,0,6,25,0,0,0,54.8,16.4,0.029927007,0.75,0.92,,,,,,5,0.2,0.2,20,nafion 212,50,130,3,2.94,100,1,60,200,200,,,0,0,0.1,,1,646,646,0,0.9,0.76,0.67,0.6,0.58,0.53,0.51,0.505,0.503,0.5,0.498,0.495,0.48,0.47,0.44,0.42,0.398,0.38,0.33,0.2833,0.24239,0.20625,0.1741,0.1453,0.11936,0.09588,0.07452,0.05501,0.03711,0.02063,0.01,76,134,180,232,265,306,353.5,402.4,450,498,544.5,576,611,616,630,636.8,646,594,538.27,484.78,433.125,383.02,334.19,286.464,239.7,193.752,148.527,103.908,59.827,30,646
Highly Active and Durable Co-Doped Pt/CCC Cathode Catalyst for Polymer Electrolyte Membrane Fuel Cells,Branko N. Popov,United States,University of South Carolina,2015,Co-doped Pt/CCC,40,0,0,0,0,0,60,0,0,0,0,0,0,0,0,0,0,0,0,0,43,0,0,0,0,0,0,0,0,0,57,5.4,,home-made carbon,,398,none,1,0,0,160,180,0,ethylene glycol,1,0,0,0,11,800,2,1,0,75,440,0.586666667,,,1000,,0.09,,0.25,25,0.1,0.1,46,nafion 212,50,140,6,1.96,100,0,80,750,750,,,0,0,0,,1,1821.3,1821.3,1,0.984,0.875,0.85,0.845,0.83,0.82,0.81,0.805,0.8,0.798,0.795,0.79,0.775,0.77,0.76,0.755,0.75,0.748,0.745,0.74,0.73,0.725,0.71,0.705,0.7,0.695,0.68,0.66,0.64086,0.62328,0.6071,87.5,170,253.5,332,410,486,563.5,640,718.2,795,869,930,1001,1064,1132.5,1200,1271.6,1341,1406,1460,1522.5,1562,1621.5,1680,1737.5,1768,1782,1794.408,1807.512,1821.3,1821.3
Controlling Pt loading and carbon matrix thickness for a high performance Pt-nanowire catalyst layer in PEMFCs,Sheng Sui,china,Shanghai Jiao Tong University,2014,,100,0,0,0,0,0,0,0,0,0,0,0,0,0,0,0,0,0,0,0,40,0,0,0,0,0,0,0,0,0,60,3.9,,XC-72R,30,230,nanowire,0,1,0,25,4320,0,formic acid,0,0,1,0,7,25,0,0,0,28,217,0.775,,,,,,,0.25,10,0.3,0.5,50,nafion 212,50,130,2,0.2,100,1,70,225,300,1.5,2,225,300,0,,0.21,464,464,0,0.95,0.8,0.76,0.72,0.695,0.68,0.625,0.605,0.58,0.51,0.42,0.31,0.21044,0.12815,0.05898,0.01,0.01,0.01,0.01,0.01,0.01,0.01,0.01,0.01,0.01,0.01,0.01,0.01,0.01,0.01,0.01,80,152,216,278,340,375,423.5,464,459,420,341,252.528,166.595,82.572,15,16,17,18,19,20,21,22,23,24,25,26,27,28,29,30,464
Controlling Pt loading and carbon matrix thickness for a high performance Pt-nanowire catalyst layer in PEMFCs,Sheng Sui,china,Shanghai Jiao Tong University,2014,,100,0,0,0,0,0,0,0,0,0,0,0,0,0,0,0,0,0,0,0,40,0,0,0,0,0,0,0,0,0,60,3.9,,XC-72R,30,230,nanowire,0,1,0,25,4320,0,formic acid,0,0,1,0,7,25,0,0,0,27.5,217,0.789090909,,,,,,,0.25,10,0.4,0.5,50,nafion 212,50,130,2,0.2,100,1,70,225,300,1.5,2,225,300,0,,0.21,413,413,0,0.92,0.8,0.78,0.75,0.71,0.69,0.62,0.59,0.5,0.38,0.27185,0.18313,0.10904,0.04624,0.01,0.01,0.01,0.01,0.01,0.01,0.01,0.01,0.01,0.01,0.01,0.01,0.01,0.01,0.01,0.01,0.01,80,156,225,284,345,372,413,400,342,271.85,201.443,130.848,60.112,14,15,16,17,18,19,20,21,22,23,24,25,26,27,28,29,30,413
Graphene-Supported Platinum Catalyst-Based Membrane Electrode Assembly for PEM Fuel Cell,Yilser Devrim,turkey,Atilim University,2016,Pt/G,100,0,0,0,0,0,0,0,0,0,0,0,0,0,0,0,0,0,0,0,31,0,0,0,0,0,0,0,0,0,69,4.1,,graphene,,600,none,1,0,0,120,90,0,ethylene glycol,1,0,0,0,10,25,0,0,0,61.7,217,0.351701783,,,,,,,5,0.4,0.4,0.4,,nafion 212,50,130,3,6.88,100,1,70,225,225,1.5,1.5,225,225,0.1,,1,1337.73,1337.73,1,0.98,0.83,0.798,0.77,0.74,0.73,0.7,0.695,0.68,0.67,0.64,0.62,0.605,0.59056,0.57716,0.56468,0.55305,0.54217,0.53197,0.52239,0.51339,0.50489,0.49688,0.48929,0.48211,0.4753,0.46883,0.46268,0.45682,0.45124,0.44591,83,159.6,231,296,365,420,486.5,544,603,640,682,726,767.728,808.024,847.02,884.88,921.689,957.546,992.541,1026.78,1060.269,1093.136,1125.367,1157.064,1188.25,1218.958,1249.236,1279.096,1308.596,1337.73,1337.73
Graphene-Supported Platinum Catalyst-Based Membrane Electrode Assembly for PEM Fuel Cell,Yilser Devrim,turkey,Atilim University,2016,Pt/G,100,0,0,0,0,0,0,0,0,0,0,0,0,0,0,0,0,0,0,0,31,0,0,0,0,0,0,0,0,0,69,4.1,,graphene,,600,none,1,0,0,120,90,0,ethylene glycol,1,0,0,0,10,25,0,0,0,61.7,217,0.351701783,,,,,,,5,0.4,0.4,0.4,,nafion 212,50,130,3,6.88,100,1,70,225,225,1.5,1.5,225,225,0.1,,0.21,315.448,315.448,0,0.99,0.755,0.7,0.65,0.605,0.58,0.51,0.45,0.39431,0.3461,0.30394,0.26677,0.23375,0.20423,0.17766,0.15364,0.13182,0.1119,0.09364,0.07685,0.06136,0.04701,0.0337,0.02131,0.01,0.01,0.01,0.01,0.01,0.01,0.01,75.5,140,195,242,290,306,315,315.448,311.49,303.94,293.447,280.5,265.499,248.724,230.46,210.912,190.23,168.552,146.015,122.72,98.721,74.14,49.013,24,25,26,27,28,29,30,315.448
Performance of Polymer Electrolyte Membrane Fuel Cell Single Cells Prepared Using Hierarchical Microporous-Mesoporous Carbon Supported Pt Nanoparticles Activated Catalysts,E. Lust,Estonia,University of Tartu,2016,Pt-C(Mo2C)750 ¡ãC,100,0,0,0,0,0,0,0,0,0,0,0,0,0,0,0,0,0,0,0,70,0,0,0,0,0,0,0,0,0,30,4.1,,home-made carbon,,610,none,1,0,0,25,60,0,NaBH4,0,0,1,0,8,25,0,0,0,27.4,180,0.656934307,,,,,,,,5,0.7,,,nafion 115,75,80,,6,100,0,60,200,200,,,0,0,0,,1,841.65,841.65,0,1.01,0.805,0.77,0.72,0.71,0.69,0.67,0.62,0.6,0.58,0.55,0.5,0.48,0.46086,0.44328,0.4271,0.41214,0.39827,0.38539,0.37338,0.36216,0.35166,0.3418,0.33254,0.32382,0.31559,0.30781,0.30045,0.29347,0.28685,0.28055,80.5,154,216,284,345,402,434,480,522,550,550,576,599.118,620.592,640.65,659.424,677.059,693.702,709.422,724.32,738.486,751.96,764.842,777.168,788.975,800.306,811.215,821.716,831.865,841.65,841.65
Performance of Polymer Electrolyte Membrane Fuel Cell Single Cells Prepared Using Hierarchical Microporous-Mesoporous Carbon Supported Pt Nanoparticles Activated Catalysts,E. Lust,Estonia,University of Tartu,2016,Pt-C(Mo2C)900 ¡ãC,100,0,0,0,0,0,0,0,0,0,0,0,0,0,0,0,0,0,0,0,74,0,0,0,0,0,0,0,0,0,30,4.7,,home-made carbon,,250,none,1,0,0,25,60,0,NaBH4,0,0,1,0,8,25,0,0,0,6.1,180,2.950819672,,,,,,,,5,0.7,,,nafion 115,75,80,,6,100,0,60,200,200,,,0,0,0,,1,418,418,0,1.002,0.8,0.76,0.705,0.68,0.62,0.6,0.57,0.51,0.46,0.41,0.38,0.3,0.22657,0.16428,0.11077,0.06432,0.02361,0.01,0.01,0.01,0.01,0.01,0.01,0.01,0.01,0.01,0.01,0.01,0.01,0.01,80,152,211.5,272,310,360,399,408,414,410,418,360,294.541,229.992,166.155,102.912,40.137,18,19,20,21,22,23,24,25,26,27,28,29,30,418
Performance of Polymer Electrolyte Membrane Fuel Cell Single Cells Prepared Using Hierarchical Microporous-Mesoporous Carbon Supported Pt Nanoparticles Activated Catalysts,E. Lust,Estonia,University of Tartu,2016,Pt-C(Mo2C)850 ¡ãC,100,0,0,0,0,0,0,0,0,0,0,0,0,0,0,0,0,0,0,0,71,0,0,0,0,0,0,0,0,0,30,4.1,,home-made carbon,,450,none,1,0,0,25,60,0,NaBH4,0,0,1,0,8,25,0,0,0,11.8,180,1.525423729,,,,,,,,5,0.7,,,nafion 115,75,80,,6,100,0,60,200,200,,,0,0,0,,1,480,480,0,1.042,0.805,0.77,0.72,0.7,0.68,0.62,0.595,0.57,0.51,0.48,0.42,0.39,0.36156,0.33592,0.3127,0.29157,0.27225,0.25452,0.2382,0.22312,0.20915,0.19617,0.18407,0.17277,0.1622,0.15228,0.14296,0.13419,0.12591,0.11808,80.5,154,216,280,340,372,416.5,456,459,480,462,468,470.028,470.288,469.05,466.512,462.825,458.136,452.58,446.24,439.215,431.574,423.361,414.648,405.5,395.928,385.992,375.732,365.139,354.24,480
Nanopillar structured Platinum with enhanced catalytic utilization for electrochemical reactions in PEMFC,Joyanti Chutia,India,Institute of Advanced Study in Science and Technology,2014,Pt/C,100,0,0,0,0,0,0,0,0,0,0,0,0,0,0,0,0,0,0,0,40,0,0,0,0,0,0,0,0,0,60,3.9,,home-made carbon,,,none,1,0,0,25,0,0,sputter,0,0,0,0,7,25,0,0,0,85.85,217,0.252766453,,,,,,,,4,0.1,0.05,,nafion 212,50,130,2.5,,100,1,70,150,300,1,2,150,300,0,,1,684,684,0,0.895,0.81,0.77,0.74,0.705,0.69,0.66,0.62,0.605,0.59,0.56,0.53,0.505,0.495,0.47,0.43,0.41,0.4,0.38,0.35,0.31,0.3,0.28,0.25,0.22,0.2,0.18086,0.16328,0.1471,0.13214,0.11827,81,154,222,282,345,396,434,484,531,560,583,606,643.5,658,645,656,680,684,665,620,630,616,575,528,500,470.236,440.856,411.88,383.206,354.81,684
Nanopillar structured Platinum with enhanced catalytic utilization for electrochemical reactions in PEMFC,Joyanti Chutia,India,Institute of Advanced Study in Science and Technology,2014,Pt/C,100,0,0,0,0,0,0,0,0,0,0,0,0,0,0,0,0,0,0,0,40,0,0,0,0,0,0,0,0,0,60,3.9,,home-made carbon,,,none,1,0,0,25,0,0,sputter,0,0,0,0,7,25,0,0,0,78.04,217,0.278062532,,,,,,,,4,0.15,0.05,,nafion 212,50,130,2.5,,100,1,70,150,300,1,2,150,300,0,,1,632,632,0,0.905,0.82,0.79,0.75,0.705,0.695,0.64,0.61,0.595,0.58,0.55,0.5,0.49,0.46,0.43,0.4,0.395,0.37,0.33,0.31,0.295,0.27,0.23,0.205,0.198,0.16,0.12421,0.09234,0.06379,0.03807,0.01476,82,158,225,282,347.5,384,427,476,522,550,550,588,598,602,600,632,629,594,589,590,567,506,471.5,475.2,400,322.946,249.318,178.612,110.403,44.28,632
Nanopillar structured Platinum with enhanced catalytic utilization for electrochemical reactions in PEMFC,Joyanti Chutia,India,Institute of Advanced Study in Science and Technology,2014,Pt/C,100,0,0,0,0,0,0,0,0,0,0,0,0,0,0,0,0,0,0,0,40,0,0,0,0,0,0,0,0,0,60,3.9,,home-made carbon,,,none,1,0,0,25,0,0,sputter,0,0,0,0,7,25,0,0,0,41.57,217,0.522011066,,,,,,,,4,0.2,0.05,,nafion 212,50,130,2.5,,100,1,70,150,300,1,2,150,300,0,,1,555,555,0,0.9,0.85,0.798,0.73,0.7,0.66,0.62,0.6,0.57,0.53,0.5,0.48,0.45,0.4,0.39,0.37,0.32,0.3,0.27,0.22,0.2,0.19,0.16,0.13,0.11,0.1,0.09031,0.08119,0.0726,0.06449,0.05683,85,159.6,219,280,330,372,420,456,477,500,528,540,520,546,555,512,510,486,418,400,399,352,299,264,250,234.806,219.213,203.28,187.021,170.49,555
Ionomer content effects on the electrocatalyst layer with in-situ grown Pt nanowires in PEMFCs,Sheng Sui,china,Shanghai Jiao Tong University,2014,Pt-NWs,100,0,0,0,0,0,0,0,0,0,0,0,0,0,0,0,0,0,0,0,40,0,0,0,0,0,0,0,0,0,60,3.9,,XC-72R,30,230,nanowire,0,1,0,25,4320,0,formic acid,0,0,1,0,7,25,0,0,0,32,217,0.678125,,,,,,,0.05,10,0.3,0.5,50,nafion 212,50,130,2,0.2,100,0,70,150,300,1.5,2,225,300,0.1,,0.21,360,360,0,0.95,0.78,0.73,0.695,0.65,0.605,0.57,0.505,0.45,0.39,0.305,0.16147,0.10525,0.0566,0.0141,0.01,0.01,0.01,0.01,0.01,0.01,0.01,0.01,0.01,0.01,0.01,0.01,0.01,0.01,0.01,0.01,78,146,208.5,260,302.5,342,353.5,360,351,305,177.617,126.3,73.58,19.74,15,16,17,18,19,20,21,22,23,24,25,26,27,28,29,30,360
Ionomer content effects on the electrocatalyst layer with in-situ grown Pt nanowires in PEMFCs,Sheng Sui,china,Shanghai Jiao Tong University,2014,Pt-NWs,100,0,0,0,0,0,0,0,0,0,0,0,0,0,0,0,0,0,0,0,40,0,0,0,0,0,0,0,0,0,60,3.9,,XC-72R,30,230,nanowire,0,1,0,25,4320,0,formic acid,0,0,1,0,7,25,0,0,0,37.5,217,0.578666667,,,,,,,0.11,10,0.3,0.5,50,nafion 212,50,130,2,0.2,100,0,70,150,300,1.5,2,225,300,0.1,,0.21,441,441,0,0.96,0.81,0.78,0.74,0.71,0.695,0.65,0.605,0.55,0.49,0.4,0.32,0.24657,0.18428,0.13077,0.08432,0.04361,0.01,0.01,0.01,0.01,0.01,0.01,0.01,0.01,0.01,0.01,0.01,0.01,0.01,0.01,81,156,222,284,347.5,390,423.5,440,441,400,352,295.884,239.564,183.078,126.48,69.776,17,18,19,20,21,22,23,24,25,26,27,28,29,30,441
Ionomer content effects on the electrocatalyst layer with in-situ grown Pt nanowires in PEMFCs,Sheng Sui,china,Shanghai Jiao Tong University,2014,Pt-NWs,100,0,0,0,0,0,0,0,0,0,0,0,0,0,0,0,0,0,0,0,40,0,0,0,0,0,0,0,0,0,60,3.9,,XC-72R,30,230,nanowire,0,1,0,25,4320,0,formic acid,0,0,1,0,7,25,0,0,0,26,217,0.834615385,,,,,,,0.54,10,0.3,0.5,50,nafion 212,50,130,2,0.2,100,0,70,150,300,1.5,2,225,300,0.1,,0.21,399,399,0,0.95,0.78,0.73,0.69,0.67,0.65,0.605,0.57,0.495,0.42,0.32,0.22909,0.15333,0.08923,0.03429,0.01,0.01,0.01,0.01,0.01,0.01,0.01,0.01,0.01,0.01,0.01,0.01,0.01,0.01,0.01,0.01,78,146,207,268,325,363,399,396,378,320,251.999,183.996,115.999,48.006,15,16,17,18,19,20,21,22,23,24,25,26,27,28,29,30,399
Synthesis of Nafion?-stabilized Pt nanoparticles to improve the durability of proton exchange membrane fuel cell,Hongfeng Xu,china,Dalian Jiaotong University,2015,Pt/nafion-XC-72,100,0,0,0,0,0,0,0,0,0,0,0,0,0,0,0,0,0,0,0,50,0,0,0,0,0,0,0,0,0,50,3.6,,XC-72R,30,230,none,1,0,0,82,30,0,ethylene glycol,1,0,0,0,8.5,25,0,0,0,89,180,0.202247191,,,,,,,,10,0.2,0.2,,nafion 212,50,,,,100,0,60,165,375,1.1,2.5,165,375,0,,0.21,364,364,0,0.94,0.8,0.751,0.72,0.68,0.64,0.585,0.52,0.44,0.36657,0.30428,0.25077,0.20432,0.16361,0.12763,0.09562,0.06694,0.0411,0.01771,0.01,0.01,0.01,0.01,0.01,0.01,0.01,0.01,0.01,0.01,0.01,0.01,80,150.2,216,272,320,351,364,352,329.913,304.28,275.847,245.184,212.693,178.682,143.43,107.104,69.87,31.878,19,20,21,22,23,24,25,26,27,28,29,30,364
Carbon-supported Pt nanowire as novel cathode catalysts for proton exchange membrane fuel cells,Daijun Yang,china,Tongji University,2014,PtNW/C,100,0,0,0,0,0,0,0,0,0,0,0,0,0,0,0,0,0,0,0,38.8,0,0,0,0,0,0,0,0,0,61.2,3.9,,XC-72R,30,230,nanowire,0,1,0,25,4320,0,formic acid,0,0,1,0,7,25,0,0,0,41,126,0.307317073,0.887,1,,,,,0.333,50,0.4,0.2,40,nafion 211,25,,,,50,0,73,210,375,1.4,2.5,210,375,0.1,,1,923.43,923.43,0,0.91,0.83,0.8,0.78,0.76,0.73,0.71,0.7,0.695,0.67,0.64,0.61,0.6,0.58,0.52,0.5,0.48,0.46086,0.44328,0.4271,0.41214,0.39827,0.38539,0.37338,0.36216,0.35166,0.3418,0.33254,0.32382,0.31559,0.30781,83,160,234,304,365,426,490,556,603,640,671,720,754,728,750,768,783.462,797.904,811.49,824.28,836.367,847.858,858.774,869.184,879.15,888.68,897.858,906.696,915.211,923.43,923.43
Carboxylated carbonized polyaniline nanofibers as Pt-catalyst conducting support for proton exchange membrane fuel cell,Ko-Shan Ho,taiwan,National Yun-Lin University of Science and Technology,2014,,100,0,0,0,0,0,0,0,0,0,0,0,0,0,0,0,0,0,0,0,18.7,2.86,0,0,0,0,0,0,0,0,80,2.8,,nitrogen-doped carbon nanofiber,,689,none,1,0,0,170,120,0,ethylene glycol,1,0,0,0,11,25,0,0,0,55,225,0.409090909,,,,,,,,4,,,,nafion 212,50,140,5,6.86,100,0,70,100,200,,,0,0,0,,1,301,301,0,0.93,0.78,0.7,0.64,0.595,0.55,0.495,0.43,0.36985,0.31805,0.27298,0.2334,0.19837,0.16715,0.13915,0.11389,0.09099,0.07013,0.05106,0.03355,0.01742,0.01,0.01,0.01,0.01,0.01,0.01,0.01,0.01,0.01,0.01,78,140,192,238,275,297,301,295.88,286.245,272.98,256.74,238.044,217.295,194.81,170.835,145.584,119.221,91.908,63.745,34.84,21,22,23,24,25,26,27,28,29,30,301
Ultrafine porous carbon fiber and its supported platinum catalyst for enhancing performance of proton exchange membrane fuel cells,Guang Li,China,Donghua University,2015,CCS-20,100,0,0,0,0,0,0,0,0,0,0,0,0,0,0,0,0,0,0,0,20,0,0,0,0,0,0,0,0,0,80,3.4,,home-made carbon,,,none,1,0,0,25,0,0,none,0,1,0,0,7,1400,1,0,1,71.9,6.36,0.008845619,0.763,0.969,,,,,0.333,4,0.35,0.35,,nafion 115,75,135,3,10,100,1,25,100,70,,,0,0,0.1,,1,162,162,0,0.9796,0.71,0.61,0.51,0.405,0.3,0.19,0.02,0.01,0.01,0.01,0.01,0.01,0.01,0.01,0.01,0.01,0.01,0.01,0.01,0.01,0.01,0.01,0.01,0.01,0.01,0.01,0.01,0.01,0.01,0.01,71,122,153,162,150,114,14,8,9,10,11,12,13,14,15,16,17,18,19,20,21,22,23,24,25,26,27,28,29,30,162
Fabrication of MEA based on sulfonic acid functionalized carbon supported platinum nanoparticles for oxygen reduction reaction in PEMFCs,Hussein Gharibi,Iran,Tarbiat Modares University,2015,Pt/C,100,0,0,0,0,0,0,0,0,0,0,0,0,0,0,0,0,0,0,0,10,0,0,0,0,0,0,0,0,0,90,2.1,,XC-72R/CNT hybrid,,,none,1,0,0,80,30,0,NaBH4,0,0,1,0,7,25,0,0,0,12.605,225,1.78500595,,,,,,,,6.25,0.5,0.5,10,nafion 115,75,,,,90,1,80,300,500,,,0,0,0.15,,1,539,539,0,1.02,0.83,0.8,0.78,0.74,0.71,0.69,0.65,0.61,0.59,0.52,0.49,0.38,0.27,0.18,0.0978,0.02871,0.01,0.01,0.01,0.01,0.01,0.01,0.01,0.01,0.01,0.01,0.01,0.01,0.01,0.01,83,160,234,296,355,414,455,488,531,520,539,456,351,252,146.7,45.936,17,18,19,20,21,22,23,24,25,26,27,28,29,30,539
Fabrication of MEA based on sulfonic acid functionalized carbon supported platinum nanoparticles for oxygen reduction reaction in PEMFCs,Hussein Gharibi,Iran,Tarbiat Modares University,2015,Pt/C,100,0,0,0,0,0,0,0,0,0,0,0,0,0,0,0,0,0,0,0,10,0,0,0,0,0,0,0,0,0,90,2.1,,XC-72R/CNT hybrid,,,none,1,0,0,80,30,0,NaBH4,0,0,1,0,7,25,0,0,0,12.605,225,1.78500595,,,,,,,,6.25,0.5,0.5,10,nafion 115,75,,,,80,1,80,300,500,,,0,0,0.15,,1,517,517,0,1,0.805,0.78,0.71,0.69,0.63,0.605,0.59,0.55,0.51,0.49,0.47,0.41,0.39,0.31,0.23657,0.17428,0.12077,0.07432,0.03361,0.01,0.01,0.01,0.01,0.01,0.01,0.01,0.01,0.01,0.01,0.01,80.5,156,213,276,315,363,413,440,459,490,517,492,507,434,354.855,278.848,205.309,133.776,63.859,20,21,22,23,24,25,26,27,28,29,30,517
Fabrication of MEA based on sulfonic acid functionalized carbon supported platinum nanoparticles for oxygen reduction reaction in PEMFCs,Hussein Gharibi,Iran,Tarbiat Modares University,2015,Pt/C,100,0,0,0,0,0,0,0,0,0,0,0,0,0,0,0,0,0,0,0,10,0,0,0,0,0,0,0,0,0,90,2.1,,XC-72R/CNT hybrid,,,none,1,0,0,80,30,0,NaBH4,0,0,1,0,7,25,0,0,0,12.605,225,1.78500595,,,,,,,,6.25,0.5,0.5,10,nafion 115,75,,,,100,1,80,300,500,,,0,0,0.15,,1,441,441,0,1,0.81,0.795,0.77,0.71,0.67,0.62,0.595,0.52,0.49,0.4,0.31,0.2,0.10044,0.01815,0.01,0.01,0.01,0.01,0.01,0.01,0.01,0.01,0.01,0.01,0.01,0.01,0.01,0.01,0.01,0.01,81,159,231,284,335,372,416.5,416,441,400,341,240,130.572,25.41,15,16,17,18,19,20,21,22,23,24,25,26,27,28,29,30,441
Comparison of two different catalyst preparation methods for graphene nanoplatelets supported platinum catalysts,Ayse Bayrak?eken Yurtcan,turkey,Atat¨¹rk University,2016,Etek,100,0,0,0,0,0,0,0,0,0,0,0,0,0,0,0,0,0,0,0,17.3,0,0,0,0,0,0,0,0,0,82.7,3.4,,graphene,,750,none,1,0,0,198,1,1,ethylene glycol,1,0,0,0,10,25,0,0,0,24.3,225,0.925925926,,,,,,,,,0.3,0.4,20,nafion 212,50,130,3,,100,1,70,250,250,,,0,0,0,,1,480,480,0,0.95,0.8,0.75,0.71,0.695,0.65,0.6,0.55,0.52,0.5,0.48,0.41,0.4,0.35,0.3,0.22,0.14657,0.08428,0.03077,0.01,0.01,0.01,0.01,0.01,0.01,0.01,0.01,0.01,0.01,0.01,0.01,80,150,213,278,325,360,385,416,450,480,451,480,455,420,330,234.512,143.276,55.386,19,20,21,22,23,24,25,26,27,28,29,30,480
