Repository: ruiding-uchicago/Applying-Machine-Learning-to-Boost-the-Development-of-High-performance-Membrane-Electrode-Assembly

The code file was write in jupyter notebook and saved in the corresponding format of .ipynb. To run the code, we suggest users to install Anaconda 3 in windows 10 and install the following necessary python packages with the same or higher version to set up compatible environment:
Python 3.7
jupyter 1.0.0
keras 2.3.1
numpy 1.18.1
pandas 1.0.1
scikit-learn 0.22.1
matplotlib 3.1.3
deep-belief-network 1.0.3
tensorflow-gpu 1.14.0
seaborn 0.10.0
R-Studio 8.13.176095 (for apriori algorithm)
Please notice that the computing of artificial neural network was runned on GPU.

File: Module II/database_decision_tree.csv (part 3 of 18)
here inert,Electrochemical Active Surface Area (m2/g),Catalyst Mass Activity (mA mg-1),Catalyst Specific Activity (mA cm-2),Half wave potential £¨V vsRHE£©,Onset Potential £¨V vsRHE£©,ADT cycles,Reduce in half wave potential  mV,Reduce in MA/ mA mg-1,Reduce in SA/mA cm-2,I/C Ratio(Ionomer/Catalyst),Active Area (cm2),Cathode Platinum Loading (mgPt cm-2),Anode Platinum Loading(mgPt cm-2),Anodic Catalyst Type x wt% Pt/C,Membrane,Membrane Thickness (¦Ìm),Hot Press Temperature (¡æ),Hot Press Time (min),Hot Press Pressure (Mpa),Humidity %,GDE for 1/CCM for 0,Cell Temperature (¡æ),Flowing Rate of Anode Gas (H2) (ml min-1),Flowing Rate of Cathode Gas(O2/air) (ml min-1),stoichiometry/anode,stoichiometry/cathode,stoich to flow anode,stoich to flow cathode,Backpressure (Mpa),"Current decay at 0.6V(ma,cm2)",Cathode Gas Oxygen Ratio,Maximum Power Density mW cm-2,MPD caculated,qualified,Open Circuit Voltage V,Voltage 100mA cm0,Voltage 200mA cm0,Voltage 300mA cm0,Voltage 400mA cm0,Voltage 500mA cm0,Voltage 600mA cm0,Voltage 700mA cm0,Voltage 800mA cm0,Voltage 900mA cm0,Voltage 1000mA cm0,Voltage 1100mA cm0,Voltage 1200mA cm0,Voltage 1300mA cm0,Voltage 1400mA cm0,Voltage 1500mA cm0,Voltage 1600mA cm0,Voltage 1700mA cm0,Voltage 1800mA cm0,Voltage 1900mA cm0,Voltage 2000mA cm0,Voltage 2100mA cm0,Voltage 2200mA cm0,Voltage 2300mA cm0,Voltage 2400mA cm0,Voltage 2500mA cm0,Voltage 2600mA cm0,Voltage 2700mA cm0,Voltage 2800mA cm0,Voltage 2900mA cm0,Voltage 3000mA cm0,,,,,,,,,,,,,,,,,,,,,,,,,,,,,,,
Preparation of platinum-based electrode catalysts for low temperature fuel cell,Won-Ho Lee,Korea,LG Chem,2003,Pt/C,100,0,0,0,0,0,0,0,0,0,0,0,0,0,0,0,0,0,0,0,42.6,0,0,2.6,0,0,0,0,0,0,57.4,2.9,0.5,XC-72R,25,230,none,1,0,0,90,,0,formaldehyde,0,0,0,1,9,25,0,0,0,250,217,0.0868,,,,,,,,,0.34,0.17,40,nafion 115,75,,,,100,0,70,,,,,0,0,0,,0.21,558.796,558.796,0,0.93,0.815,0.79,0.76,0.74,0.71,0.68,0.66,0.625,0.58,0.54,0.5,0.46238,0.42898,0.39914,0.3723,0.34805,0.32602,0.30592,0.28751,0.27059,0.25497,0.24052,0.22711,0.21463,0.20299,0.1921,0.1819,0.17232,0.1633,0.15481,81.5,158,228,296,355,408,462,500,522,540,550,554.856,557.674,558.796,558.45,556.88,554.234,550.656,546.269,541.18,535.437,529.144,522.353,515.112,507.475,499.46,491.13,482.496,473.57,464.43,558.796
CO tolerance on PtMo/C electrocatalysts prepared by the formic acid method,Edson A. Ticianelli,Brazil,Universidade de S?o Paulo,2003,PtMo/C,78,0,0,0,0,0,0,0,0,0,0,0,0,22,0,0,0,0,0,0,20,0,0,0,0,0,0,0,0,0,80,3.1,,XC-72R,30,230,none,1,0,0,80,,0,formic acid,0,0,1,0,7,80,1,0,1,55,225,0.409090909,,,,,,,0.55,,0.4,0.35,20,nafion 115,75,125,2,98,100,1,85,,,,,0,0,0,,1,821.46,821.46,0,1.04,0.84,0.81,0.79,0.76,0.74,0.72,0.695,0.67,0.65,0.63,0.6,0.575,0.55,0.525,0.5,0.48,0.45,0.43,0.41086,0.39328,0.3771,0.36214,0.34827,0.33539,0.32338,0.31216,0.30166,0.2918,0.28254,0.27382,84,162,237,304,370,432,486.5,536,585,630,660,690,715,735,750,768,765,774,780.634,786.56,791.91,796.708,801.021,804.936,808.45,811.616,814.482,817.04,819.366,821.46,821.46
CO tolerance on PtMo/C electrocatalysts prepared by the formic acid method,Edson A. Ticianelli,Brazil,Universidade de S?o Paulo,2003,PtMo/C,72,0,0,0,0,0,0,0,0,0,0,0,0,28,0,0,0,0,0,0,20,0,0,0,0,0,0,0,0,0,80,2.4,,XC-72R,30,230,none,1,0,0,80,,0,formic acid,0,0,1,0,7,80,1,0,1,55,225,0.409090909,,,,,,,0.55,,0.4,0.3357,20,nafion 115,75,125,2,98,100,1,85,,,,,0,0,0,,1,791.46,791.46,0,1.02,0.85,0.82,0.79,0.76,0.73,0.715,0.69,0.66,0.64,0.62,0.59,0.57,0.55,0.52,0.5,0.47,0.44,0.42,0.40086,0.38328,0.3671,0.35214,0.33827,0.32539,0.31338,0.30216,0.29166,0.2818,0.27254,0.26382,85,164,237,304,365,429,483,528,576,620,649,684,715,728,750,752,748,756,761.634,766.56,770.91,774.708,778.021,780.936,783.45,785.616,787.482,789.04,790.366,791.46,791.46
Studies of carbon monoxide oxidation on carbon-supported platinum-osmium electrocatalysts,E. A. Ticianelli,Brazil,Universidade de S?o Paulo,2003,PtOs/C,89.7749,0,0,0,0,0,0,0,0,0,0,0,0,0,0,0,0,0,10.22510972,0,20,0,0,0,0,0,0,0,0,0,80,2.8,,XC-72R,30,230,none,1,0,0,80,,0,formic acid,0,0,1,0,7,25,0,0,0,55,225,0.409090909,,,,,,,0.6286,,0.35,0.315,20,nafion 115,75,125,2,98,100,1,85,,,,,0,0,0,,1,1299.72,1299.72,1,1.02,0.83,0.8,0.76,0.73,0.7,0.68,0.66,0.64086,0.62328,0.6071,0.59214,0.57827,0.56539,0.55338,0.54216,0.53166,0.5218,0.51254,0.50382,0.49559,0.48781,0.48045,0.47347,0.46685,0.46055,0.45456,0.44885,0.44341,0.43821,0.43324,83,160,228,292,350,408,462,512.688,560.952,607.1,651.354,693.924,735.007,774.732,813.24,850.656,887.06,922.572,957.258,991.18,1024.401,1056.99,1088.981,1120.44,1151.375,1181.856,1211.895,1241.548,1270.809,1299.72,1299.72
"CO tolerance electrocatalyst of PtRu-HxMeO3/C (Me= W, Mo) made by composite support method",B. Yi,China,Dalian Institute of Chemical Physics£¬Chinese Academy of Sciences,2003,PtRu-HxMoO3/C,30.12520626,0,0,0,29.08126347,0,0,0,0,0,0,0,0,40.79353028,0,0,0,0,0,0,41.53962537,0,0,0,8.460374629,0,0,0,0,0,50,2.4,,XC-72R/oxide hybrid,30,230,none,1,0,0,80,,0,formaldehyde,0,0,0,1,7,25,0,0,0,117,217,0.185470085,,,,,,,,5,0.5,0.3,,nafion 112,50,,,,100,1,80,,,,,0,0,0.2,,1,1051.35,1051.35,0,,0.87,0.83,0.79,0.77,0.74,0.72,0.69,0.67,0.65,0.63,0.615,0.59,0.57,0.55,0.53,0.51086,0.49328,0.4771,0.46214,0.44827,0.43539,0.42338,0.41216,0.40166,0.3918,0.38254,0.37382,0.36559,0.35781,0.35045,87,166,237,308,370,432,483,536,585,630,676.5,708,741,770,795,817.376,838.576,858.78,878.066,896.54,914.319,931.436,947.968,963.984,979.5,994.604,1009.314,1023.652,1037.649,1051.35,1051.35
"CO tolerance electrocatalyst of PtRu-HxMeO3/C (Me= W, Mo) made by composite support method",B. Yi,China,Dalian Institute of Chemical Physics£¬Chinese Academy of Sciences,2003,PtRu-HxWO3/C,35.63228256,0,0,0,34.39750049,0,0,0,0,0,0,0,0,0,0,0,0,29.97021695,0,0,44.51016576,0,0,0,5.489834241,0,0,0,0,0,50,2.1,,XC-72R/oxide hybrid,30,230,none,1,0,0,80,,0,formaldehyde,0,0,0,1,7,25,0,0,0,133,217,0.163157895,,,,,,,,5,0.5,0.3,,nafion 112,50,,,,100,1,80,,,,,0,0,0.2,,1,1111.35,1111.35,0,,0.88,0.84,0.8,0.775,0.75,0.725,0.705,0.68,0.665,0.64,0.625,0.61,0.58,0.57,0.55,0.53086,0.51328,0.4971,0.48214,0.46827,0.45539,0.44338,0.43216,0.42166,0.4118,0.40254,0.39382,0.38559,0.37781,0.37045,88,168,240,310,375,435,493.5,544,598.5,640,687.5,732,754,798,825,849.376,872.576,894.78,916.066,936.54,956.319,975.436,993.968,1011.984,1029.5,1046.604,1063.314,1079.652,1095.649,1111.35,1111.35
"CO tolerance electrocatalyst of PtRu-HxMeO3/C (Me= W, Mo) made by composite support method",B. Yi,China,Dalian Institute of Chemical Physics£¬Chinese Academy of Sciences,2003,PtRu/C,50,0,0,0,50,0,0,0,0,0,0,0,0,0,0,0,0,0,0,0,30,0,0,0,0,0,0,0,0,0,70,2.1,,XC-72R,30,230,none,1,0,0,80,,0,formaldehyde,0,0,0,1,7,25,0,0,0,133,217,0.163157895,,,,,,,,5,0.5,0.3,,nafion 112,50,,,,100,1,80,,,,,0,0,0.2,,1,1081.35,1081.35,0,,0.855,0.82,0.78,0.77,0.74,0.72,0.69,0.67,0.65,0.63,0.615,0.6,0.575,0.56,0.54,0.52086,0.50328,0.4871,0.47214,0.45827,0.44539,0.43338,0.42216,0.41166,0.4018,0.39254,0.38382,0.37559,0.36781,0.36045,85.5,164,234,308,370,432,483,536,585,630,676.5,720,747.5,784,810,833.376,855.576,876.78,897.066,916.54,935.319,953.436,970.968,987.984,1004.5,1020.604,1036.314,1051.652,1066.649,1081.35,1081.35
Studies on PEMFC electrocatalysts: Physicochemical characterization of homemade Pt/C electrocatalyst,Wei Xing,China,Tsinghua university,2003,Pt/C,100,0,0,0,0,0,0,0,0,0,0,0,0,0,0,0,0,0,0,0,16.7,0,0,0,0,0,0,0,0,0,83.3,2.5,,XC-72R,30,230,none,1,0,0,100,,0,formaldehyde,0,0,0,1,7,25,0,0,0,101,225,0.222772277,,,,,,,,0.8,0.7,0.9,20,nafion 115,75,120,2,5,100,1,70,,,,,0,0,0.2,,1,571.518,571.518,0,1.04,0.82,0.78,0.74,0.7,0.67,0.65,0.63,0.6,0.57,0.53,0.49238,0.45898,0.42914,0.4023,0.37805,0.35602,0.33592,0.31751,0.30059,0.28497,0.27052,0.25711,0.24463,0.23299,0.2221,0.2119,0.20232,0.1933,0.18481,0.17679,82,156,222,280,335,390,441,480,513,530,541.618,550.776,557.882,563.22,567.075,569.632,571.064,571.518,571.121,569.94,568.092,565.642,562.649,559.176,555.25,550.94,546.264,541.24,535.949,530.37,571.518
Low Pt loading high performance cathodes for PEM fuel cells,Zhigang Qi,United States,H Power Corporation,2003,Pt/C,100,0,0,0,0,0,0,0,0,0,0,0,0,0,0,0,0,0,0,0,20,0,0,0,0,0,0,0,0,0,80,3.1,,XC-72R,30,230,none,1,0,0,,,0,ethylene glycol,1,0,0,0,10,25,0,0,0,55,225,0.409090909,,,,,,,0.4286,10,0.12,1,20,nafion 112,50,130,3,,100,1,35,150,1500,1,10,150,1500,0,,0.21,520,520,0,0.97,0.82,0.77,0.735,0.7,0.67,0.65,0.63,0.58,0.55,0.52,0.47,0.43,0.39238,0.35898,0.32914,0.3023,0.27805,0.25602,0.23592,0.21751,0.20059,0.18497,0.17052,0.15711,0.14463,0.13299,0.1221,0.1119,0.10232,0.0933,82,154,220.5,280,335,390,441,464,495,520,517,516,510.094,502.572,493.71,483.68,472.685,460.836,448.248,435.02,421.239,406.934,392.196,377.064,361.575,345.774,329.67,313.32,296.728,279.9,520
Low Pt loading high performance cathodes for PEM fuel cells,Zhigang Qi,United States,H Power Corporation,2003,Pt/C,100,0,0,0,0,0,0,0,0,0,0,0,0,0,0,0,0,0,0,0,20,0,0,0,0,0,0,0,0,0,80,3.1,,XC-72R,30,230,none,1,0,0,,,0,ethylene glycol,1,0,0,0,10,25,0,0,0,55,225,0.409090909,,,,,,,0.4286,10,0.12,1,20,nafion 112,50,130,3,,100,1,50,150,1500,1,10,150,1500,0,,0.21,600,600,0,0.97,0.83,0.78,0.75,0.73,0.7,0.68,0.65,0.62,0.6,0.56,0.53,0.5,0.45,0.41,0.37238,0.33898,0.30914,0.2823,0.25805,0.23602,0.21592,0.19751,0.18059,0.16497,0.15052,0.13711,0.12463,0.11299,0.1021,0.0919,83,156,225,292,350,408,455,496,540,560,583,600,585,574,558.57,542.368,525.538,508.14,490.295,472.04,453.432,434.522,415.357,395.928,376.3,356.486,336.501,316.372,296.09,275.7,600
Low Pt loading high performance cathodes for PEM fuel cells,Zhigang Qi,United States,H Power Corporation,2003,Pt/C,100,0,0,0,0,0,0,0,0,0,0,0,0,0,0,0,0,0,0,0,20,0,0,0,0,0,0,0,0,0,80,3.1,,XC-72R,30,230,none,1,0,0,,,0,ethylene glycol,1,0,0,0,10,25,0,0,0,55,225,0.409090909,,,,,,,0.4286,10,0.12,1,20,nafion 112,50,130,3,,100,1,60,150,1500,1,10,150,1500,0,,0.21,637,637,0,0.97,0.835,0.788,0.76,0.74,0.71,0.69,0.66,0.64,0.61,0.59,0.56,0.53,0.49,0.45,0.4,0.3533,0.31239,0.27625,0.2441,0.2153,0.18936,0.16588,0.14452,0.12501,0.10711,0.09063,0.07542,0.06132,0.04823,0.03604,83.5,157.6,228,296,355,414,462,512,549,590,616,636,637,630,600,565.28,531.063,497.25,463.79,430.6,397.656,364.936,332.396,300.024,267.775,235.638,203.634,171.696,139.867,108.12,637
Low Pt loading high performance cathodes for PEM fuel cells,Zhigang Qi,United States,H Power Corporation,2003,Pt/C,100,0,0,0,0,0,0,0,0,0,0,0,0,0,0,0,0,0,0,0,20,0,0,0,0,0,0,0,0,0,80,3.1,,XC-72R,30,230,none,1,0,0,,,0,ethylene glycol,1,0,0,0,10,25,0,0,0,55,225,0.409090909,,,,,,,0.4286,10,0.12,1,20,nafion 112,50,130,3,,100,1,75,150,1500,1,10,150,1500,0,,0.21,714,714,0,0.97,0.84,0.795,0.77,0.75,0.73,0.71,0.68,0.665,0.65,0.62,0.6,0.57,0.54,0.51,0.46,0.415,0.37283,0.33565,0.30262,0.27308,0.24651,0.22249,0.20065,0.18073,0.16247,0.14567,0.13017,0.11583,0.10251,0.09012,84,159,231,300,365,426,476,532,585,620,660,684,702,714,690,664,633.811,604.17,574.978,546.16,517.671,489.478,461.495,433.752,406.175,378.742,351.459,324.324,297.279,270.36,714
Low Pt loading high performance cathodes for PEM fuel cells,Zhigang Qi,United States,H Power Corporation,2003,Pt/C,100,0,0,0,0,0,0,0,0,0,0,0,0,0,0,0,0,0,0,0,20,0,0,0,0,0,0,0,0,0,80,3.1,,XC-72R,30,230,none,1,0,0,,,0,ethylene glycol,1,0,0,0,10,25,0,0,0,55,225,0.409090909,,,,,,,0.4286,10,0.022,1,20,nafion 112,50,130,3,,100,1,35,150,1500,1,10,150,1500,0,,0.21,250,250,0,0.91,0.76,0.71,0.65,0.575,0.5,0.4,0.30909,0.23333,0.16923,0.11429,0.06667,0.025,0.01,0.01,0.01,0.01,0.01,0.01,0.01,0.01,0.01,0.01,0.01,0.01,0.01,0.01,0.01,0.01,0.01,0.01,76,142,195,230,250,240,216.363,186.664,152.307,114.29,73.337,30,13,14,15,16,17,18,19,20,21,22,23,24,25,26,27,28,29,30,250
Low Pt loading high performance cathodes for PEM fuel cells,Zhigang Qi,United States,H Power Corporation,2003,Pt/C,100,0,0,0,0,0,0,0,0,0,0,0,0,0,0,0,0,0,0,0,20,0,0,0,0,0,0,0,0,0,80,3.1,,XC-72R,30,230,none,1,0,0,,,0,ethylene glycol,1,0,0,0,10,25,0,0,0,55,225,0.409090909,,,,,,,0.4286,10,0.043,1,20,nafion 112,50,130,3,,100,1,35,150,1500,1,10,150,1500,0,,0.21,382.83,382.83,0,0.96,0.78,0.74,0.7,0.655,0.62,0.565,0.53,0.47,0.425,0.38283,0.34565,0.31262,0.28308,0.25651,0.23249,0.21065,0.19073,0.17247,0.15567,0.14017,0.12583,0.11251,0.10012,0.08855,0.07773,0.06759,0.05807,0.0491,0.04065,0.03268,78,148,210,262,310,339,371,376,382.5,382.83,380.215,375.144,368.004,359.114,348.735,337.04,324.241,310.446,295.773,280.34,264.243,247.522,230.276,212.52,194.325,175.734,156.789,137.48,117.885,98.04,382.83
Low Pt loading high performance cathodes for PEM fuel cells,Zhigang Qi,United States,H Power Corporation,2003,Pt/C,100,0,0,0,0,0,0,0,0,0,0,0,0,0,0,0,0,0,0,0,20,0,0,0,0,0,0,0,0,0,80,3.1,,XC-72R,30,230,none,1,0,0,,,0,ethylene glycol,1,0,0,0,10,25,0,0,0,55,225,0.409090909,,,,,,,0.4286,10,0.083,1,20,nafion 112,50,130,3,,100,1,35,150,1500,1,10,150,1500,0,,0.21,450,450,0,0.99,0.8,0.76,0.72,0.68,0.65,0.62,0.57,0.54,0.5,0.45,0.4,0.3533,0.31239,0.27625,0.2441,0.2153,0.18936,0.16588,0.14452,0.12501,0.10711,0.09063,0.07542,0.06132,0.04823,0.03604,0.02465,0.014,0.01,0.01,80,152,216,272,325,372,399,432,450,450,440,423.96,406.107,386.75,366.15,344.48,321.912,298.584,274.588,250.02,224.931,199.386,173.466,147.168,120.575,93.704,66.555,39.2,29,30,450
Low Pt loading high performance cathodes for PEM fuel cells,Zhigang Qi,United States,H Power Corporation,2003,Pt/C,100,0,0,0,0,0,0,0,0,0,0,0,0,0,0,0,0,0,0,0,20,0,0,0,0,0,0,0,0,0,80,3.1,,XC-72R,30,230,none,1,0,0,,,0,ethylene glycol,1,0,0,0,10,25,0,0,0,55,225,0.409090909,,,,,,,0.4286,10,0.138,1,20,nafion 112,50,130,3,,100,1,35,150,1500,1,10,150,1500,0,,0.21,484,484,0,0.94,0.82,0.77,0.73,0.69,0.66,0.625,0.59,0.56,0.525,0.48,0.44,0.4,0.36238,0.32898,0.29914,0.2723,0.24805,0.22602,0.20592,0.18751,0.17059,0.15497,0.14052,0.12711,0.11463,0.10299,0.0921,0.0819,0.07232,0.0633,82,154,219,276,330,375,413,448,472.5,480,484,480,471.094,460.572,448.71,435.68,421.685,406.836,391.248,375.02,358.239,340.934,323.196,305.064,286.575,267.774,248.67,229.32,209.728,189.9,484
Low Pt loading high performance cathodes for PEM fuel cells,Zhigang Qi,United States,H Power Corporation,2003,Pt/C,100,0,0,0,0,0,0,0,0,0,0,0,0,0,0,0,0,0,0,0,20,0,0,0,0,0,0,0,0,0,80,3.1,,XC-72R,30,230,none,1,0,0,,,0,ethylene glycol,1,0,0,0,10,25,0,0,0,55,225,0.409090909,,,,,,,0.4286,10,0.253,1,20,nafion 112,50,130,3,,100,1,35,150,1500,1,10,150,1500,0,,0.21,473,473,0,0.94,0.82,0.77,0.74,0.7,0.67,0.63,0.59,0.56,0.525,0.47,0.43,0.39238,0.35898,0.32914,0.3023,0.27805,0.25602,0.23592,0.21751,0.20059,0.18497,0.17052,0.15711,0.14463,0.13299,0.1221,0.1119,0.10232,0.0933,0.08481,82,154,222,280,335,378,413,448,472.5,470,473,470.856,466.674,460.796,453.45,444.88,435.234,424.656,413.269,401.18,388.437,375.144,361.353,347.112,332.475,317.46,302.13,286.496,270.57,254.43,473
Low Pt loading high performance cathodes for PEM fuel cells,Zhigang Qi,United States,H Power Corporation,2003,Pt/C,100,0,0,0,0,0,0,0,0,0,0,0,0,0,0,0,0,0,0,0,20,0,0,0,0,0,0,0,0,0,80,3.1,,XC-72R,30,230,none,1,0,0,,,0,ethylene glycol,1,0,0,0,10,25,0,0,0,55,225,0.409090909,,,,,,,0.4286,10,0.332,1,20,nafion 112,50,130,3,,100,1,35,150,1500,1,10,150,1500,0,,0.21,504,504,0,0.97,0.82,0.77,0.73,0.69,0.66,0.62,0.57,0.53,0.48,0.43,0.3833,0.34239,0.30625,0.2741,0.2453,0.21936,0.19588,0.17452,0.15501,0.13711,0.12063,0.10542,0.09132,0.07823,0.06604,0.05465,0.044,0.03401,0.02462,0.01579,82,154,219,276,330,372,399,424,432,430,421.63,410.868,398.125,383.74,367.95,350.976,332.996,314.136,294.519,274.22,253.323,231.924,210.036,187.752,165.1,142.09,118.8,95.228,71.398,47.37,432
Low Pt loading high performance cathodes for PEM fuel cells,Zhigang Qi,United States,H Power Corporation,2003,Pt/C,100,0,0,0,0,0,0,0,0,0,0,0,0,0,0,0,0,0,0,0,40,0,0,0,0,0,0,0,0,0,60,3.1,,XC-72R,30,230,none,1,0,0,,,0,ethylene glycol,1,0,0,0,10,25,0,0,0,55,225,0.409090909,,,,,,,0.4286,10,0.074,1,20,nafion 112,50,130,3,,100,1,35,150,1500,1,10,150,1500,0,,0.21,250,250,0,1,0.775,0.715,0.65,0.58,0.5,0.4,0.30909,0.23333,0.16923,0.11429,0.06667,0.025,0.01,0.01,0.01,0.01,0.01,0.01,0.01,0.01,0.01,0.01,0.01,0.01,0.01,0.01,0.01,0.01,0.01,0.01,77.5,143,195,232,250,240,216.363,186.664,152.307,114.29,73.337,30,13,14,15,16,17,18,19,20,21,22,23,24,25,26,27,28,29,30,250
Low Pt loading high performance cathodes for PEM fuel cells,Zhigang Qi,United States,H Power Corporation,2003,Pt/C,100,0,0,0,0,0,0,0,0,0,0,0,0,0,0,0,0,0,0,0,40,0,0,0,0,0,0,0,0,0,60,3.1,,XC-72R,30,230,none,1,0,0,,,0,ethylene glycol,1,0,0,0,10,25,0,0,0,55,225,0.409090909,,,,,,,0.4286,10,0.147,1,20,nafion 112,50,130,3,,100,1,35,150,1500,1,10,150,1500,0,,0.21,392,392,0,1,0.81,0.76,0.72,0.68,0.64,0.6,0.54,0.49,0.425,0.36485,0.31305,0.26798,0.2284,0.19337,0.16215,0.13415,0.10889,0.08599,0.06513,0.04606,0.02855,0.01242,0.01,0.01,0.01,0.01,0.01,0.01,0.01,0.01,81,152,216,272,320,360,378,392,382.5,364.85,344.355,321.576,296.92,270.718,243.225,214.64,185.113,154.782,123.747,92.12,59.955,27.324,23,24,25,26,27,28,29,30,392
Low Pt loading high performance cathodes for PEM fuel cells,Zhigang Qi,United States,H Power Corporation,2003,Pt/C,100,0,0,0,0,0,0,0,0,0,0,0,0,0,0,0,0,0,0,0,40,0,0,0,0,0,0,0,0,0,60,3.1,,XC-72R,30,230,none,1,0,0,,,0,ethylene glycol,1,0,0,0,10,25,0,0,0,55,225,0.409090909,,,,,,,0.4286,10,0.217,1,20,nafion 112,50,130,3,,100,1,35,150,1500,1,10,150,1500,0,,0.21,459,459,0,1,0.83,0.78,0.75,0.72,0.68,0.64,0.6,0.56,0.51,0.45,0.39431,0.3461,0.30394,0.26677,0.23375,0.20423,0.17766,0.15364,0.13182,0.1119,0.09364,0.07685,0.06136,0.04701,0.0337,0.02131,0.01,0.01,0.01,0.01,83,156,225,288,340,384,420,448,459,450,433.741,415.32,395.122,373.478,350.625,326.768,302.022,276.552,250.458,223.8,196.644,169.07,141.128,112.824,84.25,55.406,27,28,29,30,459
Low Pt loading high performance cathodes for PEM fuel cells,Zhigang Qi,United States,H Power Corporation,2003,Pt/C,100,0,0,0,0,0,0,0,0,0,0,0,0,0,0,0,0,0,0,0,40,0,0,0,0,0,0,0,0,0,60,3.1,,XC-72R,30,230,none,1,0,0,,,0,ethylene glycol,1,0,0,0,10,25,0,0,0,55,225,0.409090909,,,,,,,0.4286,10,0.306,1,20,nafion 112,50,130,3,,100,1,35,150,1500,1,10,150,1500,0,,0.21,490,490,0,1,0.835,0.79,0.76,0.725,0.69,0.66,0.62,0.58,0.54,0.49,0.44,0.3933,0.35239,0.31625,0.2841,0.2553,0.22936,0.20588,0.18452,0.16501,0.14711,0.13063,0.11542,0.10132,0.08823,0.07604,0.06465,0.054,0.04401,0.03462,83.5,158,228,290,345,396,434,464,486,490,484,471.96,458.107,442.75,426.15,408.48,389.912,370.584,350.588,330.02,308.931,287.386,265.466,243.168,220.575,197.704,174.555,151.2,127.629,103.86,490
Low Pt loading high performance cathodes for PEM fuel cells,Zhigang Qi,United States,H Power Corporation,2003,Pt/C,100,0,0,0,0,0,0,0,0,0,0,0,0,0,0,0,0,0,0,0,40,0,0,0,0,0,0,0,0,0,60,3.1,,XC-72R,30,230,none,1,0,0,,,0,ethylene glycol,1,0,0,0,10,25,0,0,0,55,225,0.409090909,,,,,,,0.4286,10,0.387,1,20,nafion 112,50,130,3,,100,1,35,150,1500,1,10,150,1500,0,,0.21,520,520,0,1,0.84,0.79,0.76,0.725,0.69,0.66,0.63,0.599,0.56,0.52,0.47,0.42,0.3733,0.33239,0.29625,0.2641,0.2353,0.20936,0.18588,0.16452,0.14501,0.12711,0.11063,0.09542,0.08132,0.06823,0.05604,0.04465,0.034,0.02401,84,158,228,290,345,396,441,479.2,504,520,517,504,485.29,465.346,444.375,422.56,400.01,376.848,353.172,329.04,304.521,279.642,254.449,229.008,203.3,177.398,151.308,125.02,98.6,72.03,520
Preparation and characterization of carbon supported Pt and PtRu alloy catalysts reduced by alcohol for polymer electrolyte fuel cell,Koichi Kobayashi,Japan,muashi institute of technology,2004,Pt/C,100,0,0,0,0,0,0,0,0,0,0,0,0,0,0,0,0,0,0,0,30,0,0,0,0,0,0,0,0,0,70,3.2,,home-made carbon,,,none,1,0,0,,120,0,propanol,1,0,0,0,7,300,4,1,0,61.7,217,0.351701783,,,,,,,,4,0.18,0.46,30,nafion 112,50,130,2,2,100,1,80,200,200,,,0,0,0.1,,1,630,630,0,0.95,0.83,0.8,0.76,0.74,0.72,0.69,0.67,0.64,0.62,0.595,0.56,0.525,0.48,0.42,0.36431,0.3161,0.27394,0.23677,0.20375,0.17423,0.14766,0.12364,0.10182,0.0819,0.06364,0.04685,0.03136,0.01701,0.01,0.01,83,160,228,296,360,414,469,512,558,595,616,630,624,588,546.465,505.76,465.698,426.186,387.125,348.46,310.086,272.008,234.186,196.56,159.1,121.81,84.672,47.628,29,30,630
Structure and Activity of Carbon-Supported Pt-Co Electrocatalysts for Oxygen Reduction,Ernesto R. Gonzalez,Brazil,Instituto de Qu? ¡ämica de Sa ?o Carlos,2004,PtCo/C,65.05858029,0,0,0,0,0,34.94141971,0,0,0,0,0,0,0,0,0,0,0,0,0,23.25,0,0,0,0,0,0,0,0,0,76.75,8.5,,XC-72R,30,230,none,1,0,0,25,0,0,none,0,1,0,0,7,900,2,1,0,55,225,0.409090909,,,,,,,0.5,4.62,0.25,0.15,20,nafion 115,75,125,2,5,100,1,80,,,,,0,0,0.1,,1,552,552,0,0.975,0.82,0.78,0.74,0.72,0.68,0.65,0.63,0.6,0.55,0.53,0.5,0.46,0.42,0.39,0.34,0.3,0.25,0.2,0.1533,0.11239,0.07625,0.0441,0.0153,0.01,0.01,0.01,0.01,0.01,0.01,0.01,82,156,222,288,340,390,441,480,495,530,550,552,546,546,510,480,425,360,291.27,224.78,160.125,97.02,35.19,24,25,26,27,28,29,30,552
Structure and Activity of Carbon-Supported Pt-Co Electrocatalysts for Oxygen Reduction,Ernesto R. Gonzalez,Brazil,Instituto de Qu? ¡ämica de Sa ?o Carlos,2004,PtCo/C,63.16120907,0,0,0,0,0,36.83879093,0,0,0,0,0,0,0,0,0,0,0,0,0,20,0,0,0,0,0,0,0,0,0,80,3.9,,XC-72R,30,230,none,1,0,0,25,0,0,none,0,1,0,0,7,550,2,1,0,55,225,0.409090909,,,,,,,0.5,4.62,0.25,0.15,20,nafion 115,75,125,2,5,100,1,80,,,,,0,0,0.1,,1,516,516,0,0.97,0.8,0.76,0.72,0.7,0.66,0.63,0.595,0.56,0.53,0.49,0.46,0.43,0.395,0.345,0.3,0.25,0.2,0.15,0.1033,0.06239,0.02625,0.01,0.01,0.01,0.01,0.01,0.01,0.01,0.01,0.01,80,152,216,280,330,378,416.5,448,477,490,506,516,513.5,483,450,400,340,270,196.27,124.78,55.125,22,23,24,25,26,27,28,29,30,516
Structure and Activity of Carbon-Supported Pt-Co Electrocatalysts for Oxygen Reduction,Ernesto R. Gonzalez,Brazil,Instituto de Qu? ¡ämica de Sa ?o Carlos,2004,PtCo/C,61.36701337,0,0,0,0,0,38.63298663,0,0,0,0,0,0,0,0,0,0,0,0,0,20,0,0,0,0,0,0,0,0,0,80,6.8,,XC-72R,30,230,none,1,0,0,25,0,0,none,0,1,0,0,7,900,2,1,0,55,225,0.409090909,,,,,,,0.5,4.62,0.25,0.15,20,nafion 115,75,125,2,5,100,1,80,,,,,0,0,0.1,,1,637,637,0,0.961,0.83,0.8,0.75,0.72,0.69,0.67,0.65,0.625,0.6,0.57,0.54,0.51,0.49,0.45,0.42,0.37,0.33,0.28,0.2333,0.19239,0.15625,0.1241,0.0953,0.06936,0.04588,0.02452,0.01,0.01,0.01,0.01,83,160,225,288,345,402,455,500,540,570,594,612,637,630,630,592,561,504,443.27,384.78,328.125,273.02,219.19,166.464,114.7,63.752,27,28,29,30,637
Structure and Activity of Carbon-Supported Pt-Co Electrocatalysts for Oxygen Reduction,Ernesto R. Gonzalez,Brazil,Instituto de Qu? ¡ämica de Sa ?o Carlos,2004,PtCo/C,63.16120907,0,0,0,0,0,36.83879093,0,0,0,0,0,0,0,0,0,0,0,0,0,20,0,0,0,0,0,0,0,0,0,80,3.8,,XC-72R,30,230,none,1,0,0,,,0,NaBH4,0,0,1,0,7,25,0,0,0,55,225,0.409090909,,,,,,,0.5,4.62,0.25,0.15,20,nafion 115,75,125,2,5,100,1,80,,,,,0,0,0.1,,1,680,680,0,0.961,0.83,0.8,0.75,0.72,0.69,0.67,0.65,0.625,0.6,0.58,0.55,0.525,0.5,0.475,0.45,0.425,0.4,0.365,0.34,0.3,0.26238,0.22898,0.19914,0.1723,0.14805,0.12602,0.10592,0.08751,0.07059,0.05497,83,160,225,288,345,402,455,500,540,580,605,630,650,665,675,680,680,657,646,600,550.998,503.756,458.022,413.52,370.125,327.652,285.984,245.028,204.711,164.91,680
Structure and Activity of Carbon-Supported Pt-Co Electrocatalysts for Oxygen Reduction,Ernesto R. Gonzalez,Brazil,Instituto de Qu? ¡ämica de Sa ?o Carlos,2004,PtCo/C,75.3651698,0,0,0,0,0,24.6348302,0,0,0,0,0,0,0,0,0,0,0,0,0,21.978,0,0,0,0,0,0,0,0,0,78.022,17.4,,XC-72R,30,230,none,1,0,0,25,0,0,none,0,1,0,0,7,900,2,1,0,55,225,0.409090909,,,,,,,0.5,4.62,0.25,0.15,20,nafion 115,75,125,2,5,100,1,80,,,,,0,0,0.1,,1,546,546,0,0.952,0.8,0.74,0.71,0.68,0.64,0.62,0.595,0.57,0.54,0.505,0.48,0.445,0.42,0.37,0.3233,0.28239,0.24625,0.2141,0.1853,0.15936,0.13588,0.11452,0.09501,0.07711,0.06063,0.04542,0.03132,0.01823,0.01,0.01,80,148,213,272,320,372,416.5,456,486,505,528,534,546,518,484.95,451.824,418.625,385.38,352.07,318.72,285.348,251.944,218.523,185.064,151.575,118.092,84.564,51.044,29,30,546
Structure and Activity of Carbon-Supported Pt-Co Electrocatalysts for Oxygen Reduction,Ernesto R. Gonzalez,Brazil,Instituto de Qu? ¡ämica de Sa ?o Carlos,2004,PtCo/C,54.75638051,0,0,0,0,0,45.24361949,0,0,0,0,0,0,0,0,0,0,0,0,0,25,0,0,0,0,0,0,0,0,0,75,6.7,,XC-72R,30,230,none,1,0,0,25,0,0,none,0,1,0,0,7,900,2,1,0,55,225,0.409090909,,,,,,,0.5,4.62,0.25,0.15,20,nafion 115,75,125,2,5,100,1,80,,,,,0,0,0.1,,1,616,616,0,0.978,0.84,0.8,0.75,0.71,0.69,0.66,0.64,0.62,0.59,0.56,0.54,0.5,0.47,0.44,0.41,0.38,0.34,0.3,0.25,0.2,0.1533,0.11239,0.07625,0.0441,0.0153,0.01,0.01,0.01,0.01,0.01,84,160,225,284,345,396,448,496,531,560,594,600,611,616,615,608,578,540,475,400,321.93,247.258,175.375,105.84,38.25,26,27,28,29,30,616
Structure and Activity of Carbon-Supported Pt-Co Electrocatalysts for Oxygen Reduction,Ernesto R. Gonzalez,Brazil,Instituto de Qu? ¡ämica de Sa ?o Carlos,2004,PtCo/C,47.45626382,0,0,0,0,0,52.54373618,0,0,0,0,0,0,0,0,0,0,0,0,0,26.7,0,0,0,0,0,0,0,0,0,73.3,3.9,1.2,XC-72R,30,230,none,1,0,0,25,0,0,none,0,1,0,0,7,900,2,1,0,55,225,0.409090909,,,,,,,0.5,4.62,0.25,0.15,20,nafion 115,75,125,2,5,100,1,80,,,,,0,0,0.1,,1,616,616,0,0.975,0.84,0.8,0.75,0.71,0.69,0.66,0.64,0.62,0.59,0.56,0.54,0.5,0.47,0.44,0.41,0.38,0.34,0.3,0.26,0.22,0.18238,0.14898,0.11914,0.0923,0.06805,0.04602,0.02592,0.01,0.01,0.01,84,160,225,284,345,396,448,496,531,560,594,600,611,616,615,608,578,540,494,440,382.998,327.756,274.022,221.52,170.125,119.652,69.984,28,29,30,616
Pt-Co/C Electrocatalysts for Oxygen Reduction in ?H?2?/??O?2 PEMFCs Synthesized by Borohydride Method,Ernesto R. Gonzalez,Brazil,Instituto de Qu? ¡ämica de Sa ?o Carlos,2004,PtCo/C,85,0,0,0,0,0,15,0,0,0,0,0,0,0,0,0,0,0,0,0,20,0,0,0,0,0,0,0,0,0,80,3.8,,XC-72R,30,230,none,1,0,0,,,0,NaBH4,0,0,1,0,7,500,2,0,1,55,225,0.409090909,,,,,,,,4.62,0.4,0.4,19,nafion 115,75,125,2,5,100,1,80,,,,,0,0,0.1,,1,975,975,0,0.961,0.82,0.77,0.75,0.72,0.69,0.67,0.645,0.625,0.6,0.575,0.55119,0.52955,0.50978,0.49167,0.475,0.45962,0.44537,0.43214,0.41983,0.40833,0.39758,0.3875,0.37803,0.36912,0.36071,0.35278,0.34527,0.33816,0.33141,0.325,82,154,225,288,345,402,451.5,500,540,575,606.309,635.46,662.714,688.338,712.5,735.392,757.129,777.852,797.677,816.66,834.918,852.5,869.469,885.888,901.775,917.228,932.229,946.848,961.089,975,975
Nonalloyed Carbon-Supported PtRu Catalysts for PEMFC Applications,F.A.de Brujin,Netherlands,Energy Research Centre of the Netherlands,2004,PtRu/C,50,0,0,0,50,0,0,0,0,0,0,0,0,0,0,0,0,0,0,0,20,0,0,0,0,0,0,0,0,0,80,3.1,,XC-72R,30,230,none,1,0,0,,,0,formaldehyde,0,0,0,1,7,25,0,0,0,55,225,0.409090909,,,,,,,0.5426,7,0.35,0.35,,nafion 105,125,130,1.5,4,100,1,80,,,,,0,0,0.15,,0.21,414,414,0,0.96,0.8,0.75,0.71,0.67,0.64,0.6,0.56,0.51,0.46,0.41,0.3633,0.32239,0.28625,0.2541,0.2253,0.19936,0.17588,0.15452,0.13501,0.11711,0.10063,0.08542,0.07132,0.05823,0.04604,0.03465,0.024,0.01401,0.01,0.01,80,150,213,268,320,360,392,408,414,410,399.63,386.868,372.125,355.74,337.95,318.976,298.996,278.136,256.519,234.22,211.323,187.924,164.036,139.752,115.1,90.09,64.8,39.228,29,30,414
Optimization of bifunctional electrocatalyst for PEM unitized regenerative fuel cell,Sung-Dae Yim,Korea,Korea Institute of Energy Research,2004,Pt/C,100,0,0,0,0,0,0,0,0,0,0,0,0,0,0,0,0,0,0,0,100,0,0,0,0,0,0,0,0,0,0,3.1,,home-made carbon,,,none,1,0,0,,,0,ethylene glycol,1,0,0,0,10,25,0,0,0,27,225,0.833333333,,,,,,,,10,4,4,1,nafion 1135,88,,,,100,1,60,60,60,,,0,0,0,,1,912.57,912.57,0,1.03,0.88,0.84,0.82,0.79,0.77,0.75,0.73,0.71,0.69,0.67,0.645,0.62,0.59,0.56,0.53156,0.50592,0.4827,0.46157,0.44225,0.42452,0.4082,0.39312,0.37915,0.36617,0.35407,0.34277,0.3322,0.32228,0.31296,0.30419,88,168,246,316,385,450,511,568,621,670,709.5,744,767,784,797.34,809.472,820.59,830.826,840.275,849.04,857.22,864.864,872.045,878.808,885.175,891.202,896.94,902.384,907.584,912.57,912.57
Optimization of bifunctional electrocatalyst for PEM unitized regenerative fuel cell,Sung-Dae Yim,Korea,Korea Institute of Energy Research,2004,PtIr/C,50,0,0,50,0,0,0,0,0,0,0,0,0,0,0,0,0,0,0,0,100,0,0,0,0,0,0,0,0,0,0,3.1,,home-made carbon,,,none,1,0,0,,,0,NaBH4,0,0,1,0,7,25,0,0,0,27,225,0.833333333,,,,,,,,10,2,4,1,nafion 1135,88,,,,100,1,60,,,,,0,0,0,,1,676,676,0,1.01,0.87,0.825,0.79,0.77,0.74,0.72,0.7,0.67,0.64,0.62,0.59,0.55,0.52,0.48,0.44238,0.40898,0.37914,0.3523,0.32805,0.30602,0.28592,0.26751,0.25059,0.23497,0.22052,0.20711,0.19463,0.18299,0.1721,0.1619,87,165,237,308,370,432,490,536,576,620,649,660,676,672,663.57,654.368,644.538,634.14,623.295,612.04,600.432,588.522,576.357,563.928,551.3,538.486,525.501,512.372,499.09,485.7,676
Optimization of bifunctional electrocatalyst for PEM unitized regenerative fuel cell,Sung-Dae Yim,Korea,Korea Institute of Energy Research,2004,PtIrRu/C,50,0,0,45,5,0,0,0,0,0,0,0,0,0,0,0,0,0,0,0,100,0,0,0,0,0,0,0,0,0,0,3.1,,home-made carbon,,,none,1,0,0,,,0,NaBH4,0,0,1,0,7,25,0,0,0,27,225,0.833333333,,,,,,,,10,2.55653884,4,1,nafion 1135,88,,,,100,1,60,,,,,0,0,0,,1,574,574,0,0.97,0.79,0.77,0.73,0.7,0.67,0.65,0.62,0.59,0.56,0.53,0.5,0.47,0.44,0.41,0.38156,0.35592,0.3327,0.31157,0.29225,0.27452,0.2582,0.24312,0.22915,0.21617,0.20407,0.19277,0.1822,0.17228,0.16296,0.15419,79,154,219,280,335,390,434,472,504,530,550,564,572,574,572.34,569.472,565.59,560.826,555.275,549.04,542.22,534.864,527.045,518.808,510.175,501.202,491.94,482.384,472.584,462.57,574
Preparation and characterization of carbon nanofibers as catalyst support material for PEMFC,HojinRyu,Korea,Korea Research Institute of Chemical Technology,2004,Pt/CNFs,100,0,0,0,0,0,0,0,0,0,0,0,0,0,0,0,0,0,0,0,20,0,0,0,0,0,0,0,0,0,80,3.1,,CNTs,50,120,nanowire,0,1,0,,,0,NaBH4,0,0,1,0,7,25,0,0,0,55,225,0.409090909,,,,,,,,5,0.5,0.5,20,nafion 1035,89,130,1,13.78,100,1,80,,,,,0,0,0.1,,1,520,520,0,0.96,0.76,0.71,0.67,0.64,0.6,0.58,0.55,0.52,0.5,0.47,0.45,0.43,0.4,0.37,0.32,0.2733,0.23239,0.19625,0.1641,0.1353,0.10936,0.08588,0.06452,0.04501,0.02711,0.01063,0.01,0.01,0.01,0.01,76,142,201,256,300,348,385,416,450,470,495,516,520,518,480,437.28,395.063,353.25,311.79,270.6,229.656,188.936,148.396,108.024,67.775,27.638,27,28,29,30,520
Synthesis of platinum/multi-wall carbon nanotube catalysts,Pan Mu,China,Wuhan University of Technology,2004,Pt/MWNT,100,0,0,0,0,0,0,0,0,0,0,0,0,0,0,0,0,0,0,0,20,0,0,0,0,0,0,0,0,0,80,5,,CNTs,,120,nanowire,0,1,0,,,0,N2H4¡¤H2O,0,0,1,0,7,400,2,1,0,55,225,0.409090909,,,,,,,,,0.11,0.11,20,nafion 117,175,,,,100,1,25,,,,,0,0,0,,1,275,275,0,1.03,0.76,0.7,0.67,0.62,0.55,0.41,0.28481,0.18358,0.10003,0.0299,0.01,0.01,0.01,0.01,0.01,0.01,0.01,0.01,0.01,0.01,0.01,0.01,0.01,0.01,0.01,0.01,0.01,0.01,0.01,0.01,76,140,201,248,275,246,199.367,146.864,90.027,29.9,11,12,13,14,15,16,17,18,19,20,21,22,23,24,25,26,27,28,29,30,275
Highly stable Pt¨CRu/C as an anode catalyst for use in polymer electrolyte fuel cells,A. Pozio,Italy,University of Rome,2004,PtRu/C,50,0,0,0,50,0,0,0,0,0,0,0,0,0,0,0,0,0,0,0,20,0,0,0,0,0,0,0,0,0,80,3.1,,CNTs,50,120,nanowire,0,1,0,,,0,NaBH4,0,0,1,0,7,25,0,0,0,55,225,0.409090909,,,,,,,0.5,,0.61946,0.30973,13.18,nafion 112,50,,,,100,1,75,300,150,2,1,300,150,0.14,,1,1206.81,1206.81,0,0.96,0.84,0.79,0.75,0.725,0.7,0.675,0.65119,0.62955,0.60978,0.59167,0.575,0.55962,0.54537,0.53214,0.51983,0.50833,0.49758,0.4875,0.47803,0.46912,0.46071,0.45278,0.44527,0.43816,0.43141,0.425,0.4189,0.4131,0.40756,0.40227,84,158,225,290,350,405,455.833,503.64,548.802,591.67,632.5,671.544,708.981,744.996,779.745,813.328,845.886,877.5,908.257,938.24,967.491,996.116,1024.121,1051.584,1078.525,1105,1131.03,1156.68,1181.924,1206.81,1206.81
In?uence of atomic ordering on the electrocatalytic activity of Pt¨CCo alloys in alkaline electrolyte and proton exchange membrane fuel cells,Arumugam Manthiram,United States,University of Texas at Austin,2004,Pt3Co/C,73.14049587,0,0,0,0,0,26.85950413,0,0,0,0,0,0,0,0,0,0,0,0,0,100,0,0,0,0,0,0,0,0,0,0,5.7,,XC-72R,30,230,none,1,0,0,,120,0,NaBH4,0,0,1,0,9,900,1,1,0,88,180,0.204545455,,,,,,,,5,0.9,1,,nafion 117,175,130,2,,100,1,90,,,,,0,0,0,,1,560,560,0,0.92,0.77,0.71,0.665,0.645,0.625,0.59,0.56,0.54,0.51,0.49,0.465,0.44,0.42,0.4,0.37,0.34156,0.31592,0.2927,0.27157,0.25225,0.23452,0.2182,0.20312,0.18915,0.17617,0.16407,0.15277,0.1422,0.13228,0.12296,77,142,199.5,258,312.5,354,392,432,459,490,511.5,528,546,560,555,546.496,537.064,526.86,515.983,504.5,492.492,480.04,467.176,453.96,440.425,426.582,412.479,398.16,383.612,368.88,560
In?uence of atomic ordering on the electrocatalytic activity of Pt¨CCo alloys in alkaline electrolyte and proton exchange membrane fuel cells,Arumugam Manthiram,United States,University of Texas at Austin,2004,Pt3Co/C,63.16120907,0,0,0,0,0,36.83879093,0,0,0,0,0,0,0,0,0,0,0,0,0,100,0,0,0,0,0,0,0,0,0,0,6.7,,XC-72R,30,230,none,1,0,0,,120,0,NaBH4,0,0,1,0,9,900,1,1,0,88,180,0.204545455,,,,,,,,5,0.85,1,,nafion 117,175,130,2,,100,1,90,,,,,0,0,0,,1,320.716,320.716,0,0.92,0.7,0.63,0.57,0.53,0.48,0.445,0.405,0.37,0.35,0.32,0.29156,0.26592,0.2427,0.22157,0.20225,0.18452,0.1682,0.15312,0.13915,0.12617,0.11407,0.10277,0.0922,0.08228,0.07296,0.06419,0.05591,0.04808,0.04068,0.03366,70,126,171,212,240,267,283.5,296,315,320,320.716,319.104,315.51,310.198,303.375,295.232,285.94,275.616,264.385,252.34,239.547,226.094,212.06,197.472,182.4,166.894,150.957,134.624,117.972,100.98,320.716
In?uence of atomic ordering on the electrocatalytic activity of Pt¨CCo alloys in alkaline electrolyte and proton exchange membrane fuel cells,Arumugam Manthiram,United States,University of Texas at Austin,2004,PtCo/C,54.75638051,0,0,0,0,0,45.24361949,0,0,0,0,0,0,0,0,0,0,0,0,0,100,0,0,0,0,0,0,0,0,0,0,5.6,,XC-72R,30,230,none,1,0,0,,120,0,NaBH4,0,0,1,0,9,900,1,1,0,88,180,0.204545455,,,,,,,,5,0.8,1,,nafion 117,175,130,2,,100,1,90,,,,,0,0,0,,1,374,374,0,0.95,0.72,0.66,0.6,0.57,0.53,0.5,0.46,0.44,0.4,0.37,0.34,0.3,0.26238,0.22898,0.19914,0.1723,0.14805,0.12602,0.10592,0.08751,0.07059,0.05497,0.04052,0.02711,0.01463,0.01,0.01,0.01,0.01,0.01,72,132,180,228,265,300,322,352,360,370,374,360,341.094,320.572,298.71,275.68,251.685,226.836,201.248,175.02,148.239,120.934,93.196,65.064,36.575,26,27,28,29,30,374
In?uence of atomic ordering on the electrocatalytic activity of Pt¨CCo alloys in alkaline electrolyte and proton exchange membrane fuel cells,Arumugam Manthiram,United States,University of Texas at Austin,2004,PtCo/C,47.58064516,0,0,0,0,0,52.41935484,0,0,0,0,0,0,0,0,0,0,0,0,0,100,0,0,0,0,0,0,0,0,0,0,5.6,,XC-72R,30,230,none,1,0,0,,120,0,NaBH4,0,0,1,0,9,900,1,1,0,88,180,0.204545455,,,,,,,,5,0.75,1,,nafion 117,175,130,2,,100,1,90,,,,,0,0,0,,1,604.604,604.604,0,0.92,0.73,0.675,0.65,0.625,0.59,0.57,0.55,0.53,0.5,0.48,0.465,0.44,0.42,0.4,0.38,0.36086,0.34328,0.3271,0.31214,0.29827,0.28539,0.27338,0.26216,0.25166,0.2418,0.23254,0.22382,0.21559,0.20781,0.20045,73,135,195,250,295,342,385,424,450,480,511.5,528,546,560,570,577.376,583.576,588.78,593.066,596.54,599.319,601.436,602.968,603.984,604.5,604.604,604.314,603.652,602.649,601.35,604.604
In?uence of atomic ordering on the electrocatalytic activity of Pt¨CCo alloys in alkaline electrolyte and proton exchange membrane fuel cells,Arumugam Manthiram,United States,University of Texas at Austin,2004,Pt3Co/C,73.14049587,0,0,0,0,0,26.85950413,0,0,0,0,0,0,0,0,0,0,0,0,0,100,0,0,0,0,0,0,0,0,0,0,5.5,,XC-72R,30,230,none,1,0,0,,720,0,ammonium hydroxide,0,0,1,0,9,900,1,1,0,88,180,0.204545455,,,,,,,,5,0.9,1,,nafion 117,175,130,2,,100,1,90,,,,,0,0,0,,1,756,756,0,0.98,0.83,0.77,0.74,0.72,0.7,0.68,0.65,0.63,0.61,0.59,0.57,0.55,0.53,0.51,0.49,0.47,0.44,0.42,0.39,0.37,0.34,0.32,0.30086,0.28328,0.2671,0.25214,0.23827,0.22539,0.21338,0.20216,83,154,222,288,350,408,455,504,549,590,627,660,689,714,735,752,748,756,741,740,714,704,691.978,679.872,667.75,655.564,643.329,631.092,618.802,606.48,756
In?uence of atomic ordering on the electrocatalytic activity of Pt¨CCo alloys in alkaline electrolyte and proton exchange membrane fuel cells,Arumugam Manthiram,United States,University of Texas at Austin,2004,Pt3Co/C,63.16120907,0,0,0,0,0,36.83879093,0,0,0,0,0,0,0,0,0,0,0,0,0,100,0,0,0,0,0,0,0,0,0,0,5.4,,XC-72R,30,230,none,1,0,0,,720,0,ammonium hydroxide,0,0,1,0,9,900,1,1,0,88,180,0.204545455,,,,,,,,5,0.85,1,,nafion 117,175,130,2,,100,1,90,,,,,0,0,0,,1,714,714,0,0.98,0.84,0.795,0.765,0.73,0.71,0.68,0.66,0.64,0.61,0.58,0.56,0.535,0.51,0.49,0.46,0.44,0.42,0.39,0.36,0.34,0.31,0.29,0.27086,0.25328,0.2371,0.22214,0.20827,0.19539,0.18338,0.17216,84,159,229.5,292,355,408,462,512,549,580,616,642,663,686,690,704,714,702,684,680,651,638,622.978,607.872,592.75,577.564,562.329,547.092,531.802,516.48,714
In?uence of atomic ordering on the electrocatalytic activity of Pt¨CCo alloys in alkaline electrolyte and proton exchange membrane fuel cells,Arumugam Manthiram,United States,University of Texas at Austin,2004,PtCo/C,54.75638051,0,0,0,0,0,45.24361949,0,0,0,0,0,0,0,0,0,0,0,0,0,100,0,0,0,0,0,0,0,0,0,0,5.4,,XC-72R,30,230,none,1,0,0,,720,0,ammonium hydroxide,0,0,1,0,9,900,1,1,0,88,180,0.204545455,,,,,,,,5,0.8,1,,nafion 117,175,130,2,,100,1,90,,,,,0,0,0,,1,756,756,0,0.95,0.795,0.76,0.73,0.71,0.69,0.67,0.64,0.62,0.6,0.58,0.57,0.55,0.53,0.51,0.49,0.47,0.44,0.42,0.39,0.375,0.34,0.32,0.30086,0.28328,0.2671,0.25214,0.23827,0.22539,0.21338,0.20216,79.5,152,219,284,345,402,448,496,540,580,627,660,689,714,735,752,748,756,741,750,714,704,691.978,679.872,667.75,655.564,643.329,631.092,618.802,606.48,756
In?uence of atomic ordering on the electrocatalytic activity of Pt¨CCo alloys in alkaline electrolyte and proton exchange membrane fuel cells,Arumugam Manthiram,United States,University of Texas at Austin,2004,PtCo/C,47.58064516,0,0,0,0,0,52.41935484,0,0,0,0,0,0,0,0,0,0,0,0,0,100,0,0,0,0,0,0,0,0,0,0,6,,XC-72R,30,230,none,1,0,0,,720,0,ammonium hydroxide,0,0,1,0,9,900,1,1,0,88,180,0.204545455,,,,,,,,5,0.75,1,,nafion 117,175,130,2,,100,1,90,,,,,0,0,0,,1,602,602,0,0.94,0.75,0.72,0.68,0.66,0.64,0.61,0.57,0.55,0.53,0.51,0.49,0.47,0.45,0.43,0.4,0.37,0.34,0.31156,0.28592,0.2627,0.24157,0.22225,0.20452,0.1882,0.17312,0.15915,0.14617,0.13407,0.12277,0.1122,75,144,204,264,320,366,399,440,477,510,539,564,585,602,600,592,578,560.808,543.248,525.4,507.297,488.95,470.396,451.68,432.8,413.79,394.659,375.396,356.033,336.6,602
PREPARATION AND CHARACTERIZATION OF Pt/C CATALYSTS FOR PEMFC CATHODE: EFFECT OF DIFFERENT REDUCTION METHODS,Huamin Zhang,China,Dalian Institute of Chemical Physics£¬Chinese Academy of Sciences,2004,Pt/C(HCHO),100,0,0,0,0,0,0,0,0,0,0,0,0,0,0,0,0,0,0,0,46,0,0,0,0,0,0,0,0,0,54,4.4,,XC-72R,30,230,none,1,0,0,80,120,0,formaldehyde,0,0,0,1,7,25,0,0,0,48.9,180,0.36809816,,,,,,,,5,,,1,not-mentioned,,,,,100,1,80,,,,,0,0,0.2,,0.21,495,495,0,0.98,0.83,0.8,0.77,0.74,0.72,0.68,0.65,0.61,0.55,0.45,0.35909,0.28333,0.21923,0.16429,0.11667,0.075,0.03824,0.01,0.01,0.01,0.01,0.01,0.01,0.01,0.01,0.01,0.01,0.01,0.01,0.01,83,160,231,296,360,408,455,488,495,450,394.999,339.996,284.999,230.006,175.005,120,65.008,18,19,20,21,22,23,24,25,26,27,28,29,30,495
PREPARATION AND CHARACTERIZATION OF Pt/C CATALYSTS FOR PEMFC CATHODE: EFFECT OF DIFFERENT REDUCTION METHODS,Huamin Zhang,China,Dalian Institute of Chemical Physics£¬Chinese Academy of Sciences,2004,Pt/C(N2H4),100,0,0,0,0,0,0,0,0,0,0,0,0,0,0,0,0,0,0,0,46,0,0,0,0,0,0,0,0,0,54,4.4,,XC-72R,30,230,none,1,0,0,80,120,0,Diamine,0,0,0,1,7,25,0,0,0,20.2,180,0.891089109,,,,,,,,5,,,1,not-mentioned,,,,,100,1,80,,,,,0,0,0.2,,0.21,416,416,0,0.98,0.83,0.79,0.755,0.72,0.69,0.64,0.575,0.52,0.45,0.33,0.22185,0.13313,0.05904,0.01,0.01,0.01,0.01,0.01,0.01,0.01,0.01,0.01,0.01,0.01,0.01,0.01,0.01,0.01,0.01,0.01,83,158,226.5,288,345,384,402.5,416,405,330,244.035,159.756,76.752,14,15,16,17,18,19,20,21,22,23,24,25,26,27,28,29,30,416
PREPARATION AND CHARACTERIZATION OF Pt/C CATALYSTS FOR PEMFC CATHODE: EFFECT OF DIFFERENT REDUCTION METHODS,Huamin Zhang,China,Dalian Institute of Chemical Physics£¬Chinese Academy of Sciences,2004,Pt/C(NaBH4),100,0,0,0,0,0,0,0,0,0,0,0,0,0,0,0,0,0,0,0,46,0,0,0,0,0,0,0,0,0,54,4.4,,XC-72R,30,230,none,1,0,0,80,120,0,NaBH4,0,0,1,0,7,25,0,0,0,15.6,180,1.153846154,,,,,,,,5,,,1,not-mentioned,,,,,100,1,80,,,,,0,0,0.2,,0.21,440,440,0,0.98,0.825,0.78,0.75,0.72,0.68,0.63,0.6,0.55,0.475,0.38,0.29344,0.221,0.15948,0.10659,0.06064,0.02033,0.01,0.01,0.01,0.01,0.01,0.01,0.01,0.01,0.01,0.01,0.01,0.01,0.01,0.01,82.5,156,225,288,340,378,420,440,427.5,380,322.784,265.2,207.324,149.226,90.96,32.528,17,18,19,20,21,22,23,24,25,26,27,28,29,30,440
Study of preparation of electrocatalysts for PEMFC byreverse micelles method,ZHU Ke,China,Tianjin University,2005,Pt/C,100,0,0,0,0,0,0,0,0,0,0,0,0,0,0,0,0,0,0,0,19,0,0,0,0,0,0,0,0,0,81,1.9,,XC-72R,30,230,none,1,0,0,,,0,Hydrazine hydrate,0,0,1,0,7,25,0,0,0,55,225,0.409090909,,,,,,,,4,0.4,0.4,1,nafion 115,75,,,,100,1,70,,,,,0,0,0.28,,1,495,495,0,0.99,0.8,0.74,0.72,0.69,0.67,0.65,0.62,0.58,0.55,0.48,0.4154,0.36007,0.31213,0.27021,0.23323,0.20037,0.17098,0.14454,0.12061,0.09887,0.07903,0.06084,0.0441,0.02866,0.01437,0.01,0.01,0.01,0.01,0.01,80,148,216,276,335,390,434,464,495,480,456.94,432.084,405.769,378.294,349.845,320.592,290.666,260.172,229.159,197.74,165.963,133.848,101.43,68.784,35.925,26,27,28,29,30,495
Well-dispersed surfactant-stabilized Pt C nanocatalysts for fuel cell application Dispersion control and surfactant removal,"Hsing, IM",China,Hong Kong University of Science and Technology,2005,Pt/C,100,0,0,0,0,0,0,0,0,0,0,0,0,0,0,0,0,0,0,0,20,0,0,0,0,0,0,0,0,0,80,2.2,,XC-72R,30,230,none,1,0,0,90,75,0,methanol,0,0,0,0,7,25,0,0,0,128.7,225,0.174825175,,,,,,,0.4286,5,0.4,0.4,1,nafion 112,50,135,1.5,7.5,100,1,80,,,,,0,0,0,,1,1058,1058,0,0.99,0.86,0.82,0.795,0.775,0.75,0.735,0.715,0.7,0.68,0.67,0.655,0.645,0.625,0.605,0.595,0.58,0.56,0.55,0.53,0.51,0.5,0.48,0.46,0.44,0.42,0.398,0.37,0.34,0.305,0.28,86,164,238.5,310,375,441,500.5,560,612,670,720.5,774,812.5,847,892.5,928,952,990,1007,1020,1050,1056,1058,1056,1050,1034.8,999,952,884.5,840,1058
