Repository: ruiding-uchicago/Applying-Machine-Learning-to-Boost-the-Development-of-High-performance-Membrane-Electrode-Assembly

The code file was write in jupyter notebook and saved in the corresponding format of .ipynb. To run the code, we suggest users to install Anaconda 3 in windows 10 and install the following necessary python packages with the same or higher version to set up compatible environment:
Python 3.7
jupyter 1.0.0
keras 2.3.1
numpy 1.18.1
pandas 1.0.1
scikit-learn 0.22.1
matplotlib 3.1.3
deep-belief-network 1.0.3
tensorflow-gpu 1.14.0
seaborn 0.10.0
R-Studio 8.13.176095 (for apriori algorithm)
Please notice that the computing of artificial neural network was runned on GPU.

File: Module II/database_decision_tree.csv (part 4 of 18)
here inert,Electrochemical Active Surface Area (m2/g),Catalyst Mass Activity (mA mg-1),Catalyst Specific Activity (mA cm-2),Half wave potential £¨V vsRHE£©,Onset Potential £¨V vsRHE£©,ADT cycles,Reduce in half wave potential  mV,Reduce in MA/ mA mg-1,Reduce in SA/mA cm-2,I/C Ratio(Ionomer/Catalyst),Active Area (cm2),Cathode Platinum Loading (mgPt cm-2),Anode Platinum Loading(mgPt cm-2),Anodic Catalyst Type x wt% Pt/C,Membrane,Membrane Thickness (¦Ìm),Hot Press Temperature (¡æ),Hot Press Time (min),Hot Press Pressure (Mpa),Humidity %,GDE for 1/CCM for 0,Cell Temperature (¡æ),Flowing Rate of Anode Gas (H2) (ml min-1),Flowing Rate of Cathode Gas(O2/air) (ml min-1),stoichiometry/anode,stoichiometry/cathode,stoich to flow anode,stoich to flow cathode,Backpressure (Mpa),"Current decay at 0.6V(ma,cm2)",Cathode Gas Oxygen Ratio,Maximum Power Density mW cm-2,MPD caculated,qualified,Open Circuit Voltage V,Voltage 100mA cm0,Voltage 200mA cm0,Voltage 300mA cm0,Voltage 400mA cm0,Voltage 500mA cm0,Voltage 600mA cm0,Voltage 700mA cm0,Voltage 800mA cm0,Voltage 900mA cm0,Voltage 1000mA cm0,Voltage 1100mA cm0,Voltage 1200mA cm0,Voltage 1300mA cm0,Voltage 1400mA cm0,Voltage 1500mA cm0,Voltage 1600mA cm0,Voltage 1700mA cm0,Voltage 1800mA cm0,Voltage 1900mA cm0,Voltage 2000mA cm0,Voltage 2100mA cm0,Voltage 2200mA cm0,Voltage 2300mA cm0,Voltage 2400mA cm0,Voltage 2500mA cm0,Voltage 2600mA cm0,Voltage 2700mA cm0,Voltage 2800mA cm0,Voltage 2900mA cm0,Voltage 3000mA cm0,,,,,,,,,,,,,,,,,,,,,,,,,,,,,,,
Carbon Nanotube Film by Filtration as Cathode Catalyst Support for Proton-Exchange Membrane Fuel Cell,Yushan Yan,United States,University of California,2005,Pt/CNT,100,0,0,0,0,0,0,0,0,0,0,0,0,0,0,0,0,0,0,0,30,0,0,0,0,0,0,0,0,0,70,3.1,,CNTs,30,100,nanowire,0,1,0,140,180,0,ethylene glycol,1,0,0,0,13,25,0,0,0,55,225,0.409090909,,,,,,,0.4286,5,0.2,0.2,20,nafion 112,50,135,1.5,14,100,1,70,200,200,,,0,0,0.2,,1,588,588,0,0.98,0.825,0.805,0.77,0.73,0.69,0.66,0.63,0.6,0.56,0.53,0.51,0.48,0.45,0.42,0.39,0.35,0.32,0.275,0.24,0.18,0.12431,0.0761,0.03394,0.01,0.01,0.01,0.01,0.01,0.01,0.01,82.5,161,231,292,345,396,441,480,504,530,561,576,585,588,585,560,544,495,456,360,261.051,167.42,78.062,24,25,26,27,28,29,30,588
Preparation by Inorganic Colloid Method and Characterization of Pt/C Catalysts,TIAN Jian-Hua,China,Tianjin University,2005,Pt/C,100,0,0,0,0,0,0,0,0,0,0,0,0,0,0,0,0,0,0,0,20,0,0,0,0,0,0,0,0,0,80,3.05,,XC-72R,30,230,none,1,0,0,,180,0,formaldehyde,0,0,0,1,5,25,0,0,0,55,225,0.409090909,,,,,,,0.33,4,0.4,0.4,20,nafion 115,75,140,1.5,0.3,,1,70,,,,,0,0,0,,1,517,517,0,0.98,0.825,0.78,0.75,0.72,0.68,0.65,0.615,0.575,0.55,0.51,0.47,0.4,0.3354,0.28007,0.23213,0.19021,0.15323,0.12037,0.09098,0.06454,0.04061,0.01887,0.01,0.01,0.01,0.01,0.01,0.01,0.01,0.01,82.5,156,225,288,340,390,430.5,460,495,510,517,480,436.02,392.098,348.195,304.336,260.491,216.666,172.862,129.08,85.281,41.514,23,24,25,26,27,28,29,30,517
Fabrication and evaluation of the Pt/C catalyst for the anode of the PEMFC,Liu Weifeng,China,Dalian Institute of Chemical Physics£¬Chinese Academy of Sciences,2005,Pt/C,100,0,0,0,0,0,0,0,0,0,0,0,0,0,0,0,0,0,0,0,20,0,0,0,0,0,0,0,0,0,80,3.1,,XC-72R,30,230,none,1,0,0,90,,0,formaldehyde,0,0,0,1,10,25,0,0,0,94,225,0.239361702,,,,,,,,,0.3,0.3,20,not-mentioned,,,,,,1,80,,,,,0,0,0,,1,588,588,0,,0.88,0.83,0.8,0.76,0.74,0.7,0.675,0.64,0.6,0.57,0.53,0.49,0.44,0.3933,0.35239,0.31625,0.2841,0.2553,0.22936,0.20588,0.18452,0.16501,0.14711,0.13063,0.11542,0.10132,0.08823,0.07604,0.06465,0.054,88,166,240,304,370,420,472.5,512,540,570,583,588,572,550.62,528.585,506,482.97,459.54,435.784,411.76,387.492,363.022,338.353,313.512,288.55,263.432,238.221,212.912,187.485,162,588
Fabrication and evaluation of the Pt/C catalyst for the anode of the PEMFC,Liu Weifeng,China,Dalian Institute of Chemical Physics£¬Chinese Academy of Sciences,2005,Pt/C,100,0,0,0,0,0,0,0,0,0,0,0,0,0,0,0,0,0,0,0,10,0,0,0,0,0,0,0,0,0,90,3.1,,XC-72R,30,230,none,1,0,0,90,,0,formaldehyde,0,0,0,1,10,25,0,0,0,96,225,0.234375,,,,,,,,,0.3,0.15,10,not-mentioned,,,,,,1,80,,,,,0,0,0,,1,516,516,0,,0.825,0.77,0.73,0.68,0.65,0.62,0.575,0.55,0.51,0.48,0.45,0.43,0.39,0.35238,0.31898,0.28914,0.2623,0.23805,0.21602,0.19592,0.17751,0.16059,0.14497,0.13052,0.11711,0.10463,0.09299,0.0821,0.0719,0.06232,82.5,154,219,272,325,372,402.5,440,459,480,495,516,507,493.332,478.47,462.624,445.91,428.49,410.438,391.84,372.771,353.298,333.431,313.248,292.775,272.038,251.073,229.88,208.51,186.96,516
Fabrication and evaluation of the Pt/C catalyst for the anode of the PEMFC,Liu Weifeng,China,Dalian Institute of Chemical Physics£¬Chinese Academy of Sciences,2005,Pt/C,100,0,0,0,0,0,0,0,0,0,0,0,0,0,0,0,0,0,0,0,5,0,0,0,0,0,0,0,0,0,95,2.2,,XC-72R,30,230,none,1,0,0,90,,0,formaldehyde,0,0,0,1,10,25,0,0,0,96,225,0.234375,,,,,,,,,0.3,0.075,5,not-mentioned,,,,,,1,80,,,,,0,0,0,,1,484,484,0,,0.81,0.75,0.72,0.68,0.65,0.61,0.57,0.55,0.51,0.48,0.44,0.4,0.35,0.3033,0.26239,0.22625,0.1941,0.1653,0.13936,0.11588,0.09452,0.07501,0.05711,0.04063,0.02542,0.01132,0.01,0.01,0.01,0.01,81,150,216,272,325,366,399,440,459,480,484,480,455,424.62,393.585,362,329.97,297.54,264.784,231.76,198.492,165.022,131.353,97.512,63.55,29.432,27,28,29,30,484
Fabrication and evaluation of the Pt/C catalyst for the anode of the PEMFC,Liu Weifeng,China,Dalian Institute of Chemical Physics£¬Chinese Academy of Sciences,2005,Pt/C,100,0,0,0,0,0,0,0,0,0,0,0,0,0,0,0,0,0,0,0,3,0,0,0,0,0,0,0,0,0,97,1.3,,XC-72R,30,230,none,1,0,0,,,0,ethylene glycol,1,0,0,0,10,25,0,0,0,154,225,0.146103896,,,,,,,,,0.3,0.045,3,not-mentioned,,,,,,1,80,,,,,0,0,0,,1,576,576,0,,0.81,0.75,0.72,0.68,0.65,0.61,0.595,0.58,0.55,0.53,0.5,0.48,0.44,0.41,0.38156,0.35592,0.3327,0.31157,0.29225,0.27452,0.2582,0.24312,0.22915,0.21617,0.20407,0.19277,0.1822,0.17228,0.16296,0.15419,81,150,216,272,325,366,416.5,464,495,530,550,576,572,574,572.34,569.472,565.59,560.826,555.275,549.04,542.22,534.864,527.045,518.808,510.175,501.202,491.94,482.384,472.584,462.57,576
PtCo/C cathode catalyst for improved durability in PEMFCs,PingYu,United States,Hamilton Sunstrand Space Syst Int,2005,PtCo/C,71.52913571,0,0,0,0,0,28.47086429,0,0,0,0,0,0,0,0,0,0,0,0,0,52.1,0,0,0,0,0,0,0,0,0,47.9,4.55,,EC300,40,875,none,1,0,0,,,0,none,0,1,0,0,7,900,2,0,1,42,180,0.428571429,,,,,,,0.4286,25,0.4,0.4,46.5,nafion 112,50,,,,100,0,65,500,3000,,,0,0,0.1,,0.21,1226.55,1226.55,1,0.97,0.85,0.82,0.78,0.76,0.74,0.72,0.69,0.66,0.64,0.62,0.60086,0.58328,0.5671,0.55214,0.53827,0.52539,0.51338,0.50216,0.49166,0.4818,0.47254,0.46382,0.45559,0.44781,0.44045,0.43347,0.42685,0.42055,0.41456,0.40885,85,164,234,304,370,432,483,528,576,620,660.946,699.936,737.23,772.996,807.405,840.624,872.746,903.888,934.154,963.6,992.334,1020.404,1047.857,1074.744,1101.125,1127.022,1152.495,1177.54,1202.224,1226.55,1226.55
High performance membrane-electrode assemblies with ultra-low Pt loading for proton exchange membrane fuel cells,Arumugam Manthiram,United States,University of Texas at Austin,2005,Pt/C,100,0,0,0,0,0,0,0,0,0,0,0,0,0,0,0,0,0,0,0,20,0,0,0,0,0,0,0,0,0,80,3.1,,CNTs,30,100,nanowire,0,1,0,140,180,0,ethylene glycol,1,0,0,0,13,25,0,0,0,55,225,0.409090909,,,,,,,0.4286,5,0.25,0.25,20,nafion 115,75,,,,100,0,80,,,,,0,0,0,,1,645,645,0,,0.81,0.78,0.75,0.73,0.7,0.67,0.65,0.62,0.59,0.57,0.53,0.51,0.49,0.45,0.43,0.4,0.35,0.31,0.26,0.22,0.18238,0.14898,0.11914,0.0923,0.06805,0.04602,0.02592,0.01,0.01,0.01,81,156,225,292,350,402,455,496,531,570,583,612,637,630,645,640,595,558,494,440,382.998,327.756,274.022,221.52,170.125,119.652,69.984,28,29,30,645
High performance membrane-electrode assemblies with ultra-low Pt loading for proton exchange membrane fuel cells,Arumugam Manthiram,United States,University of Texas at Austin,2005,Pt/C,100,0,0,0,0,0,0,0,0,0,0,0,0,0,0,0,0,0,0,0,20,0,0,0,0,0,0,0,0,0,80,3.1,,CNTs,30,100,nanowire,0,1,0,140,180,0,ethylene glycol,1,0,0,0,13,25,0,0,0,55,225,0.409090909,,,,,,,0.4286,5,0.2,0.2,20,nafion 115,75,,,,100,0,80,,,,,0,0,0,,1,645,645,0,,0.81,0.78,0.75,0.71,0.69,0.65,0.62,0.605,0.59,0.57,0.53,0.51,0.49,0.45,0.43,0.4,0.37,0.33,0.3,0.26,0.21,0.17,0.13238,0.09898,0.06914,0.0423,0.01805,0.01,0.01,0.01,81,156,225,284,345,390,434,484,531,570,583,612,637,630,645,640,629,594,570,520,441,374,304.474,237.552,172.85,109.98,48.735,28,29,30,645
High performance membrane-electrode assemblies with ultra-low Pt loading for proton exchange membrane fuel cells,Arumugam Manthiram,United States,University of Texas at Austin,2005,Pt/C,100,0,0,0,0,0,0,0,0,0,0,0,0,0,0,0,0,0,0,0,20,0,0,0,0,0,0,0,0,0,80,3.1,,CNTs,30,100,nanowire,0,1,0,140,180,0,ethylene glycol,1,0,0,0,13,25,0,0,0,55,225,0.409090909,,,,,,,0.4286,5,0.1,0.1,20,nafion 115,75,,,,100,0,80,,,,,0,0,0,,1,684,684,0,,0.82,0.79,0.76,0.73,0.7,0.67,0.65,0.62,0.6,0.58,0.55,0.52,0.5,0.48,0.45,0.42,0.4,0.38,0.33,0.3,0.25,0.2,0.1533,0.11239,0.07625,0.0441,0.0153,0.01,0.01,0.01,82,158,228,292,350,402,455,496,540,580,605,624,650,672,675,672,680,684,627,600,525,440,352.59,269.736,190.625,114.66,41.31,28,29,30,684
High performance membrane-electrode assemblies with ultra-low Pt loading for proton exchange membrane fuel cells,Arumugam Manthiram,United States,University of Texas at Austin,2005,Pt/C,100,0,0,0,0,0,0,0,0,0,0,0,0,0,0,0,0,0,0,0,20,0,0,0,0,0,0,0,0,0,80,3.1,,CNTs,30,100,nanowire,0,1,0,140,180,0,ethylene glycol,1,0,0,0,13,25,0,0,0,55,225,0.409090909,,,,,,,0.4286,5,0.05,0.05,20,nafion 115,75,,,,100,0,80,,,,,0,0,0,,1,608,608,0,,0.8,0.76,0.74,0.7,0.68,0.65,0.62,0.6,0.58,0.55,0.51,0.49,0.465,0.43,0.4,0.38,0.33,0.3,0.25,0.22,0.19156,0.16592,0.1427,0.12157,0.10225,0.08452,0.0682,0.05312,0.03915,0.02617,80,152,222,280,340,390,434,480,522,550,561,588,604.5,602,600,608,561,540,475,440,402.276,365.024,328.21,291.768,255.625,219.752,184.14,148.736,113.535,78.51,608
Nanostructured Pt¨CM/C (M?=?Fe and Co) catalysts prepared by a microemulsion method for oxygen reduction in proton exchange membrane fuel cells,Arumugam Manthiram,United States,University of Texas at Austin,2005,PtCo/C,30.90432907,0,0,0,0,0,69.09567093,0,0,0,0,0,0,0,0,0,0,0,0,0,17.1,0,0,0,0,0,0,0,0,0,82.9,3.1,,XC-72R,30,230,none,1,0,0,,120,0,NaBH4,0,0,1,0,9,200,2,1,0,55,225,0.409090909,,0.86,,,,,,5,0.1789,0.3,20,nafion 115,75,,,,100,1,75,50,50,,,0,0,0.26,,1,344,344,0,0.96,0.8,0.75,0.7,0.65,0.6,0.55,0.49,0.43,0.37431,0.3261,0.28394,0.24677,0.21375,0.18423,0.15766,0.13364,0.11182,0.0919,0.07364,0.05685,0.04136,0.02701,0.0137,0.01,0.01,0.01,0.01,0.01,0.01,0.01,80,150,210,260,300,330,343,344,336.879,326.1,312.334,296.124,277.875,257.922,236.49,213.824,190.094,165.42,139.916,113.7,86.856,59.422,31.51,24,25,26,27,28,29,30,344
Nanostructured Pt¨CM/C (M?=?Fe and Co) catalysts prepared by a microemulsion method for oxygen reduction in proton exchange membrane fuel cells,Arumugam Manthiram,United States,University of Texas at Austin,2005,PtCo/C,48.47218219,0,0,0,0,0,51.52781781,0,0,0,0,0,0,0,0,0,0,0,0,0,22.6,0,0,0,0,0,0,0,0,0,77.4,5.5,,XC-72R,30,230,none,1,0,0,25,0,0,none,0,1,0,0,7,900,2,1,0,55,225,0.409090909,,0.84,,,,,,5,0.227,0.3,20,nafion 115,75,,,,100,1,75,50,50,,,0,0,0.26,,1,406.968,406.968,0,0.99,0.82,0.76,0.72,0.67,0.62,0.575,0.53,0.48,0.44,0.40238,0.36898,0.33914,0.3123,0.28805,0.26602,0.24592,0.22751,0.21059,0.19497,0.18052,0.16711,0.15463,0.14299,0.1321,0.1219,0.11232,0.1033,0.09481,0.08679,0.0792,82,152,216,268,310,345,371,384,396,402.38,405.878,406.968,405.99,403.27,399.03,393.472,386.767,379.062,370.443,361.04,350.931,340.186,328.877,317.04,304.75,292.032,278.91,265.468,251.691,237.6,406.968
Nanostructured Pt¨CM/C (M?=?Fe and Co) catalysts prepared by a microemulsion method for oxygen reduction in proton exchange membrane fuel cells,Arumugam Manthiram,United States,University of Texas at Austin,2005,PtFe/C,40.6779661,0,0,0,0,0,0,59.3220339,0,0,0,0,0,0,0,0,0,0,0,0,16.6,0,0,0,0,0,0,0,0,0,83.4,2.5,,XC-72R,30,230,none,1,0,0,,120,0,NaBH4,0,0,1,0,9,200,2,1,0,55,225,0.409090909,,0.83,,,,,,5,0.2114,0.3,20,nafion 115,75,,,,100,1,75,50,50,,,0,0,0.26,,1,294.1,294.1,0,0.96,0.79,0.675,0.63,0.56,0.5,0.45,0.4033,0.36239,0.32625,0.2941,0.2653,0.23936,0.21588,0.19452,0.17501,0.15711,0.14063,0.12542,0.11132,0.09823,0.08604,0.07465,0.064,0.05401,0.04462,0.03579,0.02745,0.01958,0.01213,0.01,79,135,189,224,250,270,282.31,289.912,293.625,294.1,291.83,287.232,280.644,272.328,262.515,251.376,239.071,225.756,211.508,196.46,180.684,164.23,147.2,129.624,111.55,93.054,74.115,54.824,35.177,30,294.1
Nanostructured Pt¨CM/C (M?=?Fe and Co) catalysts prepared by a microemulsion method for oxygen reduction in proton exchange membrane fuel cells,Arumugam Manthiram,United States,University of Texas at Austin,2005,PtFe/C,45.46684709,0,0,0,0,0,0,54.53315291,0,0,0,0,0,0,0,0,0,0,0,0,24.2,0,0,0,0,0,0,0,0,0,75.8,6.3,,XC-72R,30,230,none,1,0,0,25,120,0,none,0,1,0,0,7,900,2,1,0,55,225,0.409090909,,0.81,,,,,,5,0.2231,0.3,20,nafion 115,75,,,,100,1,75,50,50,,,0,0,0.26,,1,329,329,0,0.96,0.8,0.74,0.68,0.63,0.58,0.525,0.47,0.4,0.3354,0.28007,0.23213,0.19021,0.15323,0.12037,0.09098,0.06454,0.04061,0.01887,0.01,0.01,0.01,0.01,0.01,0.01,0.01,0.01,0.01,0.01,0.01,0.01,80,148,204,252,290,315,329,320,301.86,280.07,255.343,228.252,199.199,168.518,136.47,103.264,69.037,33.966,19,20,21,22,23,24,25,26,27,28,29,30,329
Carbon supported Pt70Co30?electrocatalyst prepared by the formic acid method for the oxygen reduction reaction in polymer electrolyte fuel cells,Ernesto R. Gonzalez,Brazil,Instituto de Qu? ¡ämica de Sa ?o Carlos,2005,Pt/C,100,0,0,0,0,0,0,0,0,0,0,0,0,0,0,0,0,0,0,0,20,0,0,0,0,0,0,0,0,0,80,4.5,,XC-72R,30,230,none,1,0,0,80,,0,formic acid,0,0,1,0,7,25,0,0,0,55,225,0.409090909,,,,,,,,4.62,0.4,0.4,20,nafion 115,75,125,2,5,100,1,80,,,,,0,0,0.1,,1,598,598,0,0.955,0.82,0.77,0.745,0.72,0.69,0.66,0.63,0.6,0.58,0.55,0.51,0.49,0.46,0.425,0.38,0.33,0.28,0.2333,0.19239,0.15625,0.1241,0.0953,0.06936,0.04588,0.02452,0.01,0.01,0.01,0.01,0.01,82,154,223.5,288,345,396,441,480,522,550,561,588,598,595,570,528,476,419.94,365.541,312.5,260.61,209.66,159.528,110.112,61.3,26,27,28,29,30,598
Carbon supported Pt70Co30?electrocatalyst prepared by the formic acid method for the oxygen reduction reaction in polymer electrolyte fuel cells,Ernesto R. Gonzalez,Brazil,Instituto de Qu? ¡ämica de Sa ?o Carlos,2005,PtCo/C,71,0,0,0,0,0,29,0,0,0,0,0,0,0,0,0,0,0,0,0,20,0,0,0,0,0,0,0,0,0,80,7.9,,XC-72R,30,230,none,1,0,0,80,,0,formic acid,0,0,1,0,7,25,0,0,0,55,225,0.409090909,,,,,,,,4.62,0.4,0.4,20,nafion 115,75,125,2,5,100,1,80,,,,,0,0,0.1,,1,572,572,0,0.933,0.82,0.77,0.73,0.7,0.67,0.645,0.6,0.58,0.55,0.52,0.49,0.47,0.44,0.4,0.37,0.32,0.28,0.24238,0.20898,0.17914,0.1523,0.12805,0.10602,0.08592,0.06751,0.05059,0.03497,0.02052,0.01,0.01,82,154,219,280,335,387,420,464,495,520,539,564,572,560,555,512,476,436.284,397.062,358.28,319.83,281.71,243.846,206.208,168.775,131.534,94.419,57.456,29,30,572
Carbon supported Pt70Co30?electrocatalyst prepared by the formic acid method for the oxygen reduction reaction in polymer electrolyte fuel cells,Ernesto R. Gonzalez,Brazil,Instituto de Qu? ¡ämica de Sa ?o Carlos,2005,PtCo/C,71,0,0,0,0,0,29,0,0,0,0,0,0,0,0,0,0,0,0,0,20,0,0,0,0,0,0,0,0,0,80,13.2,,XC-72R,30,230,none,1,0,0,80,,0,formic acid,0,0,1,0,7,500,1,1,0,55,225,0.409090909,,,,,,,,4.62,0.4,0.4,20,nafion 115,75,125,2,5,100,1,80,,,,,0,0,0.1,,1,484,484,0,0.941,0.78,0.73,0.7,0.68,0.64,0.61,0.58,0.55,0.51,0.47,0.44,0.4,0.37,0.34156,0.31592,0.2927,0.27157,0.25225,0.23452,0.2182,0.20312,0.18915,0.17617,0.16407,0.15277,0.1422,0.13228,0.12296,0.11419,0.10591,78,146,210,272,320,366,406,440,459,470,484,480,481,478.184,473.88,468.32,461.669,454.05,445.588,436.4,426.552,416.13,405.191,393.768,381.925,369.72,357.156,344.288,331.151,317.73,484
Carbon supported Pt70Co30?electrocatalyst prepared by the formic acid method for the oxygen reduction reaction in polymer electrolyte fuel cells,Ernesto R. Gonzalez,Brazil,Instituto de Qu? ¡ämica de Sa ?o Carlos,2005,PtCo/C,71,0,0,0,0,0,29,0,0,0,0,0,0,0,0,0,0,0,0,0,20,0,0,0,0,0,0,0,0,0,80,21.3,,XC-72R,30,230,none,1,0,0,80,,0,formic acid,0,0,1,0,7,900,1,1,0,55,225,0.409090909,,,,,,,,4.62,0.4,0.4,20,nafion 115,75,125,2,5,100,1,80,,,,,0,0,0.1,,1,360,360,0,0.951,0.79,0.74,0.7,0.67,0.625,0.55,0.5,0.44,0.4,0.32,0.24657,0.18428,0.13077,0.08432,0.04361,0.01,0.01,0.01,0.01,0.01,0.01,0.01,0.01,0.01,0.01,0.01,0.01,0.01,0.01,0.01,79,148,210,268,312.5,330,350,352,360,320,271.227,221.136,170.001,118.048,65.415,16,17,18,19,20,21,22,23,24,25,26,27,28,29,30,360
Performance of polymer electrolyte membrane fuel cells with carbon nanotubes as oxygen reduction catalyst support material,S. Ramaprabhu,India,Indian Institute of Technology Madras,2005,Pt/CNT,100,0,0,0,0,0,0,0,0,0,0,0,0,0,0,0,0,0,0,0,24.35,0,0,0,0,0,0,0,0,0,75.65,4,,CNTs,,120,nanowire,0,1,0,,720,0,NaBH4,0,0,1,0,7,25,0,0,0,55,225,0.409090909,,,,,,,,5,0.5,0.25,19.6,nafion 1035,89,130,2,6.895,100,1,80,,,,,0,0,0.1,,1,405,405,0,1,0.8,0.73,0.69,0.66,0.62,0.58,0.54,0.5,0.45,0.4,0.3533,0.31239,0.27625,0.2441,0.2153,0.18936,0.16588,0.14452,0.12501,0.10711,0.09063,0.07542,0.06132,0.04823,0.03604,0.02465,0.014,0.01,0.01,0.01,80,146,207,264,310,348,378,400,405,400,388.63,374.868,359.125,341.74,322.95,302.976,281.996,260.136,237.519,214.22,190.323,165.924,141.036,115.752,90.1,64.09,37.8,28,29,30,405
Novel carbon aerogel-supported catalysts for PEM fuel cell application,A.Smirnova,United States,University of Connecticut,2005,Aerogel supported Pt,100,0,0,0,0,0,0,0,0,0,0,0,0,0,0,0,0,0,0,0,37,0,0,0,0,0,0,0,0,0,63,3.9,,carbon aerogel,,250,none,1,0,0,300,,0,ethylene glycol,1,0,0,0,10,25,0,0,0,71,217,0.305633803,,,,,,,0.33,6.25,0.2,0.2,35,nafion 117,175,,5,7,100,0,80,,,,,0,0,0,,0.21,621.03,621.03,0,0.95,0.7,0.66,0.63,0.61,0.6,0.58,0.55,0.53,0.5,0.47156,0.44592,0.4227,0.40157,0.38225,0.36452,0.3482,0.33312,0.31915,0.30617,0.29407,0.28277,0.2722,0.26228,0.25296,0.24419,0.23591,0.22808,0.22068,0.21366,0.20701,70,132,189,244,300,348,385,424,450,471.56,490.512,507.24,522.041,535.15,546.78,557.12,566.304,574.47,581.723,588.14,593.817,598.84,603.244,607.104,610.475,613.366,615.816,617.904,619.614,621.03,621.03
Novel carbon aerogel-supported catalysts for PEM fuel cell application,A.Smirnova,United States,University of Connecticut,2005,Aerogel supported Pt,100,0,0,0,0,0,0,0,0,0,0,0,0,0,0,0,0,0,0,0,20,0,0,0,0,0,0,0,0,0,80,3.1,,carbon aerogel,,250,none,1,0,0,300,,0,ethylene glycol,1,0,0,0,10,25,0,0,0,101,225,0.222772277,,,,,,,0.33,6.25,0.1,0.1,35,nafion 117,175,,5,7,100,0,80,,,,,0,0,0,,1,888.45,888.45,0,0.93,0.78,0.69,0.65,0.63,0.62,0.6,0.58,0.56,0.54,0.52,0.51,0.5,0.49,0.48,0.47,0.45,0.44,0.42,0.4,0.39,0.37,0.36,0.35031,0.34119,0.3326,0.32449,0.31683,0.30957,0.30269,0.29615,78,138,195,252,310,360,406,448,486,520,561,600,637,672,705,720,748,756,760,780,777,792,805.713,818.856,831.5,843.674,855.441,866.796,877.801,888.45,888.45
"Effect of Atomic Ordering on the Catalytic Activity of Carbon Supported PtM (M = Fe , Co, Ni, and Cu) Alloys for Oxygen Reduction in PEMFCs",Arumugam Manthiram,United States,University of Texas at Austin,2005,PtCo/C,50,0,0,0,0,0,50,0,0,0,0,0,0,0,0,0,0,0,0,0,23.80952381,0,0,0,0,0,0,0,0,0,76.19047619,5.8,,XC-72R,30,230,none,1,0,0,25,0,0,none,0,1,0,0,7,900,1,1,0,55,225,0.409090909,,,,,,,0.4286,5,0.24,0.3,20,nafion 115,75,130,2,,100,1,75,,,,,0,0,0,,1,451,451,0,0.99,0.83,0.77,0.73,0.7,0.65,0.62,0.575,0.54,0.5,0.45,0.41,0.37238,0.33898,0.30914,0.2823,0.25805,0.23602,0.21592,0.19751,0.18059,0.16497,0.15052,0.13711,0.12463,0.11299,0.1021,0.0919,0.08232,0.0733,0.06481,83,154,219,280,325,372,402.5,432,450,450,451,446.856,440.674,432.796,423.45,412.88,401.234,388.656,375.269,361.18,346.437,331.144,315.353,299.112,282.475,265.46,248.13,230.496,212.57,194.43,451
High-Performance PEMFCs at Elevated Temperatures Using Nafion 112 Membranes,Ying Song,United States,University of Texas at Austin,2005,Pt/C,100,0,0,0,0,0,0,0,0,0,0,0,0,0,0,0,0,0,0,0,46.5,0,0,0,0,0,0,0,0,0,53.5,3.1,,XC-72R,30,230,none,1,0,0,,,0,ethylene glycol,1,0,0,0,10,25,0,0,0,61.7,217,0.351701783,,,,,,,0.33,25,0.5,0.4,65,nafion 112,50,,,,100,0,80,,,,,0,0,0,,0.21,742,742,0,0.98,0.8,0.77,0.75,0.71,0.69,0.67,0.66,0.64,0.63,0.62,0.6,0.59,0.57,0.53,0.49238,0.45898,0.42914,0.4023,0.37805,0.35602,0.33592,0.31751,0.30059,0.28497,0.27052,0.25711,0.24463,0.23299,0.2221,0.2119,80,154,225,284,345,402,462,512,567,620,660,708,741,742,738.57,734.368,729.538,724.14,718.295,712.04,705.432,698.522,691.357,683.928,676.3,668.486,660.501,652.372,644.09,635.7,742
The preparation of Pt/C catalysts using various carbon materials for the cathode of PEMFC,Jin-Nam Park,Korea,LG Chem,2006,Pt/C,100,0,0,0,0,0,0,0,0,0,0,0,0,0,0,0,0,0,0,0,60,0,0,0,0,0,0,0,0,0,40,3.4,,XC-72R,30,230,none,1,0,0,90,,0,ethylene glycol,1,0,0,0,10,25,0,0,0,88,180,0.204545455,,,,,,,,6.25,0.2,0.4,60,nafion 112,50,140,2,16,100,1,70,300,1000,,,0,0,0,,0.21,432,432,0,0.8,0.76,0.73,0.71,0.68,0.66,0.63,0.58,0.54,0.45,0.4,0.3533,0.31239,0.27625,0.2441,0.2153,0.18936,0.16588,0.14452,0.12501,0.10711,0.09063,0.07542,0.06132,0.04823,0.03604,0.02465,0.014,0.01,0.01,0.01,76,146,213,272,330,378,406,432,405,400,388.63,374.868,359.125,341.74,322.95,302.976,281.996,260.136,237.519,214.22,190.323,165.924,141.036,115.752,90.1,64.09,37.8,28,29,30,432
The preparation of Pt/C catalysts using various carbon materials for the cathode of PEMFC,Jin-Nam Park,Korea,LG Chem,2006,Pt/C,100,0,0,0,0,0,0,0,0,0,0,0,0,0,0,0,0,0,0,0,60,0,0,0,0,0,0,0,0,0,40,2.3,,EC300,40,875,none,1,0,0,90,,0,ethylene glycol,1,0,0,0,10,25,0,0,0,88,180,0.204545455,,,,,,,,6.25,0.2,0.4,60,nafion 112,50,140,2,16,100,1,70,300,1000,,,0,0,0,,0.21,493.22,493.22,0,0.82,0.78,0.76,0.73,0.7,0.67,0.63,0.6,0.56,0.52,0.48,0.44238,0.40898,0.37914,0.3523,0.32805,0.30602,0.28592,0.26751,0.25059,0.23497,0.22052,0.20711,0.19463,0.18299,0.1721,0.1619,0.15232,0.1433,0.13481,0.12679,78,152,219,280,335,378,420,448,468,480,486.618,490.776,492.882,493.22,492.075,489.632,486.064,481.518,476.121,469.94,463.092,455.642,447.649,439.176,430.25,420.94,411.264,401.24,390.949,380.37,493.22
The preparation of Pt/C catalysts using various carbon materials for the cathode of PEMFC,Jin-Nam Park,Korea,LG Chem,2006,Pt/C,100,0,0,0,0,0,0,0,0,0,0,0,0,0,0,0,0,0,0,0,60,0,0,0,0,0,0,0,0,0,40,1.6,,EC600,34,1400,none,1,0,0,90,,0,ethylene glycol,1,0,0,0,10,25,0,0,0,88,180,0.204545455,,,,,,,,6.25,0.2,0.4,60,nafion 112,50,140,2,16,100,1,70,300,1000,,,0,0,0,,0.21,558.957,558.957,0,0.83,0.8,0.77,0.74,0.72,0.69,0.66,0.63,0.59,0.56,0.49,0.46,0.43156,0.40592,0.3827,0.36157,0.34225,0.32452,0.3082,0.29312,0.27915,0.26617,0.25407,0.24277,0.2322,0.22228,0.21296,0.20419,0.19591,0.18808,0.18068,80,154,222,288,345,396,441,472,504,490,506,517.872,527.696,535.78,542.355,547.6,551.684,554.76,556.928,558.3,558.957,558.954,558.371,557.28,555.7,553.696,551.313,548.548,545.432,542.04,558.957
Preparation of Pt supported on mesoporous carbons for the reduction of oxygen in polymer electrolyte membrane fuel cell (PEMFC),Jongheop Yi,Korea,Seoul National University,2006,Pt/SM-C,100,0,0,0,0,0,0,0,0,0,0,0,0,0,0,0,0,0,0,0,20,0,0,0,0,0,0,0,0,0,80,2.8,,silica-C£¨SM-C£©,,740,none,1,0,0,90,,0,formaldehyde,0,0,0,1,7,25,0,0,0,66,225,0.340909091,,,,,,,,5,0.4,0.3,20,nafion 115,75,120,3,,,1,70,350,400,,,0,0,0,,1,400,400,0,1,0.78,0.72,0.68,0.64,0.6,0.56,0.52,0.48,0.44,0.4,0.35,0.31,0.27238,0.23898,0.20914,0.1823,0.15805,0.13602,0.11592,0.09751,0.08059,0.06497,0.05052,0.03711,0.02463,0.01299,0.01,0.01,0.01,0.01,78,144,204,256,300,336,364,384,396,400,385,372,354.094,334.572,313.71,291.68,268.685,244.836,220.248,195.02,169.239,142.934,116.196,89.064,61.575,33.774,27,28,29,30,400
Preparation of Pt supported on mesoporous carbons for the reduction of oxygen in polymer electrolyte membrane fuel cell (PEMFC),Jongheop Yi,Korea,Seoul National University,2006,Pt/HS-C,100,0,0,0,0,0,0,0,0,0,0,0,0,0,0,0,0,0,0,0,20,0,0,0,0,0,0,0,0,0,80,2.7,,silica-C£¨HS-C£©,,939,none,1,0,0,90,,0,formaldehyde,0,0,0,1,7,25,0,0,0,69,225,0.326086957,,,,,,,,5,0.4,0.3,20,nafion 115,75,120,3,,,1,70,350,400,,,0,0,0,,1,415,415,0,1,0.78,0.73,0.7,0.66,0.61,0.58,0.53,0.5,0.45,0.415,0.37,0.33,0.29238,0.25898,0.22914,0.2023,0.17805,0.15602,0.13592,0.11751,0.10059,0.08497,0.07052,0.05711,0.04463,0.03299,0.0221,0.0119,0.01,0.01,78,146,210,264,305,348,371,400,405,415,407,396,380.094,362.572,343.71,323.68,302.685,280.836,258.248,235.02,211.239,186.934,162.196,137.064,111.575,85.774,59.67,33.32,29,30,415
Preparation of Pt supported on mesoporous carbons for the reduction of oxygen in polymer electrolyte membrane fuel cell (PEMFC),Jongheop Yi,Korea,Seoul National University,2006,Pt/TM-C,100,0,0,0,0,0,0,0,0,0,0,0,0,0,0,0,0,0,0,0,20,0,0,0,0,0,0,0,0,0,80,2.2,,silica-C£¨TM-C£©,,780,none,1,0,0,90,,0,formaldehyde,0,0,0,1,7,25,0,0,0,76,225,0.296052632,,,,,,,,5,0.4,0.3,20,nafion 115,75,120,3,,,1,70,350,400,,,0,0,0,,1,457.028,457.028,0,1,0.78,0.73,0.7,0.66,0.63,0.59,0.55,0.52,0.48,0.45,0.41,0.38,0.35156,0.32592,0.3027,0.28157,0.26225,0.24452,0.2282,0.21312,0.19915,0.18617,0.17407,0.16277,0.1522,0.14228,0.13296,0.12419,0.11591,0.01,78,146,210,264,315,354,385,416,432,450,451,456,457.028,456.288,454.05,450.512,445.825,440.136,433.58,426.24,418.215,409.574,400.361,390.648,380.5,369.928,358.992,347.732,336.139,30,457.028
Radiation induced synthesis of Pt nanoparticles supported on carbon nanotubes,Hengdong Wang,China,"Shanghai Institute ofApplied Physics, Chinese Academy ofSciences",2006,Pt/CNT,100,0,0,0,0,0,0,0,0,0,0,0,0,0,0,0,0,0,0,0,36.8,0,0,0,0,0,0,0,0,0,63.2,3.1,0.3,CNTs,,120,nanowire,0,1,0,25,0,0,Co gamma irradiation,0,0,0,0,7,25,0,0,0,61.7,217,0.351701783,,,,,,,1.1,5,0.33,0.33,36.8,nafion 112,50,130,1.5,7.5,100,1,60,200,200,,,0,0,0.1,,1,396,396,0,1,0.8,0.735,0.7,0.66,0.63,0.58,0.55,0.495,0.44,0.36,0.28657,0.22428,0.17077,0.12432,0.08361,0.04763,0.01562,0.01,0.01,0.01,0.01,0.01,0.01,0.01,0.01,0.01,0.01,0.01,0.01,0.01,80,147,210,264,315,348,385,396,396,360,315.227,269.136,222.001,174.048,125.415,76.208,26.554,18,19,20,21,22,23,24,25,26,27,28,29,30,396
High performance polymer electrolyte fuel cells with ultra-low Pt loading electrodes prepared by dual ion-beam assisted deposition,Sanjeev Mukerjee,United States,Northeastern University,2006,Pt/C,100,0,0,0,0,0,0,0,0,0,0,0,0,0,0,0,0,0,0,0,100,0,0,0,0,0,0,0,0,0,0,9,,home-made carbon,,,none,1,0,0,,,0,dual ion-beam assisted deposition,0,0,0,0,7,25,0,0,0,36.3,894.7,2.464738292,,,,,,,0.4286,5,0.08,0.08,1,nafion 112,50,115,7.5,1.3,100,1,80,675,525,4.5,3.5,675,525,0.3445,,0.21,1140.93,1140.93,1,0.95,0.88,0.84,0.81,0.8,0.77,0.75,0.73,0.71,0.7,0.696,0.685,0.66,0.65,0.64,0.62,0.6,0.58,0.57,0.55,0.54,0.51,0.495,0.49,0.46,0.45,0.425,0.41,0.4,0.39,0.38031,88,168,243,320,385,450,511,568,630,696,753.5,792,845,896,930,960,986,1026,1045,1080,1071,1089,1127,1104,1125,1105,1107,1120,1131,1140.93,1140.93
High performance polymer electrolyte fuel cells with ultra-low Pt loading electrodes prepared by dual ion-beam assisted deposition,Sanjeev Mukerjee,United States,Northeastern University,2006,Pt/C,100,0,0,0,0,0,0,0,0,0,0,0,0,0,0,0,0,0,0,0,100,0,0,0,0,0,0,0,0,0,0,3.1,,home-made carbon,,,none,1,0,0,,,0,dual ion-beam assisted deposition,0,0,0,0,7,25,0,0,0,22.6,747.8,3.308849558,,,,,,,0.4286,5,0.16,0.16,1,nafion 112,50,115,7.5,1.3,100,1,80,675,525,4.5,3.5,675,525,0.3445,,0.21,1140.93,1140.93,1,0.96,0.88,0.84,0.81,0.8,0.77,0.75,0.73,0.71,0.7,0.696,0.685,0.66,0.63,0.62,0.6,0.58,0.576,0.56,0.54,0.52,0.5,0.49,0.48,0.46,0.45,0.425,0.41,0.4,0.39,0.38031,88,168,243,320,385,450,511,568,630,696,753.5,792,819,868,900,928,979.2,1008,1026,1040,1050,1078,1104,1104,1125,1105,1107,1120,1131,1140.93,1140.93
High performance polymer electrolyte fuel cells with ultra-low Pt loading electrodes prepared by dual ion-beam assisted deposition,Sanjeev Mukerjee,United States,Northeastern University,2006,Pt/C,100,0,0,0,0,0,0,0,0,0,0,0,0,0,0,0,0,0,0,0,100,0,0,0,0,0,0,0,0,0,0,3.1,,home-made carbon,,,none,1,0,0,,,0,dual ion-beam assisted deposition,0,0,0,0,7,25,0,0,0,18,701.9,3.899444444,,,,,,,0.4286,5,0.24,0.24,1,nafion 112,50,115,7.5,1.3,100,1,80,675,525,4.5,3.5,675,525,0.3445,,0.21,1155,1155,1,0.98,0.91,0.88,0.84,0.83,0.81,0.8,0.795,0.78,0.76,0.74,0.72,0.71,0.7,0.68,0.66,0.64,0.62,0.6,0.59,0.57,0.55,0.51,0.5,0.48,0.45,0.425,0.4,0.38,0.35,0.32156,91,176,252,332,405,480,556.5,624,684,740,792,852,910,952,990,1024,1054,1080,1121,1140,1155,1122,1150,1152,1125,1105,1080,1064,1015,964.68,1155
Effects of sputtering parameters on the performance of electrodes fabricated for proton exchange membrane fuel cells,Kuo-Lin Huang,taiwan,National Pingtung University ofScience and Technology,2006,Pt/C,100,0,0,0,0,0,0,0,0,0,0,0,0,0,0,0,0,0,0,0,20,0,0,0,0,0,0,0,0,0,80,3.1,,home-made carbon,56,,none,1,0,0,25,0,0,Sputter,0,0,0,0,7,25,0,0,0,5.3,225,4.245283019,,,,,,,,5,0.1,0.4,,nafion 117,175,120,1,45.36,100,1,65,,,,,0,0,0,,0.21,315,315,0,0.965,0.79,0.74,0.69,0.64,0.58,0.52,0.45,0.38,0.32,0.26431,0.2161,0.17394,0.13677,0.10375,0.07423,0.04766,0.02364,0.01,0.01,0.01,0.01,0.01,0.01,0.01,0.01,0.01,0.01,0.01,0.01,0.01,79,148,207,256,290,312,315,304,288,264.31,237.71,208.728,177.801,145.25,111.345,76.256,40.188,18,19,20,21,22,23,24,25,26,27,28,29,30,315
Synthesis and Structure-Activity Relationship Exploration of Carbon-Supported PtRuNi Nanocomposite as a CO-Tolerant Electrocatalyst for Proton Exchange Membrane Fuel Cells,Huamin Zhang,China,Dalian Institute of Chemical Physics£¬Chinese Academy of Sciences,2006,PtRuNi/C,37.00320203,0,0,0,32.12196374,30.87483423,0,0,0,0,0,0,0,0,0,0,0,0,0,0,40,0,0,0,0,0,0,0,0,0,60,3.6,,XC-72R,30,230,none,1,0,0,198,,1,ethylene glycol,1,0,0,0,10,500,4,1,0,40.7,217,0.533169533,,,,,,,0.4286,5,0.35,0.0798,19.95,nafion 112,50,140,1,10,100,1,80,,,,,0,0,0.2,,1,768,768,0,0.95,0.88,0.85,0.83,0.8,0.77,0.75,0.72,0.7,0.68,0.65,0.63,0.6,0.57,0.54,0.51,0.48,0.45156,0.42592,0.4027,0.38157,0.36225,0.34452,0.3282,0.31312,0.29915,0.28617,0.27407,0.26277,0.2522,0.24228,88,170,249,320,385,450,504,560,612,650,693,720,741,756,765,768,767.652,766.656,765.13,763.14,760.725,757.944,754.86,751.488,747.875,744.042,739.989,735.756,731.38,726.84,768
High Performance Hydrogen Fuel Cells with Ultralow Pt Loading Carbon Nanotube Thin Film Catalysts,Robert C. Haddon,United States,UniVersity of California,2007,Pt/MWNTs,100,0,0,0,0,0,0,0,0,0,0,0,0,0,0,0,0,0,0,0,26.8,0,0,0,0,0,0,0,0,0,73.2,2.1,,CNTs,,120,none,1,0,0,140,180,0,ethylene glycol,1,0,0,0,10,25,0,0,0,55,225,0.409090909,,,,,,,0.538,5,0.012,0.2,20,nafion 212,50,145,3,14,100,1,70,200,200,,,0,0,0.24,,1,629,629,0,0.97,0.77,0.73,0.69,0.66,0.63,0.605,0.58,0.56,0.54,0.51,0.495,0.475,0.45,0.43,0.4,0.39,0.37,0.34,0.31,0.27,0.23,0.19238,0.15898,0.12914,0.1023,0.07805,0.05602,0.03592,0.01751,0.01,77,146,207,264,315,363,406,448,486,510,544.5,570,585,602,600,624,629,612,589,540,483,423.236,365.654,309.936,255.75,202.93,151.254,100.576,50.779,30,629
Effect of platinum amount in carbon supported platinum catalyst on performance of polymer electrolyte membrane fuel cell,Yung-Eun Sung,Korea,Seoul National University,2007,Pt/C,100,0,0,0,0,0,0,0,0,0,0,0,0,0,0,0,0,0,0,0,20,0,0,0,0,0,0,0,0,0,80,3.4,,XC-72R,30,230,none,1,0,0,,,0,ethylene glycol,1,0,0,0,10,25,0,0,0,42.09,225,0.534568781,,,,,,,0.4286,5,0.2,0.2,20,nafion 112,50,,,,100,0,70,225,300,1.5,2,225,300,0,,0.21,576,576,0,0.9,0.79,0.74,0.7,0.67,0.65,0.625,0.605,0.58,0.56,0.54,0.52,0.48,0.44,0.38,0.32431,0.2761,0.23394,0.19677,0.16375,0.13423,0.10766,0.08364,0.06182,0.0419,0.02364,0.01,0.01,0.01,0.01,0.01,79,148,210,268,325,375,423.5,464,504,540,572,576,572,532,486.465,441.76,397.698,354.186,311.125,268.46,226.086,184.008,142.186,100.56,59.1,26,27,28,29,30,576
Effect of platinum amount in carbon supported platinum catalyst on performance of polymer electrolyte membrane fuel cell,Yung-Eun Sung,Korea,Seoul National University,2007,Pt/C,100,0,0,0,0,0,0,0,0,0,0,0,0,0,0,0,0,0,0,0,40,0,0,0,0,0,0,0,0,0,60,4,,XC-72R,30,230,none,1,0,0,,,0,ethylene glycol,1,0,0,0,10,25,0,0,0,33.4,217,0.649700599,,,,,,,0.4286,5,0.2,0.2,40,nafion 112,50,,,,100,0,70,225,300,1.5,2,225,300,0,,0.21,588,588,0,0.95,0.8,0.73,0.7,0.675,0.65,0.63,0.61,0.58,0.57,0.55,0.53,0.49,0.45,0.4,0.3533,0.31239,0.27625,0.2441,0.2153,0.18936,0.16588,0.14452,0.12501,0.10711,0.09063,0.07542,0.06132,0.04823,0.03604,0.02465,80,146,210,270,325,378,427,464,513,550,583,588,585,560,529.95,499.824,469.625,439.38,409.07,378.72,348.348,317.944,287.523,257.064,226.575,196.092,165.564,135.044,104.516,73.95,588
A novel carbon supported PtAuFe as CO-tolerant anode catalyst for proton exchange membrane fuel cells,Huamin Zhang,China,Dalian Institute of Chemical Physics£¬Chinese Academy of Sciences,2007,PtAuFe/C,76.01642773,0,1.881117184,0,0,0,0,22.10245508,0,0,0,0,0,0,0,0,0,0,0,0,22.17,0,0,0,0,0,0,0,0,0,77.83,3.1,,XC-72R,30,230,none,1,0,0,198,2,1,ethylene glycol,1,0,0,0,10,400,4,0,1,55,225,0.409090909,,,,,,,0.15,5,0.31,0.08,20,nafion 1035,89,140,1,10,100,1,80,225,300,,,0,0,0.2,,1,1721.28,1721.28,1,1.01,0.86,0.83,0.8,0.795,0.775,0.76,0.75,0.74,0.73,0.72,0.705,0.7,0.69,0.68,0.67031,0.66119,0.6526,0.64449,0.63683,0.62957,0.62269,0.61615,0.60994,0.60403,0.59839,0.59301,0.58787,0.58296,0.57826,0.57376,86,166,240,318,387.5,456,525,592,657,720,775.5,840,897,952,1005.465,1057.904,1109.42,1160.082,1209.977,1259.14,1307.649,1355.53,1402.862,1449.672,1495.975,1541.826,1587.249,1632.288,1676.954,1721.28,1721.28
A novel carbon supported PtAuFe as CO-tolerant anode catalyst for proton exchange membrane fuel cells,Huamin Zhang,China,Dalian Institute of Chemical Physics£¬Chinese Academy of Sciences,2007,PtAuFe/C,68.49249156,0,1.694928408,0,0,0,0,29.81258003,0,0,0,0,0,0,0,0,0,0,0,0,23,0,0,0,0,0,0,0,0,0,77,2,,XC-72R,30,230,none,1,0,0,198,2,1,ethylene glycol,1,0,0,0,10,400,4,0,1,55,225,0.409090909,,,,,,,0.15,5,0.31,0.08,20,nafion 1035,89,140,1,10,100,1,80,20,34.5,,,0,0,0.2,,1,1331.46,1331.46,1,1.02,0.85,0.83,0.805,0.8,0.78,0.765,0.75,0.74,0.73,0.72,0.705,0.69,0.67,0.66,0.64,0.63,0.62,0.6,0.58086,0.56328,0.5471,0.53214,0.51827,0.50539,0.49338,0.48216,0.47166,0.4618,0.45254,0.44382,85,166,241.5,320,390,459,525,592,657,720,775.5,828,871,924,960,1008,1054,1080,1103.634,1126.56,1148.91,1170.708,1192.021,1212.936,1233.45,1253.616,1273.482,1293.04,1312.366,1331.46,1331.46
A novel carbon supported PtAuFe as CO-tolerant anode catalyst for proton exchange membrane fuel cells,Huamin Zhang,China,Dalian Institute of Chemical Physics£¬Chinese Academy of Sciences,2007,Pt/C,100,0,0,0,0,0,0,0,0,0,0,0,0,0,0,0,0,0,0,0,20,0,0,0,0,0,0,0,0,0,80,2.2,,XC-72R,30,230,none,1,0,0,198,2,1,ethylene glycol,1,0,0,0,10,400,4,0,1,55,225,0.409090909,,,,,,,0.15,5,0.31,0.08,20,nafion 1035,89,140,1,10,100,1,80,20,34.5,,,0,0,0.2,,1,901,901,0,1.02,0.85,0.83,0.795,0.78,0.76,0.74,0.73,0.72,0.7,0.68,0.66,0.65,0.62,0.6,0.58,0.56,0.53,0.49,0.45238,0.41898,0.38914,0.3623,0.33805,0.31602,0.29592,0.27751,0.26059,0.24497,0.23052,0.21711,85,166,238.5,312,380,444,511,576,630,680,726,780,806,840,870,896,901,882,859.522,837.96,817.194,797.06,777.515,758.448,739.8,721.526,703.593,685.916,668.508,651.33,901
Pd-based PdPt(19:1)/C electrocatalyst as an electrode in PEM fuel cell,Yung-Eun Sung,Korea,Seoul National University,2007,PdPt/C,5,95,0,0,0,0,0,0,0,0,0,0,0,0,0,0,0,0,0,0,60,0,0,0,0,0,0,0,0,0,40,4.4,,XC-72R,30,230,none,1,0,0,,,0,NaBH4,0,0,1,0,7,25,0,0,0,88,180,0.204545455,,,,,,,,,0.2,0.2,60,nafion 112,50,,,,100,0,70,225,300,1.5,2,225,300,0,,1,422.5,422.5,0,0.86,0.71,0.58,0.55,0.53,0.51,0.475,0.44,0.42,0.4,0.38,0.36,0.35,0.325,0.3,0.27,0.24156,0.21592,0.1927,0.17157,0.15225,0.13452,0.1182,0.10312,0.08915,0.07617,0.06407,0.05277,0.0422,0.03228,0.02296,71,116,165,212,255,285,308,336,360,380,396,420,422.5,420,405,386.496,367.064,346.86,325.983,304.5,282.492,260.04,237.176,213.96,190.425,166.582,142.479,118.16,93.612,68.88,422.5
Carbon-Supported Pt-Co Catalysts Prepared by a Modified Polyol Process as Cathodes for PEM Fuel Cells,H. Mercedes Villullas,Brazil,"Departamento de F? ¡äsico Qu? ¡ämica, Instituto de Qu? ¡ämica,",2007,Pt70Co30/C,73,0,0,0,0,0,27,0,0,0,0,0,0,0,0,0,0,0,0,0,20,0,0,0,0,0,0,0,0,0,80,1.9,0.2,XC-72R,30,230,none,1,0,0,298,30,0,"1,2 hexadecanediol",0,0,0,1,7,850,5,0,1,55,225,0.409090909,,,,,,,0.55,,0.359742229,0.4,20,nafion 115,75,125,2,98,100,1,80,,,,,0,0,0.1,,1,640,640,0,0.97,0.81,0.76,0.74,0.72,0.7,0.67,0.64,0.61,0.59,0.57,0.54,0.5,0.48,0.45,0.42,0.4,0.37,0.33,0.3,0.26,0.23,0.2,0.15,0.12,0.09156,0.06592,0.0427,0.02157,0.01,0.01,81,152,222,288,350,402,448,488,531,570,594,600,624,630,630,640,629,594,570,520,483,440,345,288,228.9,171.392,115.29,60.396,29,30,640
Efficient Oxygen Reduction Fuel Cell Electrocatalysis on Voltammetrically Dealloyed Pt¨CCu¨CCo Nanoparticles,Peter Strasser,United States,University of Houston,2007,PtCuCo/C,20,0,0,0,0,0,60,0,0,0,20,0,0,0,0,0,0,0,0,0,49.50056054,0,0,0,0,0,0,0,0,0,50.49943946,4.4,,XC-72R,30,230,none,1,0,0,25,0,0,none,0,1,0,0,7,600,2,0,1,112,370,0.330357143,0.9,1.05,,,,,,10,0.183,0.4,40,nafion 212,50,,,,100,0,80,,,,,0,0,0.15,,1,2187.42,2187.42,1,0.95,0.89,0.86,0.845,0.837,0.83,0.818,0.815,0.806,0.805,0.798,0.795,0.792,0.789,0.785,0.782,0.779,0.775,0.775,0.775,0.77,0.76511,0.76043,0.75594,0.75164,0.74751,0.74355,0.73974,0.73607,0.73254,0.72914,89,172,253.5,334.8,415,490.8,570.5,644.8,724.5,798,874.5,950.4,1025.7,1099,1173,1246.4,1317.5,1395,1472.5,1540,1606.731,1672.946,1738.662,1803.936,1868.775,1933.23,1997.298,2060.996,2124.366,2187.42,2187.42
Efficient Oxygen Reduction Fuel Cell Electrocatalysis on Voltammetrically Dealloyed Pt¨CCu¨CCo Nanoparticles,Peter Strasser,United States,University of Houston,2007,PtCuCo/C,20,0,0,0,0,0,20,0,0,0,60,0,0,0,0,0,0,0,0,0,48.93377367,0,0,0,0,0,0,0,0,0,51.06622633,4.4,,XC-72R,30,230,none,1,0,0,25,0,0,none,0,1,0,0,7,600,2,0,1,111,490,0.441441441,0.88,1.05,,,,,,10,0.15,0.4,40,nafion 212,50,,,,100,0,80,,,,,0,0,0.15,,1,2299.44,2299.44,1,0.95,0.9,0.87,0.855,0.845,0.84,0.83,0.828,0.82,0.82,0.815,0.809,0.806,0.804,0.801,0.8,0.798,0.79,0.79,0.784,0.786,0.78203,0.78011,0.77824,0.77643,0.77466,0.77294,0.77126,0.76963,0.76803,0.76648,90,174,256.5,338,420,498,579.6,656,738,815,889.9,967.2,1045.2,1121.4,1200,1276.8,1343,1422,1489.6,1572,1642.263,1716.242,1789.952,1863.432,1936.65,2009.644,2082.402,2154.964,2227.287,2299.44,2299.44
Efficient Oxygen Reduction Fuel Cell Electrocatalysis on Voltammetrically Dealloyed Pt¨CCu¨CCo Nanoparticles,Peter Strasser,United States,University of Houston,2007,PtCuCo/C,20,0,0,0,0,0,40,0,0,0,40,0,0,0,0,0,0,0,0,0,49.218767,0,0,0,0,0,0,0,0,0,50.781233,4.4,,XC-72R,30,230,none,1,0,0,25,0,0,none,0,1,0,0,7,600,2,0,1,117,390,0.333333333,0.86,1.05,,,,,,10,0.15,0.4,40,nafion 212,50,,,,100,0,80,,,,,0,0,0.15,,1,2321.73,2321.73,1,0.95,0.89,0.86,0.845,0.837,0.83,0.82,0.815,0.81,0.807,0.806,0.802,0.8,0.797,0.794,0.792,0.793,0.7915,0.79,0.784,0.783,0.78201,0.78104,0.78009,0.77915,0.77824,0.77734,0.77646,0.77559,0.77474,0.77391,89,172,253.5,334.8,415,492,570.5,648,726.3,806,882.2,960,1036.1,1111.6,1188,1268.8,1345.55,1422,1489.6,1566,1642.221,1718.288,1794.207,1869.96,1945.6,2021.084,2096.442,2171.652,2246.746,2321.73,2321.73
Improving PEMFC Performance Using Low Equivalent Weight PFSA Ionomers and Pt-Co ¨M C Catalyst in the Cathode,"Xu, Hui",United States,University of Connecticut,2007,PtCo/C,75,0,0,0,0,0,25,0,0,0,0,0,0,0,0,0,0,0,0,0,53.2,0,0,0,0,0,0,0,0,0,46.8,4.4,,XC-72R,30,230,none,1,0,0,,,0,ethylene glycol,1,0,0,0,10,25,0,0,0,88,180,0.204545455,,,,,,,0.1765,25,0.4,0.4,46.6,NTPA,30,,,,100,0,80,,,,,0,0,0.1,,0.21,617.472,617.472,0,0.92,0.76,0.73,0.69,0.655,0.64,0.62,0.6,0.58,0.57,0.54,0.52,0.5,0.47,0.44,0.41156,0.38592,0.3627,0.34157,0.32225,0.30452,0.2882,0.27312,0.25915,0.24617,0.23407,0.22277,0.2122,0.20228,0.19296,0.18419,76,146,207,262,320,372,420,464,513,540,572,600,611,616,617.34,617.472,616.59,614.826,612.275,609.04,605.22,600.864,596.045,590.808,585.175,579.202,572.94,566.384,559.584,552.57,617.472
Improving PEMFC Performance Using Low Equivalent Weight PFSA Ionomers and Pt-Co ¨M C Catalyst in the Cathode,"Xu, Hui",United States,University of Connecticut,2007,PtCo/C,75,0,0,0,0,0,25,0,0,0,0,0,0,0,0,0,0,0,0,0,53.2,0,0,0,0,0,0,0,0,0,46.8,4.4,,XC-72R,30,230,none,1,0,0,,,0,ethylene glycol,1,0,0,0,10,25,0,0,0,88,180,0.204545455,,,,,,,0.3333,25,0.4,0.4,46.6,NTPA,30,,,,100,0,80,,,,,0,0,0.1,,0.21,1271.28,1271.28,1,0.93,0.78,0.76,0.71,0.68,0.67,0.65,0.64,0.63,0.61,0.59,0.57,0.56,0.54,0.53,0.52031,0.51119,0.5026,0.49449,0.48683,0.47957,0.47269,0.46615,0.45994,0.45403,0.44839,0.44301,0.43787,0.43296,0.42826,0.42376,78,152,213,272,335,390,448,504,549,590,627,672,702,742,780.465,817.904,854.42,890.082,924.977,959.14,992.649,1025.53,1057.862,1089.672,1120.975,1151.826,1182.249,1212.288,1241.954,1271.28,1271.28
Improving PEMFC Performance Using Low Equivalent Weight PFSA Ionomers and Pt-Co ¨M C Catalyst in the Cathode,"Xu, Hui",United States,University of Connecticut,2007,PtCo/C,75,0,0,0,0,0,25,0,0,0,0,0,0,0,0,0,0,0,0,0,53.2,0,0,0,0,0,0,0,0,0,46.8,4.4,,XC-72R,30,230,none,1,0,0,,,0,ethylene glycol,1,0,0,0,10,25,0,0,0,88,180,0.204545455,,,,,,,0.4706,25,0.4,0.4,46.6,NTPA,30,,,,100,0,80,,,,,0,0,0.1,,0.21,1421.28,1421.28,1,0.93,0.79,0.76,0.74,0.71,0.68,0.68,0.67,0.66,0.65,0.64,0.62,0.61,0.59,0.58,0.57031,0.56119,0.5526,0.54449,0.53683,0.52957,0.52269,0.51615,0.50994,0.50403,0.49839,0.49301,0.48787,0.48296,0.47826,0.47376,79,152,222,284,340,408,469,528,585,640,682,732,767,812,855.465,897.904,939.42,980.082,1019.977,1059.14,1097.649,1135.53,1172.862,1209.672,1245.975,1281.826,1317.249,1352.288,1386.954,1421.28,1421.28
