Repository: ruiding-uchicago/Applying-Machine-Learning-to-Boost-the-Development-of-High-performance-Membrane-Electrode-Assembly

The code file was write in jupyter notebook and saved in the corresponding format of .ipynb. To run the code, we suggest users to install Anaconda 3 in windows 10 and install the following necessary python packages with the same or higher version to set up compatible environment:
Python 3.7
jupyter 1.0.0
keras 2.3.1
numpy 1.18.1
pandas 1.0.1
scikit-learn 0.22.1
matplotlib 3.1.3
deep-belief-network 1.0.3
tensorflow-gpu 1.14.0
seaborn 0.10.0
R-Studio 8.13.176095 (for apriori algorithm)
Please notice that the computing of artificial neural network was runned on GPU.

File: Module II/database_decision_tree.csv (part 5 of 18)
here inert,Electrochemical Active Surface Area (m2/g),Catalyst Mass Activity (mA mg-1),Catalyst Specific Activity (mA cm-2),Half wave potential £¨V vsRHE£©,Onset Potential £¨V vsRHE£©,ADT cycles,Reduce in half wave potential  mV,Reduce in MA/ mA mg-1,Reduce in SA/mA cm-2,I/C Ratio(Ionomer/Catalyst),Active Area (cm2),Cathode Platinum Loading (mgPt cm-2),Anode Platinum Loading(mgPt cm-2),Anodic Catalyst Type x wt% Pt/C,Membrane,Membrane Thickness (¦Ìm),Hot Press Temperature (¡æ),Hot Press Time (min),Hot Press Pressure (Mpa),Humidity %,GDE for 1/CCM for 0,Cell Temperature (¡æ),Flowing Rate of Anode Gas (H2) (ml min-1),Flowing Rate of Cathode Gas(O2/air) (ml min-1),stoichiometry/anode,stoichiometry/cathode,stoich to flow anode,stoich to flow cathode,Backpressure (Mpa),"Current decay at 0.6V(ma,cm2)",Cathode Gas Oxygen Ratio,Maximum Power Density mW cm-2,MPD caculated,qualified,Open Circuit Voltage V,Voltage 100mA cm0,Voltage 200mA cm0,Voltage 300mA cm0,Voltage 400mA cm0,Voltage 500mA cm0,Voltage 600mA cm0,Voltage 700mA cm0,Voltage 800mA cm0,Voltage 900mA cm0,Voltage 1000mA cm0,Voltage 1100mA cm0,Voltage 1200mA cm0,Voltage 1300mA cm0,Voltage 1400mA cm0,Voltage 1500mA cm0,Voltage 1600mA cm0,Voltage 1700mA cm0,Voltage 1800mA cm0,Voltage 1900mA cm0,Voltage 2000mA cm0,Voltage 2100mA cm0,Voltage 2200mA cm0,Voltage 2300mA cm0,Voltage 2400mA cm0,Voltage 2500mA cm0,Voltage 2600mA cm0,Voltage 2700mA cm0,Voltage 2800mA cm0,Voltage 2900mA cm0,Voltage 3000mA cm0,,,,,,,,,,,,,,,,,,,,,,,,,,,,,,,
Improving PEMFC Performance Using Low Equivalent Weight PFSA Ionomers and Pt-Co ¨M C Catalyst in the Cathode,"Xu, Hui",United States,University of Connecticut,2007,PtCo/C,75,0,0,0,0,0,25,0,0,0,0,0,0,0,0,0,0,0,0,0,53.2,0,0,0,0,0,0,0,0,0,46.8,4.4,,XC-72R,30,230,none,1,0,0,,,0,ethylene glycol,1,0,0,0,10,25,0,0,0,88,180,0.204545455,,,,,,,0.5385,25,0.4,0.4,46.6,NTPA,30,,,,100,0,80,,,,,0,0,0.1,,0.21,852.57,852.57,0,0.96,0.79,0.77,0.73,0.7,0.67,0.67,0.65,0.64,0.63,0.62,0.6,0.59,0.57,0.54,0.51156,0.48592,0.4627,0.44157,0.42225,0.40452,0.3882,0.37312,0.35915,0.34617,0.33407,0.32277,0.3122,0.30228,0.29296,0.28419,79,154,219,280,335,402,455,512,567,620,660,708,741,756,767.34,777.472,786.59,794.826,802.275,809.04,815.22,820.864,826.045,830.808,835.175,839.202,842.94,846.384,849.584,852.57,852.57
Improving PEMFC Performance Using Low Equivalent Weight PFSA Ionomers and Pt-Co ¨M C Catalyst in the Cathode,"Xu, Hui",United States,University of Connecticut,2007,PtCo/C,75,0,0,0,0,0,25,0,0,0,0,0,0,0,0,0,0,0,0,0,53.2,0,0,0,0,0,0,0,0,0,46.8,4.4,,XC-72R,30,230,none,1,0,0,,,0,ethylene glycol,1,0,0,0,10,25,0,0,0,88,180,0.204545455,,,,,,,0.67,25,0.4,0.4,46.6,NTPA,30,,,,100,0,80,,,,,0,0,0.1,,0.21,441,441,0,0.93,0.79,0.75,0.7,0.65,0.62,0.6,0.57,0.54,0.49,0.44,0.3933,0.35239,0.31625,0.2841,0.2553,0.22936,0.20588,0.18452,0.16501,0.14711,0.13063,0.11542,0.10132,0.08823,0.07604,0.06465,0.054,0.04401,0.03462,0.02579,79,150,210,260,310,360,399,432,441,440,432.63,422.868,411.125,397.74,382.95,366.976,349.996,332.136,313.519,294.22,274.323,253.924,233.036,211.752,190.1,168.09,145.8,123.228,100.398,77.37,441
Carbon Nanotube Free-Standing Membrane of Pt/SWNTs as Catalyst Layer in Hydrogen Fuel Cells,Robert C. Haddon,United States,University of California,2007,CNTFSM¨CPt/SWNT,100,0,0,0,0,0,0,0,0,0,0,0,0,0,0,0,0,0,0,0,30,0,0,0,0,0,0,0,0,0,70,3.9,,CNTs,,120,nanowire,0,1,0,140,180,0,ethylene glycol,1,0,0,0,10,25,0,0,0,61.7,217,0.351701783,,,,,,,0.4286,5,0.082,0.2,20,nafion 212,50,145,3,14,100,1,70,200,200,,,0,0,0.24,,1,689,689,0,0.97,0.87,0.83,0.8,0.77,0.74,0.71,0.69,0.66,0.63,0.61,0.58,0.55,0.53,0.49,0.44,0.4,0.36,0.3,0.25,0.2033,0.16239,0.12625,0.0941,0.0653,0.03936,0.01588,0.01,0.01,0.01,0.01,87,166,240,308,370,426,483,528,567,610,638,660,689,686,660,640,612,540,475,406.6,341.019,277.75,216.43,156.72,98.4,41.288,27,28,29,30,689
Nanostructured platinum catalyst layer prepared by pulsed electrodeposition for use in PEM fuel cells,N. Rajalakshmi,India,"Centre for Fuel cell Technology, ARC-Internationa",2008,Pt/C,100,0,0,0,0,0,0,0,0,0,0,0,0,0,0,0,0,0,0,0,36.97,0,0,0,0,0,0,0,0,0,63.03,20,,home-made carbon,,,none,1,0,0,25,0,0,electro deposition,0,0,0,0,7,25,0,0,0,61.7,217,0.351701783,,,,,,,,,,,,nafion 1135,88,130,2,,100,1,60,,,,,0,0,0,,0.21,235,235,0,0.97,0.78,0.7,0.63,0.54,0.47,0.38,0.25,0.13331,0.03828,0.01,0.01,0.01,0.01,0.01,0.01,0.01,0.01,0.01,0.01,0.01,0.01,0.01,0.01,0.01,0.01,0.01,0.01,0.01,0.01,0.01,78,140,189,216,235,228,175,106.648,34.452,10,11,12,13,14,15,16,17,18,19,20,21,22,23,24,25,26,27,28,29,30,235
Self-Assembled Pt/Mesoporous Silica-Carbon Electrocatalysts for Elevated-Temperature Polymer Electrolyte Membrane Fuel Cells,San Ping Jiang,Singapore,Nanyang Technological UniVersity,2008,Pt/mesoSiO2-carbon,100,0,0,0,0,0,0,0,0,0,0,0,0,0,0,0,0,0,0,0,30,0,0,0,0,0,0,0,0,0,70,3.9,,CNTs,,365,nanowire,0,1,0,198,30,1,ethylene glycol,1,0,0,0,10,25,0,0,0,151,217,0.143708609,,,,,,,0.5,4,0.4,0.2,,nafion 112,50,125,1.5,10,100,1,70,300,2000,,,0,0,0,,0.21,520,520,0,0.94,0.79,0.75,0.72,0.68,0.65,0.63,0.6,0.58,0.55,0.52,0.47,0.43,0.39238,0.35898,0.32914,0.3023,0.27805,0.25602,0.23592,0.21751,0.20059,0.18497,0.17052,0.15711,0.14463,0.13299,0.1221,0.1119,0.10232,0.0933,79,150,216,272,325,378,420,464,495,520,517,516,510.094,502.572,493.71,483.68,472.685,460.836,448.248,435.02,421.239,406.934,392.196,377.064,361.575,345.774,329.67,313.32,296.728,279.9,520
An inorganic/organic self-humidifying composite membranes for proton exchange membrane fuel cell application,Huamin Zhang,China,Dalian Institute of Chemical Physics£¬Chinese Academy of Sciences,2008,Pt/C,100,0,0,0,0,0,0,0,0,0,0,0,0,0,0,0,0,0,0,0,46.6,0,0,0,0,0,0,0,0,0,53.4,3.9,,home-made carbon,,,none,1,0,0,,,0,ethylene glycol,1,0,0,0,10,25,0,0,0,61.7,217,0.351701783,,,,,,,1,5,0.4,0.4,46.6,SPEEK/Pt-Cs2.5,24,160,2,10,0,1,60,,,,,0,0,0.2,,0.21,540,540,0,0.97,0.86,0.81,0.78,0.76,0.74,0.71,0.68,0.66,0.6,0.54,0.425,0.32,0.22476,0.14572,0.07907,0.0221,0.01,0.01,0.01,0.01,0.01,0.01,0.01,0.01,0.01,0.01,0.01,0.01,0.01,0.01,86,162,234,304,370,426,476,528,540,540,467.5,384,292.188,204.008,118.605,35.36,17,18,19,20,21,22,23,24,25,26,27,28,29,30,540
Dealloyed Pt-Cu Core-Shell Nanoparticle Electrocatalysts for Use in PEM Fuel Cell Cathodes,Peter Strasser,United States,University of Houston,2008,Pt80Cu20/C,80,0,0,0,0,0,0,0,0,0,20,0,0,0,0,0,0,0,0,0,31.68165604,0,0,0,0,0,0,0,0,0,68.31834396,3.9,,XC-72R,30,230,core-shell,0,0,1,25,0,0,none,0,1,0,0,7,600,2,0,1,67,207,0.308955224,,,,,,,0.32,10,0.139,,40,nafion 212,50,,,,100,0,80,300,1500,2,10,300,1500,0.1,,1,1773.72,1773.72,1,0.94,0.86,0.84,0.825,0.815,0.81,0.8,0.79,0.78,0.775,0.77,0.765,0.76,0.745,0.73056,0.71716,0.70468,0.69305,0.68217,0.67197,0.66239,0.65339,0.64489,0.63688,0.62929,0.62211,0.6153,0.60883,0.60268,0.59682,0.59124,86,168,247.5,326,405,480,553,624,697.5,770,841.5,912,968.5,1022.784,1075.74,1127.488,1178.185,1227.906,1276.743,1324.78,1372.119,1418.758,1464.824,1510.296,1555.275,1599.78,1643.841,1687.504,1730.778,1773.72,1773.72
Dealloyed Pt-Cu Core-Shell Nanoparticle Electrocatalysts for Use in PEM Fuel Cell Cathodes,Peter Strasser,United States,University of Houston,2008,Pt25Cu75/C,75,0,0,0,0,0,0,0,0,0,25,0,0,0,0,0,0,0,0,0,32.22446097,0,0,0,0,0,0,0,0,0,67.77553903,3.9,,XC-72R,30,230,core-shell,0,0,1,25,0,0,none,0,1,0,0,7,600,2,0,1,75,374,0.498666667,,,,,,,0.32,10,0.11,,40,nafion 212,50,,,,100,0,80,300,1500,2,10,300,1500,0.1,,1,2090.07,2090.07,1,0.94,0.87,0.845,0.83,0.825,0.82,0.81,0.8,0.79,0.785,0.78,0.775,0.77,0.765,0.76,0.755,0.75,0.74511,0.74043,0.73594,0.73164,0.72751,0.72355,0.71974,0.71607,0.71254,0.70914,0.70586,0.70269,0.69964,0.69669,87,169,249,330,410,486,560,632,706.5,780,852.5,924,994.5,1064,1132.5,1200,1266.687,1332.774,1398.286,1463.28,1527.771,1591.81,1655.402,1718.568,1781.35,1843.764,1905.822,1967.532,2028.956,2090.07,2090.07
Dealloyed Pt-Cu Core-Shell Nanoparticle Electrocatalysts for Use in PEM Fuel Cell Cathodes,Peter Strasser,United States,University of Houston,2008,Pt25Cu76/C,75,0,0,0,0,0,0,0,0,0,25,0,0,0,0,0,0,0,0,0,32.22446097,0,0,0,0,0,0,0,0,0,67.77553903,3.9,,XC-72R,30,230,core-shell,0,0,1,25,0,0,none,0,1,0,0,7,600,2,0,1,72,340,0.472222222,,,,,,,0.32,10,0.169,,40,nafion 212,50,,,,100,0,80,300,1500,2,10,300,1500,0.1,,1,2127.42,2127.42,1,0.94,0.88,0.855,0.84,0.83,0.825,0.82,0.81,0.8,0.795,0.79,0.78,0.78,0.78,0.775,0.77,0.765,0.765,0.76,0.755,0.75,0.74511,0.74043,0.73594,0.73164,0.72751,0.72355,0.71974,0.71607,0.71254,0.70914,88,171,252,332,412.5,492,567,640,715.5,790,858,936,1014,1085,1155,1224,1300.5,1368,1434.5,1500,1564.731,1628.946,1692.662,1755.936,1818.775,1881.23,1943.298,2004.996,2066.366,2127.42,2127.42
Dealloyed Pt-Cu Core-Shell Nanoparticle Electrocatalysts for Use in PEM Fuel Cell Cathodes,Peter Strasser,United States,University of Houston,2008,Pt25Cu77/C,75,0,0,0,0,0,0,0,0,0,25,0,0,0,0,0,0,0,0,0,32.22446097,0,0,0,0,0,0,0,0,0,67.77553903,3.9,,XC-72R,30,230,core-shell,0,0,1,25,0,0,none,0,1,0,0,7,800,2,0,1,48,356,0.741666667,,,,,,,0.32,10,0.099,,40,nafion 212,50,,,,100,0,80,300,1500,2,10,300,1500,0.1,,1,1893.93,1893.93,1,0.94,0.885,0.83,0.82,0.805,0.79,0.78,0.775,0.77,0.765,0.76,0.75,0.74031,0.73119,0.7226,0.71449,0.70683,0.69957,0.69269,0.68615,0.67994,0.67403,0.66839,0.66301,0.65787,0.65296,0.64826,0.64376,0.63944,0.63529,0.63131,88.5,166,246,322,395,468,542.5,616,688.5,760,825,888.372,950.547,1011.64,1071.735,1130.928,1189.269,1246.842,1303.685,1359.88,1415.463,1470.458,1524.923,1578.888,1632.4,1685.476,1738.152,1790.432,1842.341,1893.93,1893.93
Dealloyed Pt-Cu Core-Shell Nanoparticle Electrocatalysts for Use in PEM Fuel Cell Cathodes,Peter Strasser,United States,University of Houston,2008,Pt25Cu75/C,75,0,0,0,0,0,0,0,0,0,25,0,0,0,0,0,0,0,0,0,32.22446097,0,0,0,0,0,0,0,0,0,67.77553903,3.9,,XC-72R,30,230,core-shell,0,0,1,25,0,0,none,0,1,0,0,7,950,2,0,1,21,413,1.966666667,,,,,,,0.32,10,0.106,,40,nafion 212,50,,,,100,0,80,300,1500,2,10,300,1500,0.1,,1,1840.65,1840.65,1,0.94,0.86,0.82,0.79,0.775,0.76,0.75,0.74031,0.73119,0.7226,0.71449,0.70683,0.69957,0.69269,0.68615,0.67994,0.67403,0.66839,0.66301,0.65787,0.65296,0.64826,0.64376,0.63944,0.63529,0.63131,0.62749,0.6238,0.62026,0.61685,0.61355,86,164,237,310,380,450,518.217,584.952,650.34,714.49,777.513,839.484,900.497,960.61,1019.91,1078.448,1136.263,1193.418,1249.953,1305.92,1361.346,1416.272,1470.712,1524.696,1578.275,1631.474,1684.26,1736.728,1788.865,1840.65,1840.65
"N-doping induced tensile-strained Pt nanoparticles ensuring an
excellent durability of the oxygen reduction reaction",Hui Yang,China,Shanghai Advanced Research Institute,2020,N-doped Pt NPs/C,100,0,0,0,0,0,0,0,0,0,0,0,0,0,0,0,0,0,0,0,60,0.6,0,0,0,0,0,0,0,0,39.7,3,,XC-72R,30,230,none,1,0,0,,,0,urea,0,0,0,0,7,110,2,1,0,68.7,101,0.147016012,0.927,1,10000,0.914,97,,0.25,6.25,0.3,0.1,,nafion 212,50,140,3,0.5,100,0,80,400,1000,,,0,0,0.1,,0.21,966,966,0,0.97,0.96,0.95,0.94,0.93,0.92,0.916666667,0.857142857,0.7875,0.777777778,0.71,0.654545455,0.625,0.592307692,0.571428571,0.533333333,0.50625,0.491,0.483333333,0.478,0.475,0.45,0.43,0.42,0.4,0.38,0.37,0.35,0.335,0.32,0.3,96,190,282,372,460,550,600,630,700,710,720,750,770,800,800,810,834.7,870,908.2,950,945,946,966,960,950,962,945,938,928,900,966
"High durability of Pt-Ni-Ir/C ternary catalyst of PEMFC by stepwise
reduction synthesis",Rui Lin,China,Tongji University,2020,pt1ni1/c,23.2,0,0,0,0,76.7,0,0,0,0,0,0,0,0,0,0,0,0,0,0,30,0,0,0,0,0,0,0,0,0,70,2.5,,XC-72R,30,230,none,1,0,0,,,0,formaldehyde,0,0,0,1,9.3,25,0,0,0,64,239,0.3734375,0.89,1,5000,0.88,157,0.28,0.01,25,0.35,0.15,20,nafion 212,50,,,,75,0,80,225,420,1.5,2.8,225,420,0.3,250,0.21,360,360,0,0.87,0.81,0.75,0.705,0.6625,0.6,0.566666667,0.514285714,0.45,0.277777778,0.12553,0.01,0.01,0.01,0.01,0.01,0.01,0.01,0.01,0.01,0.01,0.01,0.01,0.01,0.01,0.01,0.01,0.01,0.01,0.01,0.01,81,150,211.5,265,300,340,360,360,250,125.53,11,12,13,14,15,16,17,18,19,20,21,22,23,24,25,26,27,28,29,30,360
"High durability of Pt-Ni-Ir/C ternary catalyst of PEMFC by stepwise
reduction synthesis",Rui Lin,China,Tongji University,2020,pt1ni1ir1/c,18.8,0,0,19.1,0,62.1,0,0,0,0,0,0,0,0,0,0,0,0,0,0,30,0,0,0,0,0,0,0,0,0,70,2.6,,XC-72R,30,230,none,1,0,0,,,0,formaldehyde,0,0,0,1,9.3,25,0,0,0,88,396,0.45,0.91,1,5000,0.9,350,0.3,0.01,25,0.35,0.15,20,nafion 212,50,,,,75,0,80,225,420,1.5,2.8,225,420,0.3,410,0.21,330,330,0,0.85,0.8,0.75,0.7,0.65,0.56,0.525,0.471428571,0.4125,0.333333333,0.26064,0.19892,0.14587,0.09979,0.05938,0.02366,0.01,0.01,0.01,0.01,0.01,0.01,0.01,0.01,0.01,0.01,0.01,0.01,0.01,0.01,0.01,80,150,210,260,280,315,330,330,300,260.64,218.812,175.044,129.727,83.132,35.49,16,17,18,19,20,21,22,23,24,25,26,27,28,29,30,330
"Facile synthesis of synergistic Pt/(Co-N)@C composites as alternative 
oxygen-reduction electrode of PEMFCs with attractive activity 
and durability (Pt/(Co-N)@C)",Wei Zhou,China,Nanjing Tech University,2020,Pt/(Co-N)@C,47.2972973,0,0,0,0,0,52.7027027,0,0,0,0,0,0,0,0,0,0,0,0,0,23.4,8.3,0,0,0,0,0,0,0,0,68.25,2.6,,home-made nitrogen-doped carbon,,260,none,1,0,0,,,0,NaBH4,0,0,1,0,7,800,1,0,1,46.80851064,220,0.47,0.89,0.9,30000,0.886,180,0.4,0.45,4,0.175,0.2,20,nafion 212,50,100,1.5,,100,0,70,255,450,,,0,0,0.15,,1,1260,1260,1,0.95,0.88,0.85,0.825,0.8,0.785,0.76,0.75,0.73,0.715,0.7,0.685,0.675,0.66,0.64,0.6259375,0.611875,0.5978125,0.58375,0.5696875,0.555625,0.5415625,0.5275,0.5134375,0.499375,0.4853125,0.47125,0.4571875,0.443125,0.4290625,0.415,88,170,247.5,320,392.5,456,525,584,643.5,700,753.5,810,858,896,938.90625,979,1016.28125,1050.75,1082.40625,1111.25,1137.28125,1160.5,1180.90625,1198.5,1213.28125,1225.25,1234.40625,1240.75,1244.28125,1245,1245
"Preparation of a Graphitized-Carbon-Supported PtNi Octahedral
Catalyst and Application in a Proton-Exchange Membrane Fuel Cell",Bing Li,China,Tongji University,2020,PtNi/GC-1600,48.39904737,0,0,0,0,51.60095263,0,0,0,0,0,0,0,0,0,0,0,0,0,0,51,0,0,0,0,0,0,0,0,0,49,5.37,,home-made carbon,,564,none,1,0,0,25,,0,Dimethylformamide,0,0,0,1,7,25,0,0,0,40.8,466,1.142156863,0.91,1.1,,,,,0.56,25,0.4,0.2,40,nafion 212,50,,,,80,0,80,255,450,1.7,3,255,450,0.12,,0.21,810,810,0,0.92,0.88,0.85,0.82,0.79,0.76,0.73,0.7,0.67,0.66,0.65,0.636363636,0.625,0.592307692,0.571428571,0.54,0.5,0.464705882,0.433333333,0.368421053,0.325,0.28426,0.24827,0.21624,0.18755,0.1617,0.13829,0.117,0.09754,0.07969,0.06326,88,170,246,316,380,438,490,536,594,650,700,750,770,800,810,800,790,780,700,650,596.946,546.194,497.352,450.12,404.25,359.554,315.9,273.112,231.101,189.78,810
"Preparation of a Graphitized-Carbon-Supported PtNi Octahedral
Catalyst and Application in a Proton-Exchange Membrane Fuel Cell",Bing Li,China,Tongji University,2020,PtNi/GC-1900,48.39904737,0,0,0,0,51.60095263,0,0,0,0,0,0,0,0,0,0,0,0,0,0,51,0,0,0,0,0,0,0,0,0,49,5.86,,home-made carbon,,314,none,1,0,0,25,,0,Dimethylformamide,0,0,0,1,7,25,0,0,0,38.7,451,1.165374677,0.91,1.1,,,,,0.56,25,0.4,0.2,40,nafion 212,50,,,,80,0,80,255,450,1.7,3,255,450,0.12,,0.21,800,800,0,0.94,0.88,0.85,0.82,0.79,0.76,0.73,0.7,0.67,0.66,0.64,0.627272727,0.616666667,0.584615385,0.564285714,0.533333333,0.490625,0.452941176,0.422222222,0.357894737,0.32,0.2843,0.25252,0.22404,0.19837,0.17512,0.15396,0.13462,0.11687,0.10054,0.08544,88,170,246,316,380,438,490,536,594,640,690,740,760,790,800,785,770,760,680,640,597.03,555.544,515.292,476.088,437.8,400.296,363.474,327.236,291.566,256.32,800
"Preparation of a Graphitized-Carbon-Supported PtNi Octahedral
Catalyst and Application in a Proton-Exchange Membrane Fuel Cell",Bing Li,China,Tongji University,2020,PtNi/GC-2200,48.39904737,0,0,0,0,51.60095263,0,0,0,0,0,0,0,0,0,0,0,0,0,0,51,0,0,0,0,0,0,0,0,0,49,6.36,,home-made carbon,,273,none,1,0,0,25,,0,Dimethylformamide,0,0,0,1,7,25,0,0,0,35.6,439,1.233146067,0.91,1.1,,,,,0.56,25,0.4,0.2,40,nafion 212,50,,,,80,0,80,255,450,1.7,3,255,450,0.12,,0.21,790,790,0,0.94,0.88,0.85,0.82,0.79,0.76,0.73,0.7,0.67,0.66,0.635,0.618181818,0.608333333,0.576923077,0.560714286,0.526666667,0.48125,0.444117647,0.411111111,0.352631579,0.305,0.26044,0.22129,0.18662,0.15569,0.12794,0.1029,0.08019,0.0595,0.04057,0.02318,88,170,246,316,380,438,490,536,594,635,680,730,750,785,790,770,755,740,670,610,546.924,486.838,429.226,373.656,319.85,267.54,216.513,166.6,117.653,69.54,790
Performance of plasma sputtered fuel cell electrodes with ultra-low Pt loadings,P. Brault,France,CNRS Universit¨¦ d¡¯Orl¨¦ans,2009,,100,0,0,0,0,0,0,0,0,0,0,0,0,0,0,0,0,0,0,0,1,0,0,0,0,0,0,0,0,0,99,2,,home-made carbon,,,none,1,0,0,,,0,sputter,0,0,0,0,7,25,0,0,0,55,225,0.409090909,,,,,,,,5,0.01,,,nafion 212,50,,,,,1,80,350,500,,,0,0,0,500,1,373,373,0,0.961,0.779,0.723,0.675,0.628,0.6,0.54,0.509,0.461,0.381,0.373,0.302,0.23652,0.18048,0.13198,0.08959,0.05223,0.01905,0.01,0.01,0.01,0.01,0.01,0.01,0.01,0.01,0.01,0.01,0.01,0.01,0.01,77.9,144.6,202.5,251.2,300,324,356.3,368.8,342.9,373,332.2,283.824,234.624,184.772,134.385,83.568,32.385,18,19,20,21,22,23,24,25,26,27,28,29,30,373
Performance of plasma sputtered fuel cell electrodes with ultra-low Pt loadings,P. Brault,France,CNRS Universit¨¦ d¡¯Orl¨¦ans,2009,,100,0,0,0,0,0,0,0,0,0,0,0,0,0,0,0,0,0,0,0,1,0,0,0,0,0,0,0,0,0,99,2,,home-made carbon,,,none,1,0,0,,,0,sputter,0,0,0,0,7,25,0,0,0,55,225,0.409090909,,,,,,,,5,0.01,,,nafion 115,175,,,,,1,80,350,500,,,0,0,0,141,1,161.2,161.2,0,0.978,0.632,0.559,0.477,0.403,0.312,0.222,0.1398,0.07071,0.01182,0.01,0.01,0.01,0.01,0.01,0.01,0.01,0.01,0.01,0.01,0.01,0.01,0.01,0.01,0.01,0.01,0.01,0.01,0.01,0.01,0.01,63.2,111.8,143.1,161.2,156,133.2,97.86,56.568,10.638,10,11,12,13,14,15,16,17,18,19,20,21,22,23,24,25,26,27,28,29,30,161.2
Performance of plasma sputtered fuel cell electrodes with ultra-low Pt loadings,P. Brault,France,CNRS Universit¨¦ d¡¯Orl¨¦ans,2009,,100,0,0,0,0,0,0,0,0,0,0,0,0,0,0,0,0,0,0,0,1,0,0,0,0,0,0,0,0,0,99,2,,home-made carbon,,,none,1,0,0,,,0,sputter,0,0,0,0,7,25,0,0,0,55,225,0.409090909,,,,,,,,5,0.16,,,nafion 212,50,,,,,1,80,350,500,,,0,0,0,1000,1,660.8,660.8,0,1.02,0.949,0.876,0.803,0.778,0.754,0.73,0.697,0.673,0.632,0.6,0.576,0.543,0.507,0.47,0.438,0.413,0.365,0.316,0.27021,0.23004,0.19451,0.16287,0.13452,0.10896,0.0858,0.06472,0.04545,0.02776,0.01148,0.01,94.9,175.2,240.9,311.2,377,438,487.9,538.4,568.8,600,633.6,651.6,659.1,658,657,660.8,620.5,568.8,513.399,460.08,408.471,358.314,309.396,261.504,214.5,168.272,122.715,77.728,33.292,30,660.8
High-performance core¨Cshell PdPt@Pt/C catalysts via decorating PdPt alloy cores with Pt,Shi-Jun Liao,China,South China University of Technology,2009,PdPt@Pt/C,34.8,65.2,0,0,0,0,0,0,0,0,0,0,0,0,0,0,0,0,0,0,23,0,0,0,0,0,0,0,0,0,77,4.5,,XC-72R,30,230,core-shell,0,0,1,160,480,0,ethylene glycol,1,0,0,0,10,25,0,0,0,301.6,225,0.074602122,,,,,,,,,0.04,0.12,,,,,,,,1,60,,,,,0,0,0,701,0.21,489.6,489.6,0,0.953,0.807,0.754,0.725,0.696,0.661,0.637,0.602,0.579,0.544,0.485,0.415,0.374,0.298,0.22809,0.16857,0.11727,0.0726,0.03336,0.01,0.01,0.01,0.01,0.01,0.01,0.01,0.01,0.01,0.01,0.01,0.01,80.7,150.8,217.5,278.4,330.5,382.2,421.4,463.2,489.6,485,456.5,448.8,387.4,319.326,252.855,187.632,123.42,60.048,19,20,21,22,23,24,25,26,27,28,29,30,489.6
"Platinum¨CTM (TM= Fe, Co) alloy nanoparticles dispersed nitrogen doped (reduced graphene oxidemultiwalled carbon nanotube) hybrid structure cathode electrocatalysts for high performance PEMFC applications",S. Ramaprabhu,india,Indian Institute of Technology Madras,2013,Pt¨CN¨C(G¨CMWNTs),100,0,0,0,0,0,0,0,0,0,0,0,0,0,0,0,0,0,0,0,28.1,5,0,0,0,0,0,0,0,0,66.9,3.7,,CNTs,,120,none,1,0,0,25,720,0,ethylene glycol,1,0,0,0,10,25,0,0,0,79.2,225,0.284090909,,,,,,,,11.56,0.4,0.25,30,nafion 212,50,130,4,7,90,1,60,,,,,0,0,0,804,1,616,616,0,0.91,0.82,0.782,0.731,0.705,0.667,0.654,0.628,0.59,0.564,0.538,0.513,0.487,0.461,0.436,0.41,0.385,0.346,0.32,0.29526,0.27281,0.25235,0.23362,0.21641,0.20055,0.18587,0.17226,0.15961,0.1478,0.13677,0.12644,82,156.4,219.3,282,333.5,392.4,439.6,472,507.6,538,564.3,584.4,599.3,610.4,615,616,588.2,576,560.994,545.62,529.935,513.964,497.743,481.32,464.675,447.876,430.947,413.84,396.633,379.32,616
"Platinum¨CTM (TM= Fe, Co) alloy nanoparticles dispersed nitrogen doped (reduced graphene oxidemultiwalled carbon nanotube) hybrid structure cathode electrocatalysts for high performance PEMFC applications",S. Ramaprabhu,india,Indian Institute of Technology Madras,2013,Pt3Fe¨CN¨C(G¨CMWNTs),66.7,0,0,0,0,0,0,33.3,0,0,0,0,0,0,0,0,0,0,0,0,28.8,5,0,0,0,0,0,0,0,0,66.2,3.3,,CNTs,,120,none,1,0,0,25,720,0,NaBH4,0,0,1,0,10,25,0,0,0,71.2,225,0.316011236,,,,,,,,11.56,0.4,0.25,30,nafion 212,50,130,4,7,90,1,60,,,,,0,0,0,1005,1,949.2,949.2,0,0.965,0.885,0.85,0.815,0.781,0.758,0.735,0.723,0.677,0.654,0.642,0.631,0.619,0.608,0.59,0.561,0.538,0.518,0.504,0.481,0.469,0.452,0.425,0.4,0.377,0.354,0.33205,0.31203,0.29368,0.27681,0.26124,88.5,170,244.5,312.4,379,441,506.1,541.6,588.6,642,694.1,742.8,790.4,826,841.5,860.8,880.6,907.2,913.9,938,949.2,935,920,904.8,885,863.33,842.481,822.304,802.749,783.72,949.2
"Platinum¨CTM (TM= Fe, Co) alloy nanoparticles dispersed nitrogen doped (reduced graphene oxidemultiwalled carbon nanotube) hybrid structure cathode electrocatalysts for high performance PEMFC applications",S. Ramaprabhu,india,Indian Institute of Technology Madras,2013,Pt3Co¨CN¨C(G¨CMWNTs),66.7,0,0,0,0,0,0,33.3,0,0,0,0,0,0,0,0,0,0,0,0,28.9,5,0,0,0,0,0,0,0,0,66.1,3,,CNTs,,120,none,1,0,0,25,720,0,"1,2 hexadecanediol",0,0,0,1,10,25,0,0,0,98.5,225,0.228426396,,,,,,,,11.56,0.4,0.25,30,nafion 212,50,130,4,7,90,1,60,,,,,0,0,0,1409,1,784.8,784.8,0,0.91,0.833,0.795,0.763,0.743,0.718,0.692,0.667,0.647,0.628,0.602,0.577,0.564,0.538,0.513,0.491,0.474,0.459,0.436,0.41,0.391,0.37279,0.35605,0.34059,0.32628,0.313,0.30063,0.28909,0.2783,0.26818,0.25868,83.3,159,228.9,297.2,359,415.2,466.9,517.6,565.2,602,634.7,676.8,699.4,718.2,736.5,758.4,780.3,784.8,779,782,782.859,783.31,783.357,783.072,782.5,781.638,780.543,779.24,777.722,776.04,784.8
Platinum nanopaticles supported on stacked-cup carbon nanofibers as electrocatalysts for proton exchange membrane fuel cell,Yushan Yan,United States,University of California,2010,Pt/SC-CNFs,100,0,0,0,0,0,0,0,0,0,0,0,0,0,0,0,0,0,0,0,20,0,0,0,0,0,0,0,0,0,80,2.4,,home-made carbon,,,none,1,0,0,140,180,0,ethylene glycol,1,0,0,0,13,25,0,0,0,55,225,0.409090909,,,,,,,,4.4,0.2,0.2,,Nafion 112,50,135,3,5,100,0,70,200,200,,,0,0,0,1510,1,970.9,970.9,0,0.977,0.862,0.824,0.809,0.786,0.763,0.74,0.725,0.702,0.695,0.672,0.656,0.633,0.626,0.603,0.595,0.58,0.557,0.534,0.511,0.481,0.45256,0.42692,0.4037,0.38257,0.36325,0.34552,0.3292,0.31412,0.30015,0.28717,86.2,164.8,242.7,314.4,381.5,444,507.5,561.6,625.5,672,721.6,759.6,813.8,844.2,892.5,928,946.9,961.2,970.9,962,950.376,939.224,928.51,918.168,908.125,898.352,888.84,879.536,870.435,861.51,970.9
Nanostructured Pt Dispersed on Graphene-Multiwalled Carbon Nanotube Hybrid Nanomaterials as Electrocatalyst for PEMFC,S. Ramaprabhu,india,Indian Institute of Technology Madras,2010,Pt/f-MWNT,100,0,0,0,0,0,0,0,0,0,0,0,0,0,0,0,0,0,0,0,40,0,0,0,0,0,0,0,0,0,60,2.9,,CNTs,,120,none,1,0,0,25,,0,NaBH4,0,0,1,0,13,25,0,0,0,77,217,0.281818182,,,,,,,1,11.56,0.5,0.25,,Nafion 212,50,130,4,7,,1,60,100,100,,,0,0,0.15,607,1,428.4,428.4,0,0.952,0.837,0.772,0.728,0.685,0.641,0.603,0.554,0.519,0.476,0.424,0.367,0.309,0.2551,0.20833,0.16736,0.13117,0.09898,0.07014,0.04418,0.02067,0.01,0.01,0.01,0.01,0.01,0.01,0.01,0.01,0.01,0.01,83.7,154.4,218.4,274,320.5,361.8,387.8,415.2,428.4,424,403.7,370.8,331.63,291.662,251.04,209.872,168.266,126.252,83.942,41.34,21,22,23,24,25,26,27,28,29,30,428.4
Monodispersed Platinum Nanoparticle Supported Carbon Electrodes for Hydrogen Oxidation and Oxygen Reduction in Proton Exchange Membrane Fuel Cells,Ch. Venkateswara Rao,india,Indian Institute of Technology Madras,2010,Pt3C,100,0,0,0,0,0,0,0,0,0,0,0,0,0,0,0,0,0,0,0,20,0,0,0,0,0,0,0,0,0,80,3.4,,home-made carbon,,,none,1,0,0,25,0,0,none,0,1,0,0,7,100,0.25,1,0,55,225,0.409090909,,,,,,,,5,0.4,0.2,,Nafion 212,50,125,1,5,,1,80,,,,,0,0,0.1,1000,1,1023.51,1023.51,0,0.983,0.817,0.769,0.733,0.705,0.683,0.667,0.644,0.628,0.617,0.6,0.584,0.572,0.56,0.547,0.533,0.521,0.509,0.497,0.483,0.472,0.461,0.45,0.433,0.419,0.404,0.38956,0.37616,0.36368,0.35205,0.34117,81.7,153.8,219.9,282,341.5,400.2,450.8,502.4,555.3,600,642.4,686.4,728,765.8,799.5,833.6,865.3,894.6,917.7,944,968.1,990,995.9,1005.6,1010,1012.856,1015.632,1018.304,1020.945,1023.51,1023.51
Effect of ceria nanoparticles into the Pt/C catalyst as cathode material on the electrocatalytic activity and durability for low-temperature fuel cell,Ho-In Lee,Korea,Seoul National University,2010,20Pt¨C10CeO2/C,66.7,0,0,0,0,0,0,0,0,0,0,0,0,0,0,0,0,0,0,0,29.2,0,0,0,0,0,0,0,0,0,70.8,4.5,,XC-72R,30,230,none,1,0,0,25,0,0,none,0,1,0,0,7,150,10,1,0,55,225,0.409090909,0.785,,1000,20,,,,5,0.3,0.3,,nafion 112,50,,,,,0,80,100,100,,,0,0,0.1,936,1,583,583,0,0.98,0.806,0.769,0.734,0.713,0.694,0.678,0.659,0.643,0.609,0.577,0.53,0.467,0.394,0.32675,0.26931,0.21968,0.17638,0.13825,0.10444,0.07424,0.04711,0.0226,0.01,0.01,0.01,0.01,0.01,0.01,0.01,0.01,80.6,153.8,220.2,285.2,347,406.8,461.3,514.4,548.1,577,583,560.4,512.2,457.45,403.965,351.488,299.846,248.85,198.436,148.48,98.931,49.72,23,24,25,26,27,28,29,30,583
Effect of ceria nanoparticles into the Pt/C catalyst as cathode material on the electrocatalytic activity and durability for low-temperature fuel cell,Ho-In Lee,Korea,Seoul National University,2010,20Pt/C(E-TEK),100,0,0,0,0,0,0,0,0,0,0,0,0,0,0,0,0,0,0,0,20,0,0,0,0,0,0,0,0,0,80,2.6,,XC-72R,30,230,none,1,0,0,25,0,0,none,0,1,0,0,7,150,10,1,0,55,225,0.409090909,0.736,,1000,72,,,,5,0.3,0.3,,nafion 112,50,,,,,0,80,100,100,,,0,0,0.1,738,1,495,495,0,0.989,0.785,0.733,0.7,0.684,0.659,0.641,0.618,0.586,0.55,0.493,0.394,0.30396,0.22886,0.16527,0.11074,0.06345,0.02205,0.01,0.01,0.01,0.01,0.01,0.01,0.01,0.01,0.01,0.01,0.01,0.01,0.01,78.5,146.6,210,273.6,329.5,384.6,432.6,468.8,495,493,433.4,364.752,297.518,231.378,166.11,101.52,37.485,18,19,20,21,22,23,24,25,26,27,28,29,30,495
"Dealloyed binary PtM3 (M = Cu, Co, Ni) and ternary PtNi3M (M = Cu, Co, Fe, Cr) electrocatalysts for the oxygen reduction reaction: Performance in polymer electrolyte membrane fuel cells",Peter Strasser,Germany,Technical University Berlin,2011,PtCu3,87,0,0,0,0,0,0,0,0,0,0,0,0,0,0,0,0,0,0,0,45,0,0,0,0,0,0,0,0,0,55,3.9,,home-made carbon,,,none,1,0,0,25,0,0,none,0,1,0,0,7,25,0,0,0,72,340,0.472222222,,,,,,,,10,0.169,,40,Nafion 212,50,80,1440,,100,0,80,,,,,0,0,0.1,,1,2260.5,2260.5,1,0.945,0.879,0.856,0.839,0.83,0.823,0.816,0.807,0.803,0.799,0.794,0.789,0.782,0.78,0.775,0.772,0.766,0.765,0.76401,0.76304,0.76209,0.76115,0.76024,0.75934,0.75846,0.75759,0.75674,0.75591,0.75509,0.75429,0.7535,87.9,171.2,251.7,332,411.5,489.6,564.9,642.4,719.1,794,867.9,938.4,1014,1085,1158,1225.6,1300.5,1375.218,1449.776,1524.18,1598.415,1672.528,1746.482,1820.304,1893.975,1967.524,2040.957,2114.252,2187.441,2260.5,2260.5
"Dealloyed binary PtM3 (M = Cu, Co, Ni) and ternary PtNi3M (M = Cu, Co, Fe, Cr) electrocatalysts for the oxygen reduction reaction: Performance in polymer electrolyte membrane fuel cells",Peter Strasser,Germany,Technical University Berlin,2011,PtNi3,82,0,0,0,0,18,0,0,0,0,0,0,0,0,0,0,0,0,0,0,45,0,0,0,0,0,0,0,0,0,55,3.9,,home-made carbon,,,none,1,0,0,25,0,0,none,0,1,0,0,7,25,0,0,0,111,275,0.247747748,,,,,,,,10,0.097,,40,Nafion 212,50,80,1440,,100,0,80,,,,,0,0,0.1,,1,2105.19,2105.19,1,0.929,0.88,0.834,0.816,0.811,0.804,0.797,0.791,0.785,0.778,0.774,0.768,0.765,0.757,0.753,0.749,0.747,0.743,0.73908,0.73531,0.73168,0.72819,0.72482,0.72157,0.71844,0.71541,0.71249,0.70967,0.70693,0.70429,0.70173,88,166.8,244.8,324.4,402,478.2,553.7,628,700.2,774,844.8,918,984.1,1054.2,1123.5,1195.2,1263.1,1330.344,1397.089,1463.36,1529.199,1594.604,1659.611,1724.256,1788.525,1852.474,1916.109,1979.404,2042.441,2105.19,2105.19
"Dealloyed binary PtM3 (M = Cu, Co, Ni) and ternary PtNi3M (M = Cu, Co, Fe, Cr) electrocatalysts for the oxygen reduction reaction: Performance in polymer electrolyte membrane fuel cells",Peter Strasser,Germany,Technical University Berlin,2011,PtCo3,83,0,0,0,0,0,17,0,0,0,0,0,0,0,0,0,0,0,0,0,45,0,0,0,0,0,0,0,0,0,55,3.9,,home-made carbon,,,none,1,0,0,,,0,ethylene glycol,1,0,0,0,10,25,0,0,0,70,346,0.494285714,,,,,,,,10,0.146,,40,Nafion 212,50,80,1440,,100,0,80,,,,,0,0,0.1,,1,1962.87,1962.87,1,0.944,0.847,0.847,0.832,0.819,0.808,0.801,0.792,0.783,0.777,0.77,0.762,0.754,0.75,0.744,0.736,0.729,0.722,0.71518,0.7087,0.70254,0.69668,0.69109,0.68575,0.68066,0.67578,0.67112,0.66665,0.66236,0.65824,0.65429,84.7,169.4,249.6,327.6,404,480.6,554.4,626.4,699.3,770,838.2,904.8,975,1041.6,1104,1166.4,1227.4,1287.324,1346.53,1405.08,1463.028,1520.398,1577.225,1633.584,1689.45,1744.912,1799.955,1854.608,1908.896,1962.87,1962.87
"Dealloyed binary PtM3 (M = Cu, Co, Ni) and ternary PtNi3M (M = Cu, Co, Fe, Cr) electrocatalysts for the oxygen reduction reaction: Performance in polymer electrolyte membrane fuel cells",Peter Strasser,Germany,Technical University Berlin,2011,PtNi3Co,86,0,0,0,0,11,3,0,0,0,0,0,0,0,0,0,0,0,0,0,45,0,0,0,0,0,0,0,0,0,55,3.9,,home-made carbon,,,none,1,0,0,,,0,ethylene glycol,1,0,0,0,10,25,0,0,0,145,472,0.325517241,,,,,,,,10,0.101,,40,Nafion 212,50,80,1440,,100,0,80,,,,,0,0,0.1,,1,1600.83,1600.83,1,0.945,0.88,0.856,0.843,0.833,0.825,0.821,0.815,0.81,0.805,0.799,0.794,0.789,0.787,0.785,0.781,0.776,0.774,0.745,0.71748,0.69264,0.6701,0.64956,0.63076,0.61349,0.59757,0.58285,0.5692,0.55651,0.54467,0.53361,88,171.2,252.9,333.2,412.5,492.6,570.5,648,724.5,799,873.4,946.8,1023.1,1099,1171.5,1241.6,1315.8,1341,1363.212,1385.28,1407.21,1429.032,1450.748,1472.376,1493.925,1515.41,1536.84,1558.228,1579.543,1600.83,1600.83
"Dealloyed binary PtM3 (M = Cu, Co, Ni) and ternary PtNi3M (M = Cu, Co, Fe, Cr) electrocatalysts for the oxygen reduction reaction: Performance in polymer electrolyte membrane fuel cells",Peter Strasser,Germany,Technical University Berlin,2011,PtNi3Cu,82,0,0,0,0,15,0,0,0,0,0,0,0,0,0,0,0,0,0,0,45,0,0,0,0,0,0,0,0,0,55,3.9,,home-made carbon,,,none,1,0,0,,,0,ethylene glycol,1,0,0,0,10,25,0,0,0,116,473,0.407758621,,,,,,,,10,0.1018,,40,Nafion 212,50,80,1440,,100,0,80,,,,,0,0,0.1,,1,2184.57,2184.57,1,0.946,0.877,0.855,0.843,0.833,0.822,0.814,0.811,0.803,0.797,0.79,0.784,0.781,0.778,0.773,0.769,0.765,0.761,0.758,0.75505,0.7522,0.74944,0.74678,0.7442,0.74169,0.73927,0.73692,0.73464,0.73243,0.73028,0.72819,87.7,171,252.9,333.2,411,488.4,567.7,642.4,717.3,790,862.4,937.2,1011.4,1082.2,1153.5,1224,1293.7,1364.4,1434.595,1504.4,1573.824,1642.916,1711.66,1780.056,1848.175,1915.992,1983.528,2050.804,2117.812,2184.57,2184.57
Catalytic activity of platinumecobalt alloy nanoparticles decorated functionalized multiwalled carbon nanotubes for oxygen reduction reaction in PEMFC,S. Ramaprabhu,india,Indian Institute of Technology Madras,2011,Pt/f-MWNTs,100,0,0,0,0,0,0,0,0,0,0,0,0,0,0,0,0,0,0,0,29.7,0,0,0,0,0,0,0,0,0,70.3,4.1,,CNTs,,120,none,1,0,0,130,420,0,ethylene glycol,1,0,0,0,11,25,0,0,0,89,225,0.252808989,,,,,,,,11.56,0.4,0.25,,Nafion 212,50,130,4,7,90,1,60,100,100,,,0,0,0,918,1,820.86,820.86,0,0.943,0.816,0.766,0.739,0.718,0.694,0.669,0.642,0.621,0.603,0.584,0.566,0.541,0.525,0.51,0.495,0.477,0.461,0.437,0.418,0.4,0.38273,0.36682,0.3521,0.33845,0.32575,0.31391,0.30285,0.29249,0.28276,0.27362,81.6,153.2,221.7,287.2,347,401.4,449.4,496.8,542.7,584,622.6,649.2,682.5,714,742.5,763.2,783.7,786.6,794.2,800,803.733,807.004,809.83,812.28,814.375,816.166,817.695,818.972,820.004,820.86,820.86
Catalytic activity of platinumecobalt alloy nanoparticles decorated functionalized multiwalled carbon nanotubes for oxygen reduction reaction in PEMFC,S. Ramaprabhu,india,Indian Institute of Technology Madras,2011,Pt/f-MWNTs,100,0,0,0,0,0,0,0,0,0,0,0,0,0,0,0,0,0,0,0,29.7,0,0,0,0,0,0,0,0,0,70.3,4.1,,CNTs,,120,none,1,0,0,130,420,0,ethylene glycol,1,0,0,0,11,25,0,0,0,89,225,0.252808989,,,,,,,,11.56,0.4,0.25,,nafion 212,50,130,4,7,90,1,50,100,100,,,0,0,0,887,1,796.05,796.05,0,0.94,0.808,0.759,0.737,0.717,0.692,0.667,0.64,0.618,0.592,0.579,0.56,0.538,0.516,0.494,0.475,0.454,0.433,0.411,0.394,0.37767,0.36259,0.34861,0.33563,0.32353,0.31223,0.30165,0.29173,0.28241,0.27363,0.26535,80.8,151.8,221.1,286.8,346,400.2,448,494.4,532.8,579,616,645.6,670.8,691.6,712.5,726.4,736.1,739.8,748.6,755.34,761.439,766.942,771.949,776.472,780.575,784.29,787.671,790.748,793.527,796.05,796.05
Catalytic activity of platinumecobalt alloy nanoparticles decorated functionalized multiwalled carbon nanotubes for oxygen reduction reaction in PEMFC,S. Ramaprabhu,india,Indian Institute of Technology Madras,2011,Pt/f-MWNTs,100,0,0,0,0,0,0,0,0,0,0,0,0,0,0,0,0,0,0,0,29.7,0,0,0,0,0,0,0,0,0,70.3,4.1,,CNTs,,120,none,1,0,0,130,420,0,ethylene glycol,1,0,0,0,11,25,0,0,0,89,225,0.252808989,,,,,,,,11.56,0.4,0.25,,nafion 212,50,130,4,7,90,1,40,100,100,,,0,0,0,791,1,671.5,671.5,0,0.942,0.787,0.737,0.716,0.686,0.667,0.638,0.616,0.588,0.569,0.54,0.525,0.503,0.483,0.464,0.44,0.418,0.395,0.369,0.34426,0.32181,0.30135,0.28262,0.26541,0.24955,0.23487,0.22126,0.20861,0.1968,0.18577,0.17544,78.7,147.4,214.8,274.4,333.5,382.8,431.2,470.4,512.1,540,577.5,603.6,627.9,649.6,660,668.8,671.5,664.2,654.094,643.62,632.835,621.764,610.443,598.92,587.175,575.276,563.247,551.04,538.733,526.32,671.5
Catalytic activity of platinumecobalt alloy nanoparticles decorated functionalized multiwalled carbon nanotubes for oxygen reduction reaction in PEMFC,S. Ramaprabhu,india,Indian Institute of Technology Madras,2011,Pt/f-MWNTs,100,0,0,0,0,0,0,0,0,0,0,0,0,0,0,0,0,0,0,0,29.7,0,0,0,0,0,0,0,0,0,70.3,4.1,,CNTs,,120,none,1,0,0,130,420,0,ethylene glycol,1,0,0,0,11,25,0,0,0,89,225,0.252808989,,,,,,,,11.56,0.4,0.25,,nafion 212,50,130,4,7,90,1,80,100,100,,,0,0,0,1279,1,930.3,930.3,0,0.937,0.88,0.831,0.801,0.775,0.753,0.729,0.711,0.697,0.676,0.66,0.634,0.618,0.598,0.577,0.563,0.542,0.521,0.507,0.486,0.451,0.443,0.422,0.394,0.377,0.36067,0.34559,0.33161,0.31863,0.30653,0.29523,88,166.2,240.3,310,376.5,437.4,497.7,557.6,608.4,660,697.4,741.6,777.4,807.8,844.5,867.2,885.7,912.6,923.4,902,930.3,928.4,906.2,904.8,901.675,898.534,895.347,892.164,888.937,885.69,930.3
Improving the High-Current-Density Performance of PEMFC through Much Enhanced Utilization of Platinum Electrocatalysts on Carbon,Junliang Zhang,China,Shanghai Jiao Tong University,2020,Pt/VC(I),100,0,0,0,0,0,0,0,0,0,0,0,0,0,0,0,0,0,0,0,37.4,0,0,0,0,0,0,0,0,0,63.6,2.3,,XC-72R,30,230,none,1,0,0,80,1.5,0,formaldehyde,0,0,0,1,7,25,0,0,0,56.4,217,0.384751773,,,,,,,0.8,25,0.2,0.07,30,nafion 211,25,,,,100,0,80,225,375,1.5,2.5,225,375,0.15,,0.21,1271.49,1271.49,1,0.91,0.785,0.775,0.7525,0.73,0.715,0.7,0.69,0.68,0.66,0.64,0.625,0.615,0.6,0.585,0.575,0.56,0.54556,0.53216,0.51968,0.50805,0.49717,0.48697,0.47739,0.46839,0.45989,0.45188,0.44429,0.43711,0.4303,0.42383,78.5,155,225.75,292,357.5,420,483,544,594,640,687.5,738,780,819,862.5,896,927.452,957.888,987.392,1016.1,1044.057,1071.334,1097.997,1124.136,1149.725,1174.888,1199.583,1223.908,1247.87,1271.49,1271.49
Improving the High-Current-Density Performance of PEMFC through Much Enhanced Utilization of Platinum Electrocatalysts on Carbon,Junliang Zhang,China,Shanghai Jiao Tong University,2020,Pt/VC(II),100,0,0,0,0,0,0,0,0,0,0,0,0,0,0,0,0,0,0,0,37.4,0,0,0,0,0,0,0,0,0,63.6,3.1,,XC-72R,30,230,none,1,0,0,80,1.5,0,formaldehyde,0,0,0,1,7,25,0,0,0,45.6,217,0.475877193,,,,,,,0.8,25,0.2,0.07,30,nafion 211,25,,,,100,0,80,225,375,1.5,2.5,225,375,0.15,,0.21,927.36,927.36,0,0.91,0.785,0.755,0.7375,0.72,0.7,0.68,0.665,0.65,0.635,0.62,0.6,0.585,0.575,0.55,0.54,0.515,0.49119,0.46955,0.44978,0.43167,0.415,0.39962,0.38537,0.37214,0.35983,0.34833,0.33758,0.3275,0.31803,0.30912,78.5,151,221.25,288,350,408,465.5,520,571.5,620,660,702,747.5,770,810,824,835.023,845.19,854.582,863.34,871.5,879.164,886.351,893.136,899.575,905.658,911.466,917,922.287,927.36,927.36
Improving the High-Current-Density Performance of PEMFC through Much Enhanced Utilization of Platinum Electrocatalysts on Carbon,Junliang Zhang,China,Shanghai Jiao Tong University,2020,Pt/VC(III),100,0,0,0,0,0,0,0,0,0,0,0,0,0,0,0,0,0,0,0,37.4,0,0,0,0,0,0,0,0,0,63.6,4.2,,XC-72R,30,230,none,1,0,0,80,1.5,0,formaldehyde,0,0,0,1,7,25,0,0,0,50.2,217,0.432270916,,,,,,,0.8,25,0.2,0.07,30,nafion 211,25,,,,100,0,80,225,375,1.5,2.5,225,375,0.15,,0.21,986.49,986.49,0,0.91,0.785,0.755,0.7375,0.72,0.695,0.67,0.65,0.635,0.61,0.59,0.575,0.56,0.53,0.51,0.48,0.465,0.45056,0.43716,0.42468,0.41305,0.40217,0.39197,0.38239,0.37339,0.36489,0.35688,0.34929,0.34211,0.3353,0.32883,78.5,151,221.25,288,347.5,402,455,508,549,590,632.5,672,689,714,720,744,765.952,786.888,806.892,826.1,844.557,862.334,879.497,896.136,912.225,927.888,943.083,957.908,972.37,986.49,986.49
On the mesoporous TiN catalyst support for proton exchange membrane fuel cell,Tsong-PyngPerng,taiwan,National Tsing Hua University,2020,E-tek,100,0,0,0,0,0,0,0,0,0,0,0,0,0,0,0,0,0,0,0,20,0,0,0,0,0,0,0,0,0,80,2.38,,xC-72R,30,230,none,1,0,0,25,240,0,NaBH4,0,0,1,0,11,25,0,0,0,55,225,0.409090909,,,,,,,,4,0.5,0.5,20,nafion 115,125,140,,4.13,40,1,60,,,,,0,0,0,,1,396,396,0,0.98,0.81,0.775,0.71,0.67,0.62,0.58,0.53,0.49,0.44,0.38,0.31,0.21,0.07,0.01,0.01,0.01,0.01,0.01,0.01,0.01,0.01,0.01,0.01,0.01,0.01,0.01,0.01,0.01,0.01,0.01,81,155,213,268,310,348,371,392,396,380,341,252,91,14,15,16,17,18,19,20,21,22,23,24,25,26,27,28,29,30,396
On the mesoporous TiN catalyst support for proton exchange membrane fuel cell,Tsong-PyngPerng,taiwan,National Tsing Hua University,2020,10 wt,100,0,0,0,0,0,0,0,0,0,0,0,0,0,0,0,0,0,0,0,20,46.3,0,0,0,46.3,0,0,0,0,0,2.38,,oxide,,22.4,none,1,0,0,25,240,0,NaBH4,0,0,1,0,11,25,0,0,0,55,225,0.409090909,,,,,,,,4,0.074,0.5,20,nafion 115,125,140,,4.13,40,1,60,,,,,0,0,0,,1,117,117,0,0.89,0.57,0.485,0.39,0.23,0.08797,0.01,0.01,0.01,0.01,0.01,0.01,0.01,0.01,0.01,0.01,0.01,0.01,0.01,0.01,0.01,0.01,0.01,0.01,0.01,0.01,0.01,0.01,0.01,0.01,0.01,57,97,117,92,43.985,6,7,8,9,10,11,12,13,14,15,16,17,18,19,20,21,22,23,24,25,26,27,28,29,30,117
On the mesoporous TiN catalyst support for proton exchange membrane fuel cell,Tsong-PyngPerng,taiwan,National Tsing Hua University,2020,20 wt,100,0,0,0,0,0,0,0,0,0,0,0,0,0,0,0,0,0,0,0,20,46.3,0,0,0,46.3,0,0,0,0,0,2.38,,oxide,,33.8,none,1,0,0,25,240,0,NaBH4,0,0,1,0,11,25,0,0,0,55,225,0.409090909,,,,,,,,4,0.11,0.5,20,nafion 115,125,140,,4.13,40,1,60,,,,,0,0,0,,1,147.99,147.99,0,0.89,0.58,0.5,0.44,0.365,0.29598,0.23715,0.1864,0.14219,0.10331,0.06887,0.03815,0.01056,0.01,0.01,0.01,0.01,0.01,0.01,0.01,0.01,0.01,0.01,0.01,0.01,0.01,0.01,0.01,0.01,0.01,0.01,58,100,132,146,147.99,142.29,130.48,113.752,92.979,68.87,41.965,12.672,13,14,15,16,17,18,19,20,21,22,23,24,25,26,27,28,29,30,147.99
On the mesoporous TiN catalyst support for proton exchange membrane fuel cell,Tsong-PyngPerng,taiwan,National Tsing Hua University,2020,30 wt,100,0,0,0,0,0,0,0,0,0,0,0,0,0,0,0,0,0,0,0,20,46.3,0,0,0,46.3,0,0,0,0,0,2.38,,oxide,,47.46,none,1,0,0,25,240,0,NaBH4,0,0,1,0,11,25,0,0,0,55,225,0.409090909,,,,,,,,4,0.084,0.5,20,nafion 115,125,140,,4.13,40,1,60,,,,,0,0,0,,1,165.66,165.66,0,0.89,0.6,0.5,0.44,0.38,0.32431,0.2761,0.23394,0.19677,0.16375,0.13423,0.10766,0.08364,0.06182,0.0419,0.02364,0.01,0.01,0.01,0.01,0.01,0.01,0.01,0.01,0.01,0.01,0.01,0.01,0.01,0.01,0.01,60,100,132,152,162.155,165.66,163.758,157.416,147.375,134.23,118.426,100.368,80.366,58.66,35.46,16,17,18,19,20,21,22,23,24,25,26,27,28,29,30,165.66
On the mesoporous TiN catalyst support for proton exchange membrane fuel cell,Tsong-PyngPerng,taiwan,National Tsing Hua University,2020,40 wt,100,0,0,0,0,0,0,0,0,0,0,0,0,0,0,0,0,0,0,0,20,46.3,0,0,0,46.3,0,0,0,0,0,2.38,,oxide,,61.13,none,1,0,0,25,240,0,NaBH4,0,0,1,0,11,25,0,0,0,55,225,0.409090909,,,,,,,,4,0.12,0.5,20,nafion 115,125,140,,4.13,40,1,60,,,,,0,0,0,,1,152,152,0,0.89,0.63,0.5,0.44,0.38,0.29,0.2078,0.13871,0.07982,0.02903,0.01,0.01,0.01,0.01,0.01,0.01,0.01,0.01,0.01,0.01,0.01,0.01,0.01,0.01,0.01,0.01,0.01,0.01,0.01,0.01,0.01,63,100,132,152,145,124.68,97.097,63.856,26.127,10,11,12,13,14,15,16,17,18,19,20,21,22,23,24,25,26,27,28,29,30,152
On the mesoporous TiN catalyst support for proton exchange membrane fuel cell,Tsong-PyngPerng,taiwan,National Tsing Hua University,2020,50 wt,100,0,0,0,0,0,0,0,0,0,0,0,0,0,0,0,0,0,0,0,20,46.3,0,0,0,46.3,0,0,0,0,0,2.38,,oxide,,74.8,none,1,0,0,25,240,0,NaBH4,0,0,1,0,11,25,0,0,0,55,225,0.409090909,,,,,,,,4,0.173,0.5,20,nafion 115,125,140,,4.13,40,1,60,,,,,0,0,0,,1,152,152,0,0.95,0.63,0.62,0.45,0.38,0.27,0.12,0.01,0.01,0.01,0.01,0.01,0.01,0.01,0.01,0.01,0.01,0.01,0.01,0.01,0.01,0.01,0.01,0.01,0.01,0.01,0.01,0.01,0.01,0.01,0.01,63,124,135,152,135,72,7,8,9,10,11,12,13,14,15,16,17,18,19,20,21,22,23,24,25,26,27,28,29,30,152
High durability of Pt-Ni-Ir/C ternary catalyst of PEMFC by stepwise reduction synthesis,Rui Lin,china,Tongji University,2020,Pt/C JM,100,0,0,0,0,0,0,0,0,0,0,0,0,0,0,0,0,0,0,0,30,0,0,0,0,0,0,0,0,0,70,2.6,,XC-72R,30,230,none,1,0,0,80,,0,formaldehyde,0,0,0,1,9.3,25,0,0,0,55,190,0.345454545,0.89,1,5000,,50,0.09,,25,0.35,0.15,20,nafion 212,50,,,,75,0,80,225,420,1.5,2.8,225,420,0.3,,0.21,332.5,332.5,0,0.85,0.76,0.72,0.675,0.625,0.58,0.54,0.475,0.415,0.33,0.25218,0.18647,0.13025,0.0816,0.0391,0.01,0.01,0.01,0.01,0.01,0.01,0.01,0.01,0.01,0.01,0.01,0.01,0.01,0.01,0.01,0.01,76,144,202.5,250,290,324,332.5,332,297,252.18,205.117,156.3,106.08,54.74,15,16,17,18,19,20,21,22,23,24,25,26,27,28,29,30,332.5
