Repository: ruiding-uchicago/Applying-Machine-Learning-to-Boost-the-Development-of-High-performance-Membrane-Electrode-Assembly

The code file was write in jupyter notebook and saved in the corresponding format of .ipynb. To run the code, we suggest users to install Anaconda 3 in windows 10 and install the following necessary python packages with the same or higher version to set up compatible environment:
Python 3.7
jupyter 1.0.0
keras 2.3.1
numpy 1.18.1
pandas 1.0.1
scikit-learn 0.22.1
matplotlib 3.1.3
deep-belief-network 1.0.3
tensorflow-gpu 1.14.0
seaborn 0.10.0
R-Studio 8.13.176095 (for apriori algorithm)
Please notice that the computing of artificial neural network was runned on GPU.

File: Module II/database_decision_tree.csv (part 6 of 18)
here inert,Electrochemical Active Surface Area (m2/g),Catalyst Mass Activity (mA mg-1),Catalyst Specific Activity (mA cm-2),Half wave potential £¨V vsRHE£©,Onset Potential £¨V vsRHE£©,ADT cycles,Reduce in half wave potential  mV,Reduce in MA/ mA mg-1,Reduce in SA/mA cm-2,I/C Ratio(Ionomer/Catalyst),Active Area (cm2),Cathode Platinum Loading (mgPt cm-2),Anode Platinum Loading(mgPt cm-2),Anodic Catalyst Type x wt% Pt/C,Membrane,Membrane Thickness (¦Ìm),Hot Press Temperature (¡æ),Hot Press Time (min),Hot Press Pressure (Mpa),Humidity %,GDE for 1/CCM for 0,Cell Temperature (¡æ),Flowing Rate of Anode Gas (H2) (ml min-1),Flowing Rate of Cathode Gas(O2/air) (ml min-1),stoichiometry/anode,stoichiometry/cathode,stoich to flow anode,stoich to flow cathode,Backpressure (Mpa),"Current decay at 0.6V(ma,cm2)",Cathode Gas Oxygen Ratio,Maximum Power Density mW cm-2,MPD caculated,qualified,Open Circuit Voltage V,Voltage 100mA cm0,Voltage 200mA cm0,Voltage 300mA cm0,Voltage 400mA cm0,Voltage 500mA cm0,Voltage 600mA cm0,Voltage 700mA cm0,Voltage 800mA cm0,Voltage 900mA cm0,Voltage 1000mA cm0,Voltage 1100mA cm0,Voltage 1200mA cm0,Voltage 1300mA cm0,Voltage 1400mA cm0,Voltage 1500mA cm0,Voltage 1600mA cm0,Voltage 1700mA cm0,Voltage 1800mA cm0,Voltage 1900mA cm0,Voltage 2000mA cm0,Voltage 2100mA cm0,Voltage 2200mA cm0,Voltage 2300mA cm0,Voltage 2400mA cm0,Voltage 2500mA cm0,Voltage 2600mA cm0,Voltage 2700mA cm0,Voltage 2800mA cm0,Voltage 2900mA cm0,Voltage 3000mA cm0,,,,,,,,,,,,,,,,,,,,,,,,,,,,,,,
High durability of Pt-Ni-Ir/C ternary catalyst of PEMFC by stepwise reduction synthesis,Rui Lin,china,Tongji University,2020,Pt2Ni2Ir1/C,40,0,0,20,0,40,0,0,0,0,0,0,0,0,0,0,0,0,0,0,30,0,0,0,0,0,0,0,0,0,70,2.6,,XC-72R,30,230,none,1,0,0,80,,0,formaldehyde,0,0,0,1,9.3,25,0,0,0,82.5,400,0.484848485,0.92,1,5000,,50,0.06,,25,0.35,0.15,20,nafion 212,50,,,,75,0,80,225,420,1.5,2.8,225,420,0.3,,0.21,400,400,0,0.85,0.76,0.725,0.7,0.65,0.625,0.585,0.55,0.5,0.44,0.35,0.2678,0.19871,0.13982,0.08903,0.04478,0.01,0.01,0.01,0.01,0.01,0.01,0.01,0.01,0.01,0.01,0.01,0.01,0.01,0.01,0.01,76,145,210,260,312.5,351,385,400,396,350,294.58,238.452,181.766,124.642,67.17,16,17,18,19,20,21,22,23,24,25,26,27,28,29,30,400
High durability of Pt-Ni-Ir/C ternary catalyst of PEMFC by stepwise reduction synthesis,Rui Lin,china,Tongji University,2020,Pt2Ni2/C,50,0,0,0,0,50,0,0,0,0,0,0,0,0,0,0,0,0,0,0,30,0,0,0,0,0,0,0,0,0,70,2.6,,XC-72R,30,230,none,1,0,0,80,,0,formaldehyde,0,0,0,1,9.3,25,0,0,0,62.5,230,0.368,0.89,1,5000,,135,0.216,,25,0.35,0.15,20,nafion 212,50,,,,75,0,80,225,420,1.5,2.8,225,420,0.3,,0.21,364,364,0,0.875,0.8,0.75,0.7,0.65,0.6,0.57,0.52,0.45,0.32,0.20331,0.10828,0.0294,0.01,0.01,0.01,0.01,0.01,0.01,0.01,0.01,0.01,0.01,0.01,0.01,0.01,0.01,0.01,0.01,0.01,0.01,80,150,210,260,300,342,364,360,288,203.31,119.108,35.28,13,14,15,16,17,18,19,20,21,22,23,24,25,26,27,28,29,30,364
WO3?Nanorods Bearing Interconnected Pt Nanoparticle Units as an Activity-Modulated and Corrosion-Resistant Carbon-Free System for Polymer Electrolyte Membrane Fuel Cells,Sreekumar Kurungo,india,Academy of Scientific and Innovative Research,2020,Pt/WO3-400,100,0,0,0,0,0,0,0,0,0,0,0,0,0,0,0,0,0,0,0,20,0,0,0,57.81,0,0,0,0,19.27,0,3.1,,oxide,,72.4,none,1,0,0,120,360,0,urea,0,0,0,0,7,25,0,0,0,56.3,525,0.93250444,0.78,0.93,10000,26,,,0.3,4,0.5,0.5,20,nafion 212,50,130,1,16,100,1,80,,,,,0,0,0,,1,897,897,0,0.98,0.8,0.73,0.71,0.675,0.66,0.65,0.63,0.615,0.6,0.59,0.58,0.56,0.55,0.525,0.51,0.49,0.475,0.46,0.45,0.43,0.415,0.4,0.39,0.36,0.34,0.33,0.31,0.29,0.27,0.25,80,146,213,270,330,390,441,492,540,590,638,672,715,735,765,784,807.5,828,855,860,871.5,880,897,864,850,858,837,812,783,750,897
Narrow size distribution of Pt nanoparticles covered by an S-doped carbon layer for an improved oxygen reduction reaction in fuel cells,Jae young Lee,korea,Gwangju Institute of Science and Technology (GIST),2020,Pt/C,100,0,0,0,0,0,0,0,0,0,0,0,0,0,0,0,0,0,0,0,48.7,0,0,0,0,0,0,0,0,0,51.3,2.55,,XC-72R,30,230,none,1,0,0,160,180,0,ethylene glycol,1,0,0,0,10,300,1,1,0,61.7,217,0.351701783,0.83,1,30000,80,,,,25,0.05,0.1,20,nafion 211,25,140,5,1.723,80,1,80,225,300,1.5,2,225,300,0.2,,1,855,855,0,0.9,0.81,0.775,0.75,0.73,0.715,0.7,0.675,0.665,0.65,0.63,0.61,0.59,0.565,0.55,0.525,0.505,0.485,0.47,0.45,0.425,0.39,0.375,0.335,0.315,0.29586,0.27828,0.2621,0.24714,0.23327,0.22039,81,155,225,292,357.5,420,472.5,532,585,630,671,708,734.5,770,787.5,808,824.5,846,855,850,819,825,770.5,756,739.65,723.528,707.67,691.992,676.483,661.17,855
Narrow size distribution of Pt nanoparticles covered by an S-doped carbon layer for an improved oxygen reduction reaction in fuel cells,Jae young Lee,korea,Gwangju Institute of Science and Technology (GIST),2020,Pt/C,100,0,0,0,0,0,0,0,0,0,0,0,0,0,0,0,0,0,0,0,48.7,0,0,0,0,0,0,0,0,0,51.3,2.55,,XC-72R,30,230,none,1,0,0,160,180,0,ethylene glycol,1,0,0,0,10,300,1,1,0,61.7,217,0.351701783,0.83,1,30000,80,,,,25,0.1,0.1,20,nafion 211,25,140,5,1.723,80,1,80,225,300,1.5,2,225,300,0.2,,1,1035,1035,0,0.91,0.825,0.79,0.765,0.75,0.74,0.725,0.715,0.7,0.68,0.67,0.65,0.63,0.62,0.6,0.585,0.565,0.55,0.535,0.51,0.495,0.47,0.45,0.45,0.42,0.4,0.38086,0.36328,0.3471,0.33214,0.31827,82.5,158,229.5,300,370,435,500.5,560,612,670,715,756,806,840,877.5,904,935,963,969,990,987,990,1035,1008,1000,990.236,980.856,971.88,963.206,954.81,1035
Narrow size distribution of Pt nanoparticles covered by an S-doped carbon layer for an improved oxygen reduction reaction in fuel cells,Jae young Lee,korea,Gwangju Institute of Science and Technology (GIST),2020,Pt/C-S,100,0,0,0,0,0,0,0,0,0,0,0,0,0,0,0,0,0,0,0,48.8,0,0,1,0,0,0,0,0,0,50.2,2.95,,XC-72R,30,230,core-shell,0,0,1,160,180,0,ethylene glycol,1,0,0,0,10,300,1,1,0,61.7,217,0.351701783,0.89,1,30000,58.3,,,,25,0.05,0.1,20,nafion 211,25,140,5,1.723,80,1,80,225,300,1.5,2,225,300,0.2,,1,630,630,0,0.85,0.81,0.775,0.75,0.725,0.7,0.67,0.65,0.625,0.6,0.57,0.545,0.51,0.48,0.45,0.42,0.38,0.345,0.305,0.26738,0.23398,0.20414,0.1773,0.15305,0.13102,0.11092,0.09251,0.07559,0.05997,0.04552,0.03211,81,155,225,290,350,402,455,500,540,570,599.5,612,624,630,630,608,586.5,549,508.022,467.96,428.694,390.06,352.015,314.448,277.3,240.526,204.093,167.916,132.008,96.33,630
Narrow size distribution of Pt nanoparticles covered by an S-doped carbon layer for an improved oxygen reduction reaction in fuel cells,Jae young Lee,korea,Gwangju Institute of Science and Technology (GIST),2020,Pt/C-S,100,0,0,0,0,0,0,0,0,0,0,0,0,0,0,0,0,0,0,0,48.8,0,0,1,0,0,0,0,0,0,50.2,2.95,,XC-72R,30,230,core-shell,0,0,1,160,180,0,ethylene glycol,1,0,0,0,10,300,1,1,0,61.7,217,0.351701783,0.89,1,30000,58.3,,,,25,0.1,0.1,20,nafion 211,25,140,5,1.723,80,1,80,225,300,1.5,2,225,300,0.2,,1,855,855,0,0.87,0.78,0.75,0.725,0.705,0.69,0.675,0.655,0.645,0.625,0.615,0.585,0.575,0.56,0.545,0.525,0.505,0.485,0.47,0.45,0.425,0.405,0.38586,0.36828,0.3521,0.33714,0.32327,0.31039,0.29838,0.28716,0.27666,78,150,217.5,282,345,405,458.5,516,562.5,615,643.5,690,728,763,787.5,808,824.5,846,855,850,850.5,848.892,847.044,845.04,842.85,840.502,838.053,835.464,832.764,829.98,855
Polyaniline Based Pt-Electrocatalyst for a Proton Exchanged Membrane Fuel Cell,Yen-Zen Wang,taiwan,National Yun-Lin University of Science and Technology,2020,Pt/XC72/500,100,0,0,0,0,0,0,0,0,0,0,0,0,0,0,0,0,0,0,0,6,0,0,0.28,0,0,0,0,0,0,94,3.01,,XC-72R,30,230,none,1,0,0,25,0,0,none,0,1,0,0,7,500,1,0,1,55,225,0.409090909,,,,,,,,4,0.3,0.1,,nafion 212,50,140,5,7,100,0,70,,,,,0,0,0,,1,252,252,0,0.95,0.69,0.62,0.56,0.51,0.46,0.415,0.36,0.3,0.24431,0.1961,0.15394,0.11677,0.08375,0.05423,0.02766,0.01,0.01,0.01,0.01,0.01,0.01,0.01,0.01,0.01,0.01,0.01,0.01,0.01,0.01,0.01,69,124,168,204,230,249,252,240,219.879,196.1,169.334,140.124,108.875,75.922,41.49,16,17,18,19,20,21,22,23,24,25,26,27,28,29,30,252
Polyaniline Based Pt-Electrocatalyst for a Proton Exchanged Membrane Fuel Cell,Yen-Zen Wang,taiwan,National Yun-Lin University of Science and Technology,2020,Pt/XC72/600,100,0,0,0,0,0,0,0,0,0,0,0,0,0,0,0,0,0,0,0,7,0,0,0.35,0,0,0,0,0,0,93,4.42,,XC-72R,30,230,none,1,0,0,25,0,0,none,0,1,0,0,7,600,1,0,1,55,225,0.409090909,,,,,,,,4,0.35,0.1,,nafion 212,50,140,5,7,100,0,70,,,,,0,0,0,,1,400,400,0,0.95,0.8,0.75,0.7,0.66,0.625,0.58,0.54,0.5,0.44,0.38,0.33,0.275,0.21,0.14985,0.09805,0.05298,0.0134,0.01,0.01,0.01,0.01,0.01,0.01,0.01,0.01,0.01,0.01,0.01,0.01,0.01,80,150,210,264,312.5,348,378,400,396,380,363,330,273,209.79,147.075,84.768,22.78,18,19,20,21,22,23,24,25,26,27,28,29,30,400
Polyaniline Based Pt-Electrocatalyst for a Proton Exchanged Membrane Fuel Cell,Yen-Zen Wang,taiwan,National Yun-Lin University of Science and Technology,2020,Pt/XC72/800,100,0,0,0,0,0,0,0,0,0,0,0,0,0,0,0,0,0,0,0,9,0,0,0.4,0,0,0,0,0,0,91,4.86,,XC-72R,30,230,none,1,0,0,25,0,0,none,0,1,0,0,7,800,1,0,1,55,225,0.409090909,,,,,,,,4,0.45,0.1,,nafion 212,50,140,5,7,100,0,70,,,,,0,0,0,,1,427.5,427.5,0,1,0.8,0.76,0.72,0.68,0.64,0.6,0.56,0.525,0.475,0.425,0.37,0.3,0.23,0.1654,0.11007,0.06213,0.02021,0.01,0.01,0.01,0.01,0.01,0.01,0.01,0.01,0.01,0.01,0.01,0.01,0.01,80,152,216,272,320,360,392,420,427.5,425,407,360,299,231.56,165.105,99.408,34.357,18,19,20,21,22,23,24,25,26,27,28,29,30,427.5
Polyaniline Based Pt-Electrocatalyst for a Proton Exchanged Membrane Fuel Cell,Yen-Zen Wang,taiwan,National Yun-Lin University of Science and Technology,2020,Pt/XC72/900,100,0,0,0,0,0,0,0,0,0,0,0,0,0,0,0,0,0,0,0,9,0,0,0,0,0,0,0,0,0,91,5.2,,XC-72R,30,230,none,1,0,0,25,0,0,none,0,1,0,0,7,900,1,0,1,2.02,225,11.13861386,,,,,,,,4,0.45,0.1,,nafion 212,50,140,5,7,100,0,70,,,,,0,0,0,,1,445.5,445.5,0,1,0.84,0.78,0.74,0.705,0.67,0.63,0.58,0.54,0.495,0.44,0.375,0.32,0.2688,0.22421,0.18503,0.15033,0.11939,0.09162,0.06657,0.04384,0.02314,0.01,0.01,0.01,0.01,0.01,0.01,0.01,0.01,0.01,84,156,222,282,335,378,406,432,445.5,440,412.5,384,349.44,313.894,277.545,240.528,202.963,164.916,126.483,87.68,48.594,22,23,24,25,26,27,28,29,30,445.5
Polyaniline Based Pt-Electrocatalyst for a Proton Exchanged Membrane Fuel Cell,Yen-Zen Wang,taiwan,National Yun-Lin University of Science and Technology,2020,Pt/EBXC72/800,100,0,0,0,0,0,0,0,0,0,0,0,0,0,0,0,0,0,0,0,22.2,0,0,0.51,0,0,0,0,0,0,77.7,1.81,,XC-72R/APS,30,,none,1,0,0,25,0,0,none,0,1,0,0,7,800,1,0,1,29.14,225,0.772134523,,,,,,,,4,1.11,0.1,,nafion 212,50,140,5,7,100,0,70,,,,,0,0,0,,1,531.278,531.278,0,0.95,0.82,0.775,0.735,0.7,0.675,0.65,0.62,0.59,0.53,0.5,0.46,0.42,0.395,0.37119,0.34955,0.32978,0.31167,0.295,0.27962,0.26537,0.25214,0.23983,0.22833,0.21758,0.2075,0.19803,0.18884,0.18019,0.17202,0.1643,82,155,220.5,280,337.5,390,434,472,477,500,506,504,513.5,519.666,524.325,527.648,529.839,531,531.278,530.74,529.494,527.626,525.159,522.192,518.75,514.878,509.868,504.532,498.858,492.9,531.278
Polyaniline Based Pt-Electrocatalyst for a Proton Exchanged Membrane Fuel Cell,Yen-Zen Wang,taiwan,National Yun-Lin University of Science and Technology,2020,Pt/EBXC72/900,100,0,0,0,0,0,0,0,0,0,0,0,0,0,0,0,0,0,0,0,36.6,0,0,0.34,0,0,0,0,0,0,33.3,3.86,,XC-72R+APS,30,,none,1,0,0,25,0,0,none,0,1,0,0,7,900,1,0,1,2.29,217,9.475982533,,,,,,,,4,1.83,0.1,,nafion 212,50,140,5,7,100,0,70,,,,,0,0,0,,1,462,462,0,0.95,0.82,0.775,0.725,0.69,0.66,0.625,0.59,0.565,0.49,0.46,0.42,0.38,0.35,0.3,0.27,0.225,0.18283,0.14565,0.11262,0.08308,0.05651,0.03249,0.01065,0.01,0.01,0.01,0.01,0.01,0.01,0.01,82,155,217.5,276,330,375,413,452,441,460,462,456,455,420,405,360,310.811,262.17,213.978,166.16,118.671,71.478,24.495,24,25,26,27,28,29,30,462
Carbon Support Microstructure Impact on High Current Density Transport Resistances in PEMFC Cathode,Swami Kumaraguru,United States,General Motors,2020,HSC-a,75,0,0,0,0,0,25,0,0,0,0,0,0,0,0,0,0,0,0,0,30,0,0,0,0,0,0,0,0,0,70,4,0.2,home-made carbon,40,473,none,1,0,0,,,0,ethylene glycol,1,0,0,0,10,25,0,0,0,57,225,0.394736842,,,,,,,0.8,5,0.06,0.025,10,PFSA,18,,,,100,0,80,,,,,0,0,0.15,,0.21,935,935,0,0.9,0.835,0.8,0.785,0.77,0.755,0.745,0.7316,0.72,0.705,0.69,0.675,0.665,0.645,0.625,0.605,0.575,0.55,0.51,0.475,0.45,0.405,0.375,0.34,0.3,0.27,0.24156,0.21592,0.1927,0.17157,0.15225,83.5,160,235.5,308,377.5,447,512.12,576,634.5,690,742.5,798,838.5,875,907.5,920,935,918,902.5,900,850.5,825,782,720,675,628.056,582.984,539.56,497.553,456.75,935
Carbon Support Microstructure Impact on High Current Density Transport Resistances in PEMFC Cathode,Swami Kumaraguru,United States,General Motors,2020,HSC-b,75,0,0,0,0,0,25,0,0,0,0,0,0,0,0,0,0,0,0,0,30,0,0,0,0,0,0,0,0,0,70,3.5,0.1,home-made carbon,40,457,none,1,0,0,,,0,ethylene glycol,1,0,0,0,10,25,0,0,0,64,225,0.3515625,,,,,,,0.8,5,0.06,0.025,10,PFSA,18,,,,100,0,80,,,,,0,0,0.15,,0.21,1029,1029,1,0.88,0.795,0.77,0.75,0.73,0.72,0.71,0.7,0.69,0.68,0.67,0.65,0.64,0.63,0.615,0.6,0.585,0.57,0.55,0.53,0.51,0.49,0.46,0.425,0.395,0.355,0.31738,0.28398,0.25414,0.2273,0.20305,79.5,154,225,292,360,426,490,552,612,670,715,768,819,861,900,936,969,990,1007,1020,1029,1012,977.5,948,887.5,825.188,766.746,711.592,659.17,609.15,1029
Carbon Support Microstructure Impact on High Current Density Transport Resistances in PEMFC Cathode,Swami Kumaraguru,United States,General Motors,2020,HSC-e,75,0,0,0,0,0,25,0,0,0,0,0,0,0,0,0,0,0,0,0,30,0,0,0,0,0,0,0,0,0,70,4.1,0.2,home-made carbon,40,393,none,1,0,0,,,0,ethylene glycol,1,0,0,0,10,25,0,0,0,54,225,0.416666667,,,,,,,0.8,5,0.06,0.025,10,PFSA,18,,,,100,0,80,,,,,0,0,0.15,,0.21,1004,1004,1,0.865,0.8,0.775,0.765,0.75,0.74,0.725,0.715,0.7,0.69,0.675,0.665,0.65,0.635,0.625,0.615,0.595,0.575,0.55,0.525,0.502,0.465,0.435,0.395,0.355,0.32,0.28695,0.25741,0.23083,0.20679,0.18495,80,155,229.5,300,370,435,500.5,560,621,675,731.5,780,825.5,875,922.5,952,977.5,990,997.5,1004,976.5,957,908.5,852,800,746.07,695.007,646.324,599.691,554.85,1004
Carbon Support Microstructure Impact on High Current Density Transport Resistances in PEMFC Cathode,Swami Kumaraguru,United States,General Motors,2020,HSC-f,75,0,0,0,0,0,25,0,0,0,0,0,0,0,0,0,0,0,0,0,30,0,0,0,0,0,0,0,0,0,70,3.8,0.2,home-made carbon,40,698,none,1,0,0,,,0,ethylene glycol,1,0,0,0,10,25,0,0,0,75,225,0.3,,,,,,,0.8,5,0.06,0.025,10,PFSA,18,,,,100,0,80,,,,,0,0,0.15,,0.21,1102.5,1102.5,1,0.865,0.8,0.775,0.765,0.75,0.74,0.725,0.715,0.7,0.69,0.68,0.67,0.66,0.65,0.64,0.625,0.61,0.598,0.58,0.56,0.55,0.525,0.5,0.475,0.45,0.425,0.40119,0.37955,0.35978,0.34167,0.325,80,155,229.5,300,370,435,500.5,560,621,680,737,792,845,896,937.5,976,1016.6,1044,1064,1100,1102.5,1100,1092.5,1080,1062.5,1043.094,1024.785,1007.384,990.843,975,1102.5
Carbon Support Microstructure Impact on High Current Density Transport Resistances in PEMFC Cathode,Swami Kumaraguru,United States,General Motors,2020,HSC-g,75,0,0,0,0,0,25,0,0,0,0,0,0,0,0,0,0,0,0,0,30,0,0,0,0,0,0,0,0,0,70,4.2,0.2,home-made carbon,40,447,none,1,0,0,,,0,ethylene glycol,1,0,0,0,10,25,0,0,0,65,225,0.346153846,,,,,,,0.8,5,0.06,0.025,10,PFSA,18,,,,100,0,80,,,,,0,0,0.15,,0.21,920,920,0,0.9,0.84,0.8,0.785,0.765,0.75,0.74,0.73,0.715,0.705,0.69,0.675,0.665,0.64,0.625,0.605,0.575,0.54,0.51,0.48,0.45,0.405,0.37,0.335,0.3,0.27,0.24156,0.21592,0.1927,0.17157,0.15225,84,160,235.5,306,375,444,511,572,634.5,690,742.5,798,832,875,907.5,920,918,918,912,900,850.5,814,770.5,720,675,628.056,582.984,539.56,497.553,456.75,920
Carbon Support Microstructure Impact on High Current Density Transport Resistances in PEMFC Cathode,Swami Kumaraguru,United States,General Motors,2020,MSC-a,75,0,0,0,0,0,25,0,0,0,0,0,0,0,0,0,0,0,0,0,30,0,0,0,0,0,0,0,0,0,70,6.4,0.6,home-made carbon,40,146,none,1,0,0,,,0,ethylene glycol,1,0,0,0,10,25,0,0,0,40,225,0.5625,,,,,,,0.8,5,0.06,0.025,10,PFSA,18,,,,100,0,80,,,,,0,0,0.15,,0.21,819,819,0,0.87,0.785,0.75,0.74,0.72,0.705,0.695,0.685,0.66,0.65,0.63,0.61,0.595,0.575,0.55,0.53,0.5,0.48,0.455,0.425,0.402,0.365,0.33,0.29695,0.26741,0.24083,0.21679,0.19495,0.17501,0.15675,0.13995,78.5,150,222,288,352.5,417,479.5,528,585,630,671,714,747.5,770,795,800,816,819,807.5,804,766.5,726,682.985,641.784,602.075,563.654,526.365,490.028,454.575,419.85,819
Carbon Support Microstructure Impact on High Current Density Transport Resistances in PEMFC Cathode,Swami Kumaraguru,United States,General Motors,2020,HSC-a,75,0,0,0,0,0,25,0,0,0,0,0,0,0,0,0,0,0,0,0,30,0,0,0,0,0,0,0,0,0,70,4,0.2,home-made carbon,40,473,none,1,0,0,,,0,ethylene glycol,1,0,0,0,10,25,0,0,0,57,225,0.394736842,,,,,,,0.8,5,0.1,0.025,10,PFSA,18,,,,65,0,94,,,,,0,0,0.25,,0.21,1520.64,1520.64,1,1.04,0.87,0.835,0.815,0.8,0.79,0.77,0.755,0.74,0.73,0.725,0.715,0.705,0.698,0.69,0.68,0.67,0.65,0.64,0.63,0.615,0.60056,0.58716,0.57468,0.56305,0.55217,0.54197,0.53239,0.52339,0.51489,0.50688,87,167,244.5,320,395,462,528.5,592,657,725,786.5,846,907.4,966,1020,1072,1105,1152,1197,1230,1261.176,1291.752,1321.764,1351.32,1380.425,1409.122,1437.453,1465.492,1493.181,1520.64,1520.64
Carbon Support Microstructure Impact on High Current Density Transport Resistances in PEMFC Cathode,Swami Kumaraguru,United States,General Motors,2020,HSC-b,75,0,0,0,0,0,25,0,0,0,0,0,0,0,0,0,0,0,0,0,30,0,0,0,0,0,0,0,0,0,70,3.5,0.1,home-made carbon,40,457,none,1,0,0,,,0,ethylene glycol,1,0,0,0,10,25,0,0,0,64,225,0.3515625,,,,,,,0.8,5,0.1,0.025,10,PFSA,18,,,,65,0,94,,,,,0,0,0.25,,0.21,1205.4,1205.4,1,1,0.845,0.795,0.775,0.755,0.74,0.73,0.715,0.71,0.698,0.69,0.67,0.655,0.645,0.63,0.615,0.602,0.59,0.575,0.56,0.54,0.52086,0.50328,0.4871,0.47214,0.45827,0.44539,0.43338,0.42216,0.41166,0.4018,84.5,159,232.5,302,370,438,500.5,568,628.2,690,737,786,838.5,882,922.5,963.2,1003,1035,1064,1080,1093.806,1107.216,1120.33,1133.136,1145.675,1158.014,1170.126,1182.048,1193.814,1205.4,1205.4
Carbon Support Microstructure Impact on High Current Density Transport Resistances in PEMFC Cathode,Swami Kumaraguru,United States,General Motors,2020,HSC-e,75,0,0,0,0,0,25,0,0,0,0,0,0,0,0,0,0,0,0,0,30,0,0,0,0,0,0,0,0,0,70,4.1,0.2,home-made carbon,40,393,none,1,0,0,,,0,ethylene glycol,1,0,0,0,10,25,0,0,0,54,225,0.416666667,,,,,,,0.8,5,0.1,0.025,10,PFSA,18,,,,65,0,94,,,,,0,0,0.25,,0.21,1370.4,1370.4,1,1,0.87,0.83,0.81,0.79,0.78,0.765,0.755,0.74,0.73,0.72,0.71,0.7,0.69,0.68,0.67,0.65,0.64,0.63,0.615,0.595,0.57586,0.55828,0.5421,0.52714,0.51327,0.50039,0.48838,0.47716,0.46666,0.4568,87,166,243,316,390,459,528.5,592,657,720,781,840,897,952,1005,1040,1088,1134,1168.5,1190,1209.306,1228.216,1246.83,1265.136,1283.175,1301.014,1318.626,1336.048,1353.314,1370.4,1370.4
Carbon Support Microstructure Impact on High Current Density Transport Resistances in PEMFC Cathode,Swami Kumaraguru,United States,General Motors,2020,HSC-f,75,0,0,0,0,0,25,0,0,0,0,0,0,0,0,0,0,0,0,0,30,0,0,0,0,0,0,0,0,0,70,3.8,0.2,home-made carbon,40,698,none,1,0,0,,,0,ethylene glycol,1,0,0,0,10,25,0,0,0,75,225,0.3,,,,,,,0.8,5,0.1,0.025,10,PFSA,18,,,,65,0,94,,,,,0,0,0.25,,0.21,1085.4,1085.4,1,1,0.845,0.795,0.775,0.755,0.74,0.725,0.71,0.7,0.69,0.675,0.66,0.645,0.63,0.61,0.595,0.58,0.56,0.545,0.52,0.5,0.48086,0.46328,0.4471,0.43214,0.41827,0.40539,0.39338,0.38216,0.37166,0.3618,84.5,159,232.5,302,370,435,497,560,621,675,726,774,819,854,892.5,928,952,981,988,1000,1009.806,1019.216,1028.33,1037.136,1045.675,1054.014,1062.126,1070.048,1077.814,1085.4,1085.4
Carbon Support Microstructure Impact on High Current Density Transport Resistances in PEMFC Cathode,Swami Kumaraguru,United States,General Motors,2020,HSC-g,75,0,0,0,0,0,25,0,0,0,0,0,0,0,0,0,0,0,0,0,30,0,0,0,0,0,0,0,0,0,70,4.2,0.2,home-made carbon,40,447,none,1,0,0,,,0,ethylene glycol,1,0,0,0,10,25,0,0,0,65,225,0.346153846,,,,,,,0.8,5,0.1,0.025,10,PFSA,18,,,,65,0,94,,,,,0,0,0.25,,0.21,1475.64,1475.64,1,1,0.87,0.83,0.81,0.79,0.78,0.765,0.755,0.74,0.73,0.72,0.71,0.7,0.69,0.68,0.67,0.65,0.64,0.63,0.615,0.6,0.58556,0.57216,0.55968,0.54805,0.53717,0.52697,0.51739,0.50839,0.49989,0.49188,87,166,243,316,390,459,528.5,592,657,720,781,840,897,952,1005,1040,1088,1134,1168.5,1200,1229.676,1258.752,1287.264,1315.32,1342.925,1370.122,1396.953,1423.492,1449.681,1475.64,1475.64
Carbon Support Microstructure Impact on High Current Density Transport Resistances in PEMFC Cathode,Swami Kumaraguru,United States,General Motors,2020,MSC-a,75,0,0,0,0,0,25,0,0,0,0,0,0,0,0,0,0,0,0,0,30,0,0,0,0,0,0,0,0,0,70,6.4,0.6,home-made carbon,40,146,none,1,0,0,,,0,ethylene glycol,1,0,0,0,10,25,0,0,0,40,225,0.5625,,,,,,,0.8,5,0.1,0.025,10,PFSA,18,,,,65,0,94,,,,,0,0,0.25,,0.21,1355.64,1355.64,1,1,0.835,0.8,0.785,0.765,0.755,0.745,0.73,0.72,0.71,0.698,0.685,0.675,0.66,0.65,0.635,0.625,0.6,0.59,0.575,0.56,0.54556,0.53216,0.51968,0.50805,0.49717,0.48697,0.47739,0.46839,0.45989,0.45188,83.5,160,235.5,306,377.5,447,511,576,639,698,753.5,810,858,910,952.5,1000,1020,1062,1092.5,1120,1145.676,1170.752,1195.264,1219.32,1242.925,1266.122,1288.953,1311.492,1333.681,1355.64,1355.64
Impact of Membrane Types and Catalyst Layers Composition on Performance of Polymer Electrolyte Membrane Fuel Cells,Paritosh Kumar Mohanta,germany,Zentrum f¨¹r Sonnenenergie-und Wasserstoff-Forschung Baden-W¨¹rttemberg (ZSW),2020,TKV30,100,0,0,0,0,0,0,0,0,0,0,0,0,0,0,0,0,0,0,0,30,0,0,0,0,0,0,0,0,0,70,1.4,,XC-72R,30,230,none,1,0,0,120,1,0,ethylene glycol,1,0,0,0,12,250,1,1,0,113,597,0.528318584,,,,,,,0.62,25,0.25,0.1,19.4,nafion 211,25,140,4,10,85,0,80,195,450,1.3,3,195,450,0.15,,0.21,884,884,0,0.95,0.86,0.82,0.8,0.775,0.76,0.745,0.725,0.71,0.7,0.68,0.66,0.645,0.625,0.602,0.58,0.55,0.52,0.485,0.45,0.405,0.36,0.285,0.21598,0.15715,0.1064,0.06219,0.02331,0.01,0.01,0.01,86,164,240,310,380,447,507.5,568,630,680,726,774,812.5,842.8,870,880,884,873,855,810,756,627,496.754,377.16,266,161.694,62.937,28,29,30,884
Impact of Membrane Types and Catalyst Layers Composition on Performance of Polymer Electrolyte Membrane Fuel Cells,Paritosh Kumar Mohanta,germany,Zentrum f¨¹r Sonnenenergie-und Wasserstoff-Forschung Baden-W¨¹rttemberg (ZSW),2020,TKV30,100,0,0,0,0,0,0,0,0,0,0,0,0,0,0,0,0,0,0,0,30,0,0,0,0,0,0,0,0,0,70,2.4,,XC-72R,31,230,none,1,0,0,120,1,0,ethylene glycol,1,0,0,0,12,250,1,1,0,113,597,0.528318584,,,,,,,0.72,25,0.25,,,nafion 211,25,140,4,10,85,0,80,195,450,1.3,3,195,450,0.15,,0.21,918,918,0,0.95,0.85,0.81,0.79,0.765,0.75,0.735,0.715,0.7,0.69,0.68,0.66,0.645,0.625,0.61,0.59,0.56,0.54,0.51,0.48,0.45,0.41,0.37,0.32,0.2733,0.23239,0.19625,0.1641,0.1353,0.10936,0.08588,85,162,237,306,375,441,500.5,560,621,680,726,774,812.5,854,885,896,918,918,912,900,861,814,736,655.92,580.975,510.25,443.07,378.84,317.144,257.64,918
Impact of Membrane Types and Catalyst Layers Composition on Performance of Polymer Electrolyte Membrane Fuel Cells,Paritosh Kumar Mohanta,germany,Zentrum f¨¹r Sonnenenergie-und Wasserstoff-Forschung Baden-W¨¹rttemberg (ZSW),2020,TKV30,100,0,0,0,0,0,0,0,0,0,0,0,0,0,0,0,0,0,0,0,30,0,0,0,0,0,0,0,0,0,70,3.4,,XC-72R,32,230,none,1,0,0,120,1,0,ethylene glycol,1,0,0,0,12,250,1,1,0,113,597,0.528318584,,,,,,,0.82,25,0.25,,,nafion 211,25,140,4,10,85,0,80,195,450,1.3,3,195,450,0.15,,0.21,884,884,0,0.95,0.84,0.8,0.78,0.755,0.74,0.725,0.705,0.69,0.68,0.675,0.66,0.645,0.625,0.602,0.58,0.55,0.52,0.49,0.455,0.415,0.37,0.32783,0.29065,0.25762,0.22808,0.20151,0.17749,0.15565,0.13573,0.11747,84,160,234,302,370,435,493.5,552,612,675,726,774,812.5,842.8,870,880,884,882,864.5,830,777,721.226,668.495,618.288,570.2,523.926,479.223,435.82,393.617,352.41,884
Impact of Membrane Types and Catalyst Layers Composition on Performance of Polymer Electrolyte Membrane Fuel Cells,Paritosh Kumar Mohanta,germany,Zentrum f¨¹r Sonnenenergie-und Wasserstoff-Forschung Baden-W¨¹rttemberg (ZSW),2020,TKV30,100,0,0,0,0,0,0,0,0,0,0,0,0,0,0,0,0,0,0,0,30,0,0,0,0,0,0,0,0,0,70,1.4,,XC-72R,30,230,none,1,0,0,120,1,0,ethylene glycol,1,0,0,0,12,250,1,1,0,113,597,0.528318584,,,,,,,0.72,25,0.25,0.1,19.4,Gore membrane,15,140,4,10,85,0,80,195,450,1.3,3,195,450,0.15,,0.21,1083,1083,1,1,0.84,0.81,0.795,0.775,0.765,0.755,0.745,0.715,0.705,0.695,0.67,0.67,0.66,0.65,0.64,0.625,0.605,0.585,0.57,0.54,0.51,0.49,0.455,0.425,0.385,0.355,0.32656,0.30092,0.2777,0.25657,84,162,238.5,310,382.5,453,521.5,572,634.5,695,737,804,858,910,960,1000,1028.5,1053,1083,1080,1071,1078,1046.5,1020,962.5,923,881.712,842.576,805.33,769.71,1083
Impact of Membrane Types and Catalyst Layers Composition on Performance of Polymer Electrolyte Membrane Fuel Cells,Paritosh Kumar Mohanta,germany,Zentrum f¨¹r Sonnenenergie-und Wasserstoff-Forschung Baden-W¨¹rttemberg (ZSW),2020,TKV50,100,0,0,0,0,0,0,0,0,0,0,0,0,0,0,0,0,0,0,0,50,0,0,0,0,0,0,0,0,0,50,1.5,,XC-72R,30,230,none,1,0,0,120,1,0,ethylene glycol,1,0,0,0,12,250,1,1,0,57,257,0.450877193,,,,,,,0.72,25,0.25,0.1,19.4,Gore membrane,15,140,4,10,85,0,80,195,450,1.3,3,195,450,0.15,,0.21,1083,1083,1,1,0.84,0.81,0.795,0.775,0.765,0.755,0.745,0.715,0.705,0.695,0.67,0.67,0.66,0.65,0.64,0.625,0.605,0.585,0.57,0.54,0.51,0.48,0.435,0.39283,0.35565,0.32262,0.29308,0.26651,0.24249,0.22065,84,162,238.5,310,382.5,453,521.5,572,634.5,695,737,804,858,910,960,1000,1028.5,1053,1083,1080,1071,1056,1000.5,942.792,889.125,838.812,791.316,746.228,703.221,661.95,1083
Impact of Membrane Types and Catalyst Layers Composition on Performance of Polymer Electrolyte Membrane Fuel Cells,Paritosh Kumar Mohanta,germany,Zentrum f¨¹r Sonnenenergie-und Wasserstoff-Forschung Baden-W¨¹rttemberg (ZSW),2020,TKV30,100,0,0,0,0,0,0,0,0,0,0,0,0,0,0,0,0,0,0,0,30,0,0,0,0,0,0,0,0,0,70,1.4,,XC-72R,30,230,none,1,0,0,120,1,0,ethylene glycol,1,0,0,0,12,250,1,1,0,113,597,0.528318584,,,,,,,0.72,25,0.25,0.1,19.4,Gore membrane,15,140,4,10,30,0,60,195,450,1.3,3,195,450,0.15,,0.21,1050,1050,1,1.03,0.835,0.8,0.775,0.76,0.75,0.735,0.715,0.705,0.7,0.69,0.675,0.655,0.65,0.63,0.61,0.6,0.595,0.57,0.54,0.515,0.5,0.475,0.43,0.415,0.38,0.34695,0.31741,0.29083,0.26679,0.24495,83.5,160,232.5,304,375,441,500.5,564,630,690,742.5,786,845,882,915,960,1011.5,1026,1026,1030,1050,1045,989,996,950,902.07,857.007,814.324,773.691,734.85,1050
Impact of Membrane Types and Catalyst Layers Composition on Performance of Polymer Electrolyte Membrane Fuel Cells,Paritosh Kumar Mohanta,germany,Zentrum f¨¹r Sonnenenergie-und Wasserstoff-Forschung Baden-W¨¹rttemberg (ZSW),2020,TKV50,100,0,0,0,0,0,0,0,0,0,0,0,0,0,0,0,0,0,0,0,50,0,0,0,0,0,0,0,0,0,50,1.5,,XC-72R,30,230,none,1,0,0,120,1,0,ethylene glycol,1,0,0,0,12,250,1,1,0,57,257,0.450877193,,,,,,,0.72,25,0.25,0.1,19.4,Gore membrane,15,140,4,10,30,0,60,195,450,1.3,3,195,450,0.15,,0.21,1000,1000,1,1.03,0.835,0.8,0.775,0.76,0.75,0.735,0.715,0.7,0.69,0.675,0.66,0.645,0.63,0.615,0.6,0.59,0.575,0.55,0.525,0.5,0.475,0.45119,0.42955,0.40978,0.39167,0.375,0.35962,0.34537,0.33214,0.31983,83.5,160,232.5,304,375,441,500.5,560,621,675,726,774,819,861,900,944,977.5,990,997.5,1000,997.5,992.618,987.965,983.472,979.175,975,970.974,967.036,963.206,959.49,1000
Impact of Membrane Types and Catalyst Layers Composition on Performance of Polymer Electrolyte Membrane Fuel Cells,Paritosh Kumar Mohanta,germany,Zentrum f¨¹r Sonnenenergie-und Wasserstoff-Forschung Baden-W¨¹rttemberg (ZSW),2020,CB50,100,0,0,0,0,0,0,0,0,0,0,0,0,0,0,0,0,0,0,0,50,0,0,0,0,0,0,0,0,0,50,4.4,,XC-72R,30,230,none,1,0,0,120,1,0,ethylene glycol,1,0,0,0,12,250,1,1,0,67,260,0.388059701,,,,,,,0.72,25,0.25,0.1,19.4,Gore membrane,15,140,4,10,85,0,80,195,450,1.3,3,195,450,0.15,,0.21,990,990,0,0.97,0.84,0.81,0.785,0.765,0.76,0.74,0.725,0.71,0.7,0.69,0.68,0.67,0.64,0.625,0.6,0.59,0.57,0.54,0.515,0.495,0.44,0.405,0.38,0.35,0.32156,0.29592,0.2727,0.25157,0.23225,0.21452,84,162,235.5,306,380,444,507.5,568,630,690,748,804,832,875,900,944,969,972,978.5,990,924,891,874,840,803.9,769.392,736.29,704.396,673.525,643.56,990
Impact of Membrane Types and Catalyst Layers Composition on Performance of Polymer Electrolyte Membrane Fuel Cells,Paritosh Kumar Mohanta,germany,Zentrum f¨¹r Sonnenenergie-und Wasserstoff-Forschung Baden-W¨¹rttemberg (ZSW),2020,CB35,100,0,0,0,0,0,0,0,0,0,0,0,0,0,0,0,0,0,0,0,35,0,0,0,0,0,0,0,0,0,65,2.9,,XC-72R,30,230,none,1,0,0,120,1,0,ethylene glycol,1,0,0,0,12,250,1,1,0,89,435,0.488764045,,,,,,,0.72,25,0.25,0.1,19.4,Gore membrane,15,140,4,10,85,0,80,195,450,1.3,3,195,450,0.15,,0.21,990,990,0,0.97,0.84,0.81,0.785,0.765,0.76,0.74,0.725,0.71,0.7,0.69,0.68,0.67,0.64,0.625,0.6,0.59,0.57,0.54,0.515,0.495,0.44,0.395,0.36,0.32,0.28238,0.24898,0.21914,0.1923,0.16805,0.14602,84,162,235.5,306,380,444,507.5,568,630,690,748,804,832,875,900,944,969,972,978.5,990,924,869,828,768,705.95,647.348,591.678,538.44,487.345,438.06,990
Impact of Membrane Types and Catalyst Layers Composition on Performance of Polymer Electrolyte Membrane Fuel Cells,Paritosh Kumar Mohanta,germany,Zentrum f¨¹r Sonnenenergie-und Wasserstoff-Forschung Baden-W¨¹rttemberg (ZSW),2020,CB20,100,0,0,0,0,0,0,0,0,0,0,0,0,0,0,0,0,0,0,0,20,0,0,0,0,0,0,0,0,0,80,2.2,,XC-72R,30,230,none,1,0,0,120,1,0,ethylene glycol,1,0,0,0,12,250,1,1,0,118,580,0.491525424,,,,,,,0.72,25,0.25,0.1,19.4,Gore membrane,15,140,4,10,85,0,80,195,450,1.3,3,195,450,0.15,,0.21,931,931,0,0.97,0.835,0.8,0.78,0.755,0.74,0.725,0.705,0.695,0.68,0.66,0.65,0.635,0.615,0.6,0.58,0.56,0.54,0.51,0.49,0.465,0.43,0.395,0.35,0.31,0.28,0.25156,0.22592,0.2027,0.18157,0.16225,83.5,160,234,302,370,435,493.5,556,612,660,715,762,799.5,840,870,896,918,918,931,930,903,869,805,744,700,654.056,609.984,567.56,526.553,486.75,931
Impact of Membrane Types and Catalyst Layers Composition on Performance of Polymer Electrolyte Membrane Fuel Cells,Paritosh Kumar Mohanta,germany,Zentrum f¨¹r Sonnenenergie-und Wasserstoff-Forschung Baden-W¨¹rttemberg (ZSW),2020,CB45,100,0,0,0,0,0,0,0,0,0,0,0,0,0,0,0,0,0,0,0,45,0,0,0,0,0,0,0,0,0,55,3.3,,XC-72R,30,230,none,1,0,0,120,1,0,ethylene glycol,1,0,0,0,12,250,1,1,0,72,167,0.231944444,,,,,,,0.72,25,0.25,0.1,19.4,Gore membrane,15,140,4,10,85,0,80,195,450,1.3,3,195,450,0.15,,0.21,1030,1030,1,0.97,0.84,0.81,0.785,0.765,0.76,0.74,0.725,0.71,0.7,0.69,0.68,0.67,0.655,0.635,0.615,0.6,0.585,0.56,0.54,0.515,0.49,0.46,0.425,0.39,0.35,0.31238,0.27898,0.24914,0.2223,0.19805,84,162,235.5,306,380,444,507.5,568,630,690,748,804,851.5,889,922.5,960,994.5,1008,1026,1030,1029,1012,977.5,936,875,812.188,753.246,697.592,644.67,594.15,1030
Impact of Membrane Types and Catalyst Layers Composition on Performance of Polymer Electrolyte Membrane Fuel Cells,Paritosh Kumar Mohanta,germany,Zentrum f¨¹r Sonnenenergie-und Wasserstoff-Forschung Baden-W¨¹rttemberg (ZSW),2020,CB30,100,0,0,0,0,0,0,0,0,0,0,0,0,0,0,0,0,0,0,0,30,0,0,0,0,0,0,0,0,0,70,2.9,,XC-72R,30,230,none,1,0,0,120,1,0,ethylene glycol,1,0,0,0,12,250,1,1,0,102,469,0.459803922,,,,,,,0.72,25,0.25,0.1,19.4,Gore membrane,15,140,4,10,85,0,80,195,450,1.3,3,195,450,0.15,,0.21,959.5,959.5,0,0.97,0.84,0.81,0.785,0.765,0.75,0.73,0.715,0.705,0.695,0.675,0.665,0.645,0.63,0.61,0.595,0.57,0.55,0.525,0.505,0.475,0.45,0.415,0.38,0.345,0.31,0.27695,0.24741,0.22083,0.19679,0.17495,84,162,235.5,306,375,438,500.5,564,625.5,675,731.5,774,819,854,892.5,912,935,945,959.5,950,945,913,874,828,775,720.07,668.007,618.324,570.691,524.85,959.5
Impact of Membrane Types and Catalyst Layers Composition on Performance of Polymer Electrolyte Membrane Fuel Cells,Paritosh Kumar Mohanta,germany,Zentrum f¨¹r Sonnenenergie-und Wasserstoff-Forschung Baden-W¨¹rttemberg (ZSW),2020,TKV50,100,0,0,0,0,0,0,0,0,0,0,0,0,0,0,0,0,0,0,0,50,0,0,0,0,0,0,0,0,0,50,1.5,,XC-72R,30,230,none,1,0,0,120,1,0,ethylene glycol,1,0,0,0,12,250,1,1,0,57,257,0.450877193,,,,,,,0.72,25,0.25,0.1,19.4,Gore membrane,15,140,4,10,85,0,80,195,450,1.3,3,195,450,0.15,,0.21,1080,1080,1,0.97,0.845,0.81,0.8,0.775,0.765,0.75,0.74,0.73,0.715,0.705,0.69,0.68,0.66,0.65,0.63,0.615,0.6,0.58,0.56,0.54,0.51,0.49,0.46,0.43,0.4,0.37156,0.34592,0.3227,0.30157,0.28225,84.5,162,240,310,382.5,450,518,584,643.5,705,759,816,858,910,945,984,1020,1044,1064,1080,1071,1078,1058,1032,1000,966.056,933.984,903.56,874.553,846.75,1080
Impact of Membrane Types and Catalyst Layers Composition on Performance of Polymer Electrolyte Membrane Fuel Cells,Paritosh Kumar Mohanta,germany,Zentrum f¨¹r Sonnenenergie-und Wasserstoff-Forschung Baden-W¨¹rttemberg (ZSW),2020,CB45,100,0,0,0,0,0,0,0,0,0,0,0,0,0,0,0,0,0,0,0,45,0,0,0,0,0,0,0,0,0,55,3.3,,XC-72R,30,230,none,1,0,0,120,1,0,ethylene glycol,1,0,0,0,12,250,1,1,0,72,167,0.231944444,,,,,,,0.72,25,0.25,0.1,19.4,Gore membrane,15,140,4,10,45,0,65,195,450,1.3,3,195,450,0.15,,0.21,1060,1060,1,1.01,0.83,0.8,0.78,0.77,0.75,0.735,0.725,0.71,0.7,0.69,0.675,0.66,0.645,0.635,0.625,0.6,0.58,0.565,0.55,0.53,0.5,0.475,0.45,0.425,0.39,0.365,0.345,0.32586,0.30828,0.2921,83,160,234,308,375,441,507.5,568,630,690,742.5,792,838.5,889,937.5,960,986,1017,1045,1060,1050,1045,1035,1020,975,949,931.5,912.408,894.012,876.3,1060
Impact of Membrane Types and Catalyst Layers Composition on Performance of Polymer Electrolyte Membrane Fuel Cells,Paritosh Kumar Mohanta,germany,Zentrum f¨¹r Sonnenenergie-und Wasserstoff-Forschung Baden-W¨¹rttemberg (ZSW),2020,TKV50,100,0,0,0,0,0,0,0,0,0,0,0,0,0,0,0,0,0,0,0,50,0,0,0,0,0,0,0,0,0,50,1.5,,XC-72R,30,230,none,1,0,0,120,1,0,ethylene glycol,1,0,0,0,12,250,1,1,0,57,257,0.450877193,,,,,,,0.72,25,0.25,0.1,19.4,Gore membrane,15,140,4,10,45,0,65,195,450,1.3,3,195,450,0.15,,0.21,1104,1104,1,1.01,0.85,0.82,0.795,0.775,0.76,0.75,0.735,0.72,0.705,0.695,0.685,0.675,0.66,0.65,0.63,0.615,0.6,0.586,0.57,0.545,0.525,0.5,0.48,0.46,0.435,0.41,0.39,0.37086,0.35328,0.3371,85,164,238.5,310,380,450,514.5,576,634.5,695,753.5,810,858,910,945,984,1020,1054.8,1083,1090,1102.5,1100,1104,1104,1087.5,1066,1053,1038.408,1024.512,1011.3,1104
Impact of Membrane Types and Catalyst Layers Composition on Performance of Polymer Electrolyte Membrane Fuel Cells,Paritosh Kumar Mohanta,germany,Zentrum f¨¹r Sonnenenergie-und Wasserstoff-Forschung Baden-W¨¹rttemberg (ZSW),2020,TKV50,100,0,0,0,0,0,0,0,0,0,0,0,0,0,0,0,0,0,0,0,50,0,0,0,0,0,0,0,0,0,50,1.5,,XC-72R,30,230,none,1,0,0,120,1,0,ethylene glycol,1,0,0,0,12,250,1,1,0,57,257,0.450877193,,,,,,,0.72,25,0.25,0.1,19.4,Gore membrane,15,140,4,10,45,0,65,195,600,1.3,4,195,600,0.18,,0.21,1287.5,1287.5,1,1.03,0.85,0.825,0.8,0.785,0.765,0.75,0.74,0.73,0.72,0.71,0.7,0.69,0.68,0.675,0.66,0.65,0.64,0.625,0.615,0.6,0.585,0.57,0.55,0.535,0.515,0.495,0.47586,0.45828,0.4421,0.42714,85,165,240,314,382.5,450,518,584,648,710,770,828,884,945,990,1040,1088,1125,1168.5,1200,1228.5,1254,1265,1284,1287.5,1287,1284.822,1283.184,1282.09,1281.42,1287.5
Biaxial Strains Mediated Oxygen Reduction Electrocatalysis on Fenton Reaction Resistant L10-PtZn Fuel Cell Cathode,Qing Li,china,Huazhong University of Science and Technology,2020,L10PtZn/Pt-C,70,0,0,0,0,0,0,0,0,30,0,0,0,0,0,0,0,0,0,0,20,0,0,0,0,0,0,0,0,0,80,4,,XC-72R,30,230,none,1,0,0,120,1,0,Borane tert-butylamine,0,0,1,0,7,400,1,1,0,61.9,1020,1.647819063,0.904,1.05,10000,15,100,0.2,,,0.104,0.1,20,nafion 211,25,,,,100,0,80,,,,,0,0,0.15,,1,2000,1740,1,0.94,0.875,0.85,0.835,0.825,0.81,0.795,0.785,0.775,0.76,0.75,0.74,0.73,0.72,0.71,0.7,0.69,0.68,0.67,0.66,0.65,0.645,0.64,0.63,0.62,0.61,0.605,0.6,0.594,0.587,0.58,87.5,170,250.5,330,405,477,549.5,620,684,750,814,876,936,994,1050,1104,1156,1206,1254,1300,1354.5,1408,1449,1488,1525,1573,1620,1663.2,1702.3,1740,1740
Biaxial Strains Mediated Oxygen Reduction Electrocatalysis on Fenton Reaction Resistant L10-PtZn Fuel Cell Cathode,Qing Li,china,Huazhong University of Science and Technology,2020,L10PtZn/Pt-C,70,0,0,0,0,0,0,0,0,30,0,0,0,0,0,0,0,0,0,0,20,0,0,0,0,0,0,0,0,0,80,4,,XC-72R,30,230,none,1,0,0,120,1,0,Borane tert-butylamine,0,0,1,0,7,400,1,1,0,61.9,1020,1.647819063,0.904,1.05,10000,15,100,0.2,,,0.104,0.1,20,nafion 211,25,,,,100,0,80,,,,,0,0,0.15,,0.21,805,805,0,0.9,0.85,0.83,0.805,0.79,0.775,0.76,0.74,0.72,0.7,0.69,0.665,0.64,0.605,0.575,0.525,0.47,0.38,0.2978,0.22871,0.16982,0.11903,0.07478,0.03588,0.01,0.01,0.01,0.01,0.01,0.01,0.01,85,166,241.5,316,387.5,456,518,576,630,690,731.5,768,786.5,805,787.5,752,646,536.04,434.549,339.64,249.963,164.516,82.524,24,25,26,27,28,29,30,805
Preparation of Pt¨CCo alloy catalysts by electrodeposition for oxygen reduction in PEMFC,Nisit Tantavichet,thailand,Chulalongkorn University,2009,88:12:00,88,0,0,0,0,0,12,0,0,0,0,0,0,0,0,0,0,0,0,0,20,0,0,0,0,0,0,0,0,0,80,9.11,,XC-72R,30,230,none,1,0,0,25,0,0,electro deposition,0,0,0,0,7,25,0,0,0,55,225,0.409090909,,,,,,,,5,0.4754,0.05,10,not-mentioned,,137,2.5,6.5,100,1,80,,,,,0,0,0,,1,228,228,0,1,0.8,0.7,0.6,0.5,0.44,0.38,0.3,0.22657,0.16428,0.11077,0.06432,0.02361,0.01,0.01,0.01,0.01,0.01,0.01,0.01,0.01,0.01,0.01,0.01,0.01,0.01,0.01,0.01,0.01,0.01,0.01,80,140,180,200,220,228,210,181.256,147.852,110.77,70.752,28.332,13,14,15,16,17,18,19,20,21,22,23,24,25,26,27,28,29,30,228
Preparation of Pt¨CCo alloy catalysts by electrodeposition for oxygen reduction in PEMFC,Nisit Tantavichet,thailand,Chulalongkorn University,2009,84:16:00,84,0,0,0,0,0,16,0,0,0,0,0,0,0,0,0,0,0,0,0,20,0,0,0,0,0,0,0,0,0,80,8.77,,XC-72R,30,230,none,1,0,0,25,0,0,electro deposition,0,0,0,0,7,25,0,0,0,55,225,0.409090909,,,,,,,,5,0.4585,0.05,10,not-mentioned,,137,2.5,6.5,100,1,80,,,,,0,0,0,,1,252,252,0,1,0.8,0.7,0.62,0.53,0.47,0.4,0.335,0.27485,0.22305,0.17798,0.1384,0.10337,0.07215,0.04415,0.01889,0.01,0.01,0.01,0.01,0.01,0.01,0.01,0.01,0.01,0.01,0.01,0.01,0.01,0.01,0.01,80,140,186,212,235,240,234.5,219.88,200.745,177.98,152.24,124.044,93.795,61.81,28.335,16,17,18,19,20,21,22,23,24,25,26,27,28,29,30,240
Preparation of Pt¨CCo alloy catalysts by electrodeposition for oxygen reduction in PEMFC,Nisit Tantavichet,thailand,Chulalongkorn University,2009,82:18:00,82,0,0,0,0,0,18,0,0,0,0,0,0,0,0,0,0,0,0,0,20,0,0,0,0,0,0,0,0,0,80,8.47,,XC-72R,30,230,none,1,0,0,25,0,0,electro deposition,0,0,0,0,7,25,0,0,0,55,225,0.409090909,,,,,,,,5,0.423,0.05,10,not-mentioned,,137,2.5,6.5,100,1,80,,,,,0,0,0,,1,267,267,0,1,0.8,0.71,0.625,0.56,0.51,0.445,0.37,0.30098,0.24215,0.1914,0.14719,0.10831,0.07387,0.04315,0.01556,0.01,0.01,0.01,0.01,0.01,0.01,0.01,0.01,0.01,0.01,0.01,0.01,0.01,0.01,0.01,80,142,187.5,224,255,267,259,240.784,217.935,191.4,161.909,129.972,96.031,60.41,23.34,16,17,18,19,20,21,22,23,24,25,26,27,28,29,30,267
Preparation of Pt¨CCo alloy catalysts by electrodeposition for oxygen reduction in PEMFC,Nisit Tantavichet,thailand,Chulalongkorn University,2009,66:34:00,66,0,0,0,0,0,34,0,0,0,0,0,0,0,0,0,0,0,0,0,20,0,0,0,0,0,0,0,0,0,80,7.72,,XC-72R,30,230,none,1,0,0,25,0,0,electro deposition,0,0,0,0,7,25,0,0,0,55,225,0.409090909,,,,,,,,5,0.3634,0.05,10,not-mentioned,,137,2.5,6.5,100,1,80,,,,,0,0,0,,1,228,228,0,1,0.75,0.675,0.6,0.53,0.455,0.38,0.3,0.22657,0.16428,0.11077,0.06432,0.02361,0.01,0.01,0.01,0.01,0.01,0.01,0.01,0.01,0.01,0.01,0.01,0.01,0.01,0.01,0.01,0.01,0.01,0.01,75,135,180,212,227.5,228,210,181.256,147.852,110.77,70.752,28.332,13,14,15,16,17,18,19,20,21,22,23,24,25,26,27,28,29,30,228
Preparation of Pt¨CCo alloy catalysts by electrodeposition for oxygen reduction in PEMFC,Nisit Tantavichet,thailand,Chulalongkorn University,2009,0.888888889,20,0,0,0,0,0,80,0,0,0,0,0,0,0,0,0,0,0,0,0,20,0,0,0,0,0,0,0,0,0,80,12.56,,XC-72R,30,230,none,1,0,0,25,0,0,electro deposition,0,0,0,0,7,25,0,0,0,55,225,0.409090909,,,,,,,,5,0.2036,0.05,10,not-mentioned,,137,2.5,6.5,100,1,80,,,,,0,0,0,,1,156,156,0,1,0.775,0.65,0.505,0.39,0.28614,0.20062,0.12898,0.06809,0.0157,0.01,0.01,0.01,0.01,0.01,0.01,0.01,0.01,0.01,0.01,0.01,0.01,0.01,0.01,0.01,0.01,0.01,0.01,0.01,0.01,0.01,77.5,130,151.5,156,143.07,120.372,90.286,54.472,14.13,10,11,12,13,14,15,16,17,18,19,20,21,22,23,24,25,26,27,28,29,30,156
Preparation of Pt¨CCo alloy catalysts by electrodeposition for oxygen reduction in PEMFC,Nisit Tantavichet,thailand,Chulalongkorn University,2009,0.479166667,10,0,0,0,0,0,90,0,0,0,0,0,0,0,0,0,0,0,0,0,20,0,0,0,0,0,0,0,0,0,80,17.47,,XC-72R,30,230,none,1,0,0,25,0,0,electro deposition,0,0,0,0,7,25,0,0,0,55,225,0.409090909,,,,,,,,5,0.1092,0.05,10,not-mentioned,,137,2.5,6.5,100,1,80,,,,,0,0,0,,1,80,80,0,1,0.6,0.4,0.22478,0.08819,0.01,0.01,0.01,0.01,0.01,0.01,0.01,0.01,0.01,0.01,0.01,0.01,0.01,0.01,0.01,0.01,0.01,0.01,0.01,0.01,0.01,0.01,0.01,0.01,0.01,0.01,60,80,67.434,35.276,5,6,7,8,9,10,11,12,13,14,15,16,17,18,19,20,21,22,23,24,25,26,27,28,29,30,80
Efficient synthesis of Pt¨CCo nanowires as cathode catalysts for proton exchange membrane fuel cells,Shuting Yang,china,Henan Normal University,2020,PtCo NW/C,64.75,0,0,0,0,0,35.25,0,0,0,0,0,0,0,0,0,0,0,0,0,35.12,0,0,0,0,0,0,0,0,0,64.88,2,,XC-72R,30,230,nanowire,0,1,0,180,300,0,oleylamine,0,0,0,1,7,25,0,0,0,44.6,291.4,0.653363229,0.905,1.1,10000,10,18.5,0.088,0.33,25,0.4,0.2,20,Gore membrane,15,,,,50,0,80,255,450,1.7,3,255,450,0.12,,0.21,960,960,0,0.95,0.83,0.8,0.78,0.765,0.75,0.735,0.72,0.705,0.69,0.68,0.66,0.64,0.625,0.605,0.59,0.57,0.545,0.525,0.5,0.48,0.45,0.425,0.395,0.37,0.34,0.32,0.3,0.28,0.27,0.25,83,160,234,306,375,441,504,564,621,680,726,768,812.5,847,885,912,926.5,945,950,960,945,935,908.5,888,850,832,810,784,783,750,960
Applying Shape-Controlled Pt Nano-dendrites Supported on Carbon for Membrane-Electrode Assembly in a Proton Exchange Membrane Fuel Cell,H. Lee,Korea,Yonsei University,2013,14nm Dendrite Pt/C,100,0,0,0,0,0,0,0,0,0,0,0,0,0,0,0,0,0,0,0,20,0,0,0,0,0,0,0,0,0,80,14,,XC-72R,30,230,nanodendrite,0,1,0,90,560,0,ascorbic acid,0,0,1,0,7,200,2,0,1,55,225,0.409090909,,,,,,,,5,0.2,0.2,20,nafion 212,50,125,,10,100,0,75,,,,,0,0,0.1,,1,525,525,0,1,0.825,0.795,0.77,0.745,0.725,0.695,0.65,0.6,0.57,0.525,0.46,0.41,0.385,0.35,0.3,0.25,0.2,0.1533,0.11239,0.07625,0.0441,0.0153,0.01,0.01,0.01,0.01,0.01,0.01,0.01,0.01,82.5,159,231,298,362.5,417,455,480,513,525,506,492,500.5,490,450,400,340,275.94,213.541,152.5,92.61,33.66,23,24,25,26,27,28,29,30,525
