Repository: ruiding-uchicago/Applying-Machine-Learning-to-Boost-the-Development-of-High-performance-Membrane-Electrode-Assembly

The code file was write in jupyter notebook and saved in the corresponding format of .ipynb. To run the code, we suggest users to install Anaconda 3 in windows 10 and install the following necessary python packages with the same or higher version to set up compatible environment:
Python 3.7
jupyter 1.0.0
keras 2.3.1
numpy 1.18.1
pandas 1.0.1
scikit-learn 0.22.1
matplotlib 3.1.3
deep-belief-network 1.0.3
tensorflow-gpu 1.14.0
seaborn 0.10.0
R-Studio 8.13.176095 (for apriori algorithm)
Please notice that the computing of artificial neural network was runned on GPU.

File: Module II/database_decision_tree.csv (part 7 of 18)
here inert,Electrochemical Active Surface Area (m2/g),Catalyst Mass Activity (mA mg-1),Catalyst Specific Activity (mA cm-2),Half wave potential £¨V vsRHE£©,Onset Potential £¨V vsRHE£©,ADT cycles,Reduce in half wave potential  mV,Reduce in MA/ mA mg-1,Reduce in SA/mA cm-2,I/C Ratio(Ionomer/Catalyst),Active Area (cm2),Cathode Platinum Loading (mgPt cm-2),Anode Platinum Loading(mgPt cm-2),Anodic Catalyst Type x wt% Pt/C,Membrane,Membrane Thickness (¦Ìm),Hot Press Temperature (¡æ),Hot Press Time (min),Hot Press Pressure (Mpa),Humidity %,GDE for 1/CCM for 0,Cell Temperature (¡æ),Flowing Rate of Anode Gas (H2) (ml min-1),Flowing Rate of Cathode Gas(O2/air) (ml min-1),stoichiometry/anode,stoichiometry/cathode,stoich to flow anode,stoich to flow cathode,Backpressure (Mpa),"Current decay at 0.6V(ma,cm2)",Cathode Gas Oxygen Ratio,Maximum Power Density mW cm-2,MPD caculated,qualified,Open Circuit Voltage V,Voltage 100mA cm0,Voltage 200mA cm0,Voltage 300mA cm0,Voltage 400mA cm0,Voltage 500mA cm0,Voltage 600mA cm0,Voltage 700mA cm0,Voltage 800mA cm0,Voltage 900mA cm0,Voltage 1000mA cm0,Voltage 1100mA cm0,Voltage 1200mA cm0,Voltage 1300mA cm0,Voltage 1400mA cm0,Voltage 1500mA cm0,Voltage 1600mA cm0,Voltage 1700mA cm0,Voltage 1800mA cm0,Voltage 1900mA cm0,Voltage 2000mA cm0,Voltage 2100mA cm0,Voltage 2200mA cm0,Voltage 2300mA cm0,Voltage 2400mA cm0,Voltage 2500mA cm0,Voltage 2600mA cm0,Voltage 2700mA cm0,Voltage 2800mA cm0,Voltage 2900mA cm0,Voltage 3000mA cm0,,,,,,,,,,,,,,,,,,,,,,,,,,,,,,,
Applying Shape-Controlled Pt Nano-dendrites Supported on Carbon for Membrane-Electrode Assembly in a Proton Exchange Membrane Fuel Cell,H. Lee,Korea,Yonsei University,2013,20nm Dendrite Pt/C,100,0,0,0,0,0,0,0,0,0,0,0,0,0,0,0,0,0,0,0,20,0,0,0,0,0,0,0,0,0,80,20,,XC-72R,30,230,nanodendrite,0,1,0,90,560,0,ascorbic acid,0,0,1,0,7,200,2,0,1,55,225,0.409090909,,,,,,,,5,0.2,0.2,20,nafion 212,50,125,,10,100,0,75,,,,,0,0,0.1,,1,360,360,0,1,0.745,0.7,0.64,0.6,0.56,0.515,0.48,0.44,0.4,0.325,0.275,0.235,0.2,0.16695,0.13741,0.11083,0.08679,0.06495,0.04501,0.02675,0.01,0.01,0.01,0.01,0.01,0.01,0.01,0.01,0.01,0.01,74.5,140,192,240,280,309,336,352,360,325,302.5,282,260,233.73,206.115,177.328,147.543,116.91,85.519,53.5,21,22,23,24,25,26,27,28,29,30,360
Applying Shape-Controlled Pt Nano-dendrites Supported on Carbon for Membrane-Electrode Assembly in a Proton Exchange Membrane Fuel Cell,H. Lee,Korea,Yonsei University,2013,31nm Dendrite Pt/C,100,0,0,0,0,0,0,0,0,0,0,0,0,0,0,0,0,0,0,0,20,0,0,0,0,0,0,0,0,0,80,31,,XC-72R,30,230,nanodendrite,0,1,0,90,560,0,ascorbic acid,0,0,1,0,7,200,2,0,1,55,225,0.409090909,,,,,,,,5,0.2,0.2,20,nafion 212,50,125,,10,100,0,75,,,,,0,0,0.1,,1,425,425,0,1,0.8,0.75,0.71,0.675,0.64,0.6,0.555,0.505,0.47,0.425,0.375,0.32,0.29,0.24,0.1933,0.15239,0.11625,0.0841,0.0553,0.02936,0.01,0.01,0.01,0.01,0.01,0.01,0.01,0.01,0.01,0.01,80,150,213,270,320,360,388.5,404,423,425,412.5,384,377,336,289.95,243.824,197.625,151.38,105.07,58.72,21,22,23,24,25,26,27,28,29,30,425
Applying Shape-Controlled Pt Nano-dendrites Supported on Carbon for Membrane-Electrode Assembly in a Proton Exchange Membrane Fuel Cell,H. Lee,Korea,Yonsei University,2013,20nm Dendrite Pt/C,100,0,0,0,0,0,0,0,0,0,0,0,0,0,0,0,0,0,0,0,20,0,0,0,0,0,0,0,0,0,80,20,,XC-72R,30,230,nanodendrite,0,1,0,90,560,0,ascorbic acid,0,0,1,0,7,200,2,0,1,55,225,0.409090909,,,,,,,,5,0.2,0.2,20,nafion 212,50,,,,100,0,75,,,,,0,0,0.1,,1,650,650,0,1,0.825,0.795,0.77,0.745,0.725,0.7,0.675,0.645,0.615,0.59,0.56,0.53,0.5,0.455,0.42,0.375,0.33,0.3,0.235,0.17485,0.12305,0.07798,0.0384,0.01,0.01,0.01,0.01,0.01,0.01,0.01,82.5,159,231,298,362.5,420,472.5,516,553.5,590,616,636,650,637,630,600,561,540,446.5,349.7,258.405,171.556,88.32,24,25,26,27,28,29,30,650
Applying Shape-Controlled Pt Nano-dendrites Supported on Carbon for Membrane-Electrode Assembly in a Proton Exchange Membrane Fuel Cell,H. Lee,Korea,Yonsei University,2013,comercial Pt/C,100,0,0,0,0,0,0,0,0,0,0,0,0,0,0,0,0,0,0,0,20,0,0,0,0,0,0,0,0,0,80,3.1,,XC-72R,30,230,none,1,0,0,90,560,0,ascorbic acid,0,0,1,0,7,200,2,0,1,55,225,0.409090909,,,,,,,,5,0.2,0.2,20,nafion 212,50,125,,10,100,0,75,,,,,0,0,0.1,,1,704,704,0,1,0.79,0.75,0.73,0.7,0.68,0.665,0.64,0.62,0.6,0.58,0.555,0.53,0.515,0.495,0.465,0.44,0.41,0.39,0.36,0.31,0.28,0.235,0.185,0.1383,0.09739,0.06125,0.0291,0.01,0.01,0.01,79,150,219,280,340,399,448,496,540,580,610.5,636,669.5,693,697.5,704,697,702,684,620,588,517,425.5,331.92,243.475,159.25,78.57,28,29,30,704
Applying Shape-Controlled Pt Nano-dendrites Supported on Carbon for Membrane-Electrode Assembly in a Proton Exchange Membrane Fuel Cell,H. Lee,Korea,Yonsei University,2013,comercial Pt/C,100,0,0,0,0,0,0,0,0,0,0,0,0,0,0,0,0,0,0,0,20,0,0,0,0,0,0,0,0,0,80,3.1,,XC-72R,30,230,none,1,0,0,90,560,0,ascorbic acid,0,0,1,0,7,200,2,0,1,55,225,0.409090909,,,,,,,,5,0.2,0.2,20,nafion 212,50,,,,100,0,75,,,,,0,0,0.1,,1,600,600,0,1,0.775,0.73,0.7,0.67,0.645,0.62,0.6,0.575,0.55,0.53,0.505,0.48,0.45,0.425,0.4,0.375,0.325,0.305,0.29,0.25,0.21,0.17238,0.13898,0.10914,0.0823,0.05805,0.03602,0.01592,0.01,0.01,77.5,146,210,268,322.5,372,420,460,495,530,555.5,576,585,595,600,600,552.5,549,551,500,441,379.236,319.654,261.936,205.75,150.93,97.254,44.576,29,30,600
Conducting carbonpolymer composites as a catalyst support for proton exchange membrane fuel cells,Ayse Bayrak?eken Yurtcan,turkey,Atat¨¹rk University,2014,C-suppported,100,0,0,0,0,0,0,0,0,0,0,0,0,0,0,0,0,0,0,0,20,0,0,0,0,0,0,0,0,0,80,3.1,,XC-72R,30,230,none,1,0,0,198,1,1,ethylene glycol,1,0,0,0,10,25,0,0,1,55,225,0.409090909,,,,,,,0.4285,5,0.4,0.4,,nafion 212,50,130,3,,100,1,70,,,,,0,0,0,,1,410.696,410.696,0,0.94,0.855,0.7,0.66,0.625,0.59,0.54,0.5,0.47,0.44,0.4,0.37,0.34156,0.31592,0.2927,0.27157,0.25225,0.23452,0.2182,0.20312,0.18915,0.17617,0.16407,0.15277,0.1422,0.13228,0.12296,0.11419,0.10567,0.09763,0.09003,85.5,140,198,250,295,324,350,376,396,400,407,409.872,410.696,409.78,407.355,403.6,398.684,392.76,385.928,378.3,369.957,360.954,351.371,341.28,330.7,319.696,308.313,295.876,283.127,270.09,410.696
Defective Graphene Foam A Platinum Catalyst Support for PEMFCs,Jianfeng Liu,japan,Kyushu University,2014,Pt/CB,100,0,0,0,0,0,0,0,0,0,0,0,0,0,0,0,0,0,0,0,20,0,0,0,0,0,0,0,0,0,80,10.4,,XC-72R,30,230,none,1,0,0,25,0,0,none,0,1,0,0,7,240,3,0,1,68,137.8,0.202647059,0.88,1.02,60000,,,,0.3888,1,0.3,0.3,46.2,nafion 212,50,130,,16,100,0,80,,,,,0,0,0.1,,0.21,297.5,297.5,0,0.95,0.725,0.675,0.63,0.595,0.55,0.49,0.425,0.29,0.16905,0.07091,0.01,0.01,0.01,0.01,0.01,0.01,0.01,0.01,0.01,0.01,0.01,0.01,0.01,0.01,0.01,0.01,0.01,0.01,0.01,0.01,72.5,135,189,238,275,294,297.5,232,152.145,70.91,11,12,13,14,15,16,17,18,19,20,21,22,23,24,25,26,27,28,29,30,297.5
Defective Graphene Foam A Platinum Catalyst Support for PEMFCs,Jianfeng Liu,japan,Kyushu University,2014,Pt/GC,100,0,0,0,0,0,0,0,0,0,0,0,0,0,0,0,0,0,0,0,20,0,0,0,0,0,0,0,0,0,80,8.7,,graphene,,652,none,1,0,0,25,0,0,none,0,1,0,0,7,240,3,0,1,73.1,205.7,0.281395349,0.89,1.02,60000,,,,0.3888,1,0.3,0.3,46.2,nafion 212,50,130,,16,100,0,80,,,,,0,0,0.1,,0.21,264,264,0,0.95,0.74,0.68,0.625,0.575,0.515,0.44,0.33,0.23044,0.14815,0.07898,0.02004,0.01,0.01,0.01,0.01,0.01,0.01,0.01,0.01,0.01,0.01,0.01,0.01,0.01,0.01,0.01,0.01,0.01,0.01,0.01,74,136,187.5,230,257.5,264,231,184.352,133.335,78.98,22.044,12,13,14,15,16,17,18,19,20,21,22,23,24,25,26,27,28,29,30,264
Defective Graphene Foam A Platinum Catalyst Support for PEMFCs,Jianfeng Liu,japan,Kyushu University,2014,Pt/GFII,100,0,0,0,0,0,0,0,0,0,0,0,0,0,0,0,0,0,0,0,33,0,0,0,0,0,0,0,0,0,67,3.4,,graphene,,1549,none,1,0,0,25,0,0,none,0,1,0,0,7,240,3,0,1,100.7,176,0.174776564,0.88,1.02,60000,,,,0.3888,1,0.3,0.3,46.2,nafion 212,50,130,,16,100,0,80,,,,,0,0,0.1,,0.21,207.5,207.5,0,0.95,0.73,0.665,0.59,0.51,0.415,0.27,0.14058,0.03629,0.01,0.01,0.01,0.01,0.01,0.01,0.01,0.01,0.01,0.01,0.01,0.01,0.01,0.01,0.01,0.01,0.01,0.01,0.01,0.01,0.01,0.01,73,133,177,204,207.5,162,98.406,29.032,9,10,11,12,13,14,15,16,17,18,19,20,21,22,23,24,25,26,27,28,29,30,207.5
Durability study of Pt¨CPd/C as PEMFC cathode catalyst,Zhigang Shao,china,Dalian Institute of Chemical Physics£¬Chinese Academy of Sciences,2009,Pt3Pd/S770,75,25,0,0,0,0,0,0,0,0,0,0,0,0,0,0,0,0,0,0,50,0,0,0,0,0,0,0,0,0,50,2.97,,S770,,,none,1,0,0,130,180,0,ethylene glycol,1,0,0,0,12,25,0,0,0,61.7,217,0.351701783,,,,,,,,5,0.5,0.5,,nafion 115,125,,,,100,1,85,,,,,0,0,0.2,,0.21,348.211,348.211,0,0.95,0.805,0.755,0.72,0.485,0.455,0.425,0.385,0.36,0.33619,0.31455,0.29478,0.27667,0.26,0.24462,0.23037,0.21714,0.20483,0.19333,0.18258,0.1725,0.16303,0.15412,0.14571,0.13754,0.12981,0.1225,0.11557,0.10899,0.10273,0.09677,80.5,151,216,194,227.5,255,269.5,288,302.571,314.55,324.258,332.004,338,342.468,345.555,347.424,348.211,347.994,346.902,345,342.363,339.064,335.133,330.096,324.525,318.5,312.039,305.172,297.917,290.31,348.211
Durability study of Pt¨CPd/C as PEMFC cathode catalyst,Zhigang Shao,china,Dalian Institute of Chemical Physics£¬Chinese Academy of Sciences,2009,TKK46.6%,100,0,0,0,0,0,0,0,0,0,0,0,0,0,0,0,0,0,0,0,46.6,0,0,0,0,0,0,0,0,0,53.4,2.51,,TKK,,,none,1,0,0,130,180,0,ethylene glycol,1,0,0,0,10,25,0,0,0,61.7,217,0.351701783,,,,,,,,5,0.5,0.5,,nafion 115,125,,,,100,1,85,,,,,0,0,0.2,,0.21,402.5,402.5,0,0.98,0.8,0.75,0.71,0.68,0.65,0.61,0.575,0.5,0.43098,0.37215,0.3214,0.27719,0.23831,0.20387,0.17315,0.14556,0.12066,0.09808,0.07749,0.05866,0.04136,0.02541,0.01066,0.01,0.01,0.01,0.01,0.01,0.01,0.01,80,150,213,272,325,366,402.5,400,387.882,372.15,353.54,332.628,309.803,285.418,259.725,232.896,205.122,176.544,147.231,117.32,86.856,55.902,24.518,24,25,26,27,28,29,30,402.5
Durable electrocatalytic-activity of Pt¨CAu C cathode in PEMFCs,A. K. Shukla,India,CSIR Madras Complex,2011,Pt-Au/C,63,0,37,0,0,0,0,0,0,0,0,0,0,0,0,0,0,0,0,0,60,0,0,0,0,0,0,0,0,0,40,4.5,,XC-72R,30,230,none,1,0,0,60,60,0,hydrogen peroxide,0,0,1,0,7,80,2,1,0,60,180,0.3,,,,,,,,25,0.5,0.5,60,nafion 1135,88,130,3,6,100,1,60,300,1500,2,10,300,1500,0,,1,800,800,0,1,0.835,0.81,0.775,0.76,0.735,0.72,0.7,0.68,0.66,0.64,0.62,0.6,0.575,0.545,0.525,0.5,0.47,0.44,0.4,0.36,0.315,0.26,0.14,0.03185,0.01,0.01,0.01,0.01,0.01,0.01,83.5,162,232.5,304,367.5,432,490,544,594,640,682,720,747.5,763,787.5,800,799,792,760,720,661.5,572,322,76.44,25,26,27,28,29,30,800
Durable electrocatalytic-activity of Pt¨CAu C cathode in PEMFCs,A. K. Shukla,India,CSIR Madras Complex,2011,Pt/C,100,0,0,0,0,0,0,0,0,0,0,0,0,0,0,0,0,0,0,0,60,0,0,0,0,0,0,0,0,0,40,3,,XC-72R,30,230,none,1,0,0,60,60,0,hydrogen peroxide,0,0,1,0,7,80,2,1,0,90,180,0.2,,,,,,,,25,0.5,0.5,60,nafion 1135,88,130,3,6,100,1,60,300,1500,2,10,300,1500,0,,1,679,679,0,0.89,0.82,0.77,0.745,0.72,0.7,0.675,0.65,0.635,0.605,0.58,0.56,0.535,0.51,0.485,0.45,0.41,0.36,0.275,0.19718,0.13147,0.07525,0.0266,0.01,0.01,0.01,0.01,0.01,0.01,0.01,0.01,82,154,223.5,288,350,405,455,508,544.5,580,616,642,663,679,675,656,612,495,374.642,262.94,158.025,58.52,23,24,25,26,27,28,29,30,679
Electrocatalytic performance of Pt-based trimetallic alloy nanoparticle catalysts in proton exchange membrane fuel cells,chuan-jian zhong,china,State University of New York at Binghamton,2011,PtNiFe/C-400,46,0,0,0,0,22,0,32,0,0,0,0,0,0,0,0,0,0,0,0,27,0,0,0,0,0,0,0,0,0,73,5.3,0.4,XC-72R,30,230,none,1,0,0,25,900,0,"1,2 hexadecanediol",0,0,0,1,7,400,4,1,0,53.4,380,0.711610487,0.895,1,,,,,,5,0.4,0.4,20,nafion 212,50,120,,,100,1,75,,,,,0,0,0.206,,1,616,616,0,1,0.91,0.88,0.85,0.825,0.79,0.76,0.735,0.7,0.66,0.615,0.56,0.5,0.425,0.325,0.2,0.08757,0.01,0.01,0.01,0.01,0.01,0.01,0.01,0.01,0.01,0.01,0.01,0.01,0.01,0.01,91,176,255,330,395,456,514.5,560,594,615,616,600,552.5,455,300,140.112,17,18,19,20,21,22,23,24,25,26,27,28,29,30,616
Electrocatalytic performance of Pt-based trimetallic alloy nanoparticle catalysts in proton exchange membrane fuel cells,chuan-jian zhong,china,State University of New York at Binghamton,2011,PtNiFe/C-800,46,0,0,0,0,22,0,32,0,0,0,0,0,0,0,0,0,0,0,0,37,0,0,0,0,0,0,0,0,0,63,7.8,0.6,XC-72R,30,230,none,1,0,0,25,900,0,"1,2 hexadecanediol",0,0,0,1,7,800,4,1,0,26.5,270,1.018867925,0.895,1,,,,,,5,0.4,0.4,20,nafion 212,50,120,,,100,1,75,,,,,0,0,0.206,,1,1222,1222,0,1,0.89,0.86,0.83,0.81,0.785,0.77,0.75,0.73,0.715,0.7,0.69,0.67,0.66,0.65,0.63,0.62,0.605,0.59,0.575,0.56,0.545,0.53,0.515,0.5,0.485,0.47,0.45,0.43086,0.41328,0.3971,89,172,249,324,392.5,462,525,584,643.5,700,759,804,858,910,945,992,1028.5,1062,1092.5,1120,1144.5,1166,1184.5,1200,1212.5,1222,1215,1206.408,1198.512,1191.3,1222
Electrospray deposition of catalyst layers with ultra-low Pt loadings for PEM fuel cells cathodes,Garcia-Ybarra,Spain,Facultad de Ciencias,2010,Pt/C EL,100,0,0,0,0,0,0,0,0,0,0,0,0,0,0,0,0,0,0,0,10,0,0,0,0,0,0,0,0,0,90,3.1,,XC-72R,30,230,none,1,0,0,25,0,0,electrospary deposition,0,0,0,0,7,25,0,0,0,55,225,0.409090909,,,,,,,0.25,,0.1,1,,nafion 112,50,120,2,10,0,1,40,,,,,0,0,0,,1,91.5,91.5,0,0.9,0.53,0.405,0.305,0.19,0.08614,0.01,0.01,0.01,0.01,0.01,0.01,0.01,0.01,0.01,0.01,0.01,0.01,0.01,0.01,0.01,0.01,0.01,0.01,0.01,0.01,0.01,0.01,0.01,0.01,0.01,53,81,91.5,76,43.07,6,7,8,9,10,11,12,13,14,15,16,17,18,19,20,21,22,23,24,25,26,27,28,29,30,91.5
Electrospray deposition of catalyst layers with ultra-low Pt loadings for PEM fuel cells cathodes,Garcia-Ybarra,Spain,Facultad de Ciencias,2010,Pt/C EL,100,0,0,0,0,0,0,0,0,0,0,0,0,0,0,0,0,0,0,0,10,0,0,0,0,0,0,0,0,0,90,3.1,,XC-72R,30,230,none,1,0,0,25,0,0,electrospary deposition,0,0,0,0,7,25,0,0,0,55,225,0.409090909,,,,,,,0.428,,0.1,1,,nafion 112,50,120,2,10,0,1,40,,,,,0,0,0,,1,157.5,157.5,0,0.93,0.62,0.54,0.46,0.38,0.315,0.24,0.17098,0.11215,0.0614,0.01719,0.01,0.01,0.01,0.01,0.01,0.01,0.01,0.01,0.01,0.01,0.01,0.01,0.01,0.01,0.01,0.01,0.01,0.01,0.01,0.01,62,108,138,152,157.5,144,119.686,89.72,55.26,17.19,11,12,13,14,15,16,17,18,19,20,21,22,23,24,25,26,27,28,29,30,157.5
Electrospray deposition of catalyst layers with ultra-low Pt loadings for PEM fuel cells cathodes,Garcia-Ybarra,Spain,Facultad de Ciencias,2010,Pt/C EL,100,0,0,0,0,0,0,0,0,0,0,0,0,0,0,0,0,0,0,0,10,0,0,0,0,0,0,0,0,0,90,3.1,,XC-72R,30,230,none,1,0,0,25,0,0,electrospary deposition,0,0,0,0,7,25,0,0,0,55,225,0.409090909,,,,,,,0.67,,0.1,1,,nafion 112,50,120,2,10,0,1,40,,,,,0,0,0,,1,84,84,0,0.9,0.49,0.38,0.28,0.18,0.08909,0.01333,0.01,0.01,0.01,0.01,0.01,0.01,0.01,0.01,0.01,0.01,0.01,0.01,0.01,0.01,0.01,0.01,0.01,0.01,0.01,0.01,0.01,0.01,0.01,0.01,49,76,84,72,44.545,7.998,7,8,9,10,11,12,13,14,15,16,17,18,19,20,21,22,23,24,25,26,27,28,29,30,84
Electrospray deposition of catalyst layers with ultra-low Pt loadings for PEM fuel cells cathodes,Garcia-Ybarra,Spain,Facultad de Ciencias,2010,Pt/C EL,100,0,0,0,0,0,0,0,0,0,0,0,0,0,0,0,0,0,0,0,10,0,0,0,0,0,0,0,0,0,90,3.1,,XC-72R,30,230,none,1,0,0,25,0,0,electrospary deposition,0,0,0,0,7,25,0,0,0,55,225,0.409090909,,,,,,,1.5,,0.1,1,,nafion 112,50,120,2,10,0,1,40,,,,,0,0,0,,1,75,75,0,0.9,0.5,0.37,0.25,0.14185,0.05313,0.01,0.01,0.01,0.01,0.01,0.01,0.01,0.01,0.01,0.01,0.01,0.01,0.01,0.01,0.01,0.01,0.01,0.01,0.01,0.01,0.01,0.01,0.01,0.01,0.01,50,74,75,56.74,26.565,6,7,8,9,10,11,12,13,14,15,16,17,18,19,20,21,22,23,24,25,26,27,28,29,30,75
Electrospray deposition of catalyst layers with ultra-low Pt loadings for PEM fuel cells cathodes,Garcia-Ybarra,Spain,Facultad de Ciencias,2010,Pt/C EL,100,0,0,0,0,0,0,0,0,0,0,0,0,0,0,0,0,0,0,0,10,0,0,0,0,0,0,0,0,0,90,3.1,,XC-72R,30,230,none,1,0,0,25,0,0,electrospary deposition,0,0,0,0,7,25,0,0,0,55,225,0.409090909,,,,,,,0.428,,0.025,1,,nafion 112,50,120,2,10,0,1,40,,,,,0,0,0,,1,37,37,0,0.89,0.37,0.18,0.01302,0.01,0.01,0.01,0.01,0.01,0.01,0.01,0.01,0.01,0.01,0.01,0.01,0.01,0.01,0.01,0.01,0.01,0.01,0.01,0.01,0.01,0.01,0.01,0.01,0.01,0.01,0.01,37,36,3.906,4,5,6,7,8,9,10,11,12,13,14,15,16,17,18,19,20,21,22,23,24,25,26,27,28,29,30,37
Electrospray deposition of catalyst layers with ultra-low Pt loadings for PEM fuel cells cathodes,Garcia-Ybarra,Spain,Facultad de Ciencias,2010,Pt/C EL,100,0,0,0,0,0,0,0,0,0,0,0,0,0,0,0,0,0,0,0,10,0,0,0,0,0,0,0,0,0,90,3.1,,XC-72R,30,230,none,1,0,0,25,0,0,electrospary deposition,0,0,0,0,7,25,0,0,0,55,225,0.409090909,,,,,,,0.67,,0.025,1,,nafion 112,50,120,2,10,0,1,40,,,,,0,0,0,,1,58,58,0,0.84,0.44,0.29,0.15,0.02481,0.01,0.01,0.01,0.01,0.01,0.01,0.01,0.01,0.01,0.01,0.01,0.01,0.01,0.01,0.01,0.01,0.01,0.01,0.01,0.01,0.01,0.01,0.01,0.01,0.01,0.01,44,58,45,9.924,5,6,7,8,9,10,11,12,13,14,15,16,17,18,19,20,21,22,23,24,25,26,27,28,29,30,58
Electrospray deposition of catalyst layers with ultra-low Pt loadings for PEM fuel cells cathodes,Garcia-Ybarra,Spain,Facultad de Ciencias,2010,Pt/C EL,100,0,0,0,0,0,0,0,0,0,0,0,0,0,0,0,0,0,0,0,10,0,0,0,0,0,0,0,0,0,90,3.1,,XC-72R,30,230,none,1,0,0,25,0,0,electrospary deposition,0,0,0,0,7,25,0,0,0,55,225,0.409090909,,,,,,,1,,0.025,1,,nafion 112,50,120,2,10,0,1,40,,,,,0,0,0,,1,84,84,0,0.8,0.51,0.38,0.28,0.18,0.08909,0.01333,0.01,0.01,0.01,0.01,0.01,0.01,0.01,0.01,0.01,0.01,0.01,0.01,0.01,0.01,0.01,0.01,0.01,0.01,0.01,0.01,0.01,0.01,0.01,0.01,51,76,84,72,44.545,7.998,7,8,9,10,11,12,13,14,15,16,17,18,19,20,21,22,23,24,25,26,27,28,29,30,84
Electrospray deposition of catalyst layers with ultra-low Pt loadings for PEM fuel cells cathodes,Garcia-Ybarra,Spain,Facultad de Ciencias,2010,Pt/C EL,100,0,0,0,0,0,0,0,0,0,0,0,0,0,0,0,0,0,0,0,10,0,0,0,0,0,0,0,0,0,90,3.1,,XC-72R,30,230,none,1,0,0,25,0,0,electrospary deposition,0,0,0,0,7,25,0,0,0,55,225,0.409090909,,,,,,,1.5,,0.025,1,,nafion 112,50,120,2,10,0,1,40,,,,,0,0,0,,1,41,41,0,0.75,0.385,0.205,0.04629,0.01,0.01,0.01,0.01,0.01,0.01,0.01,0.01,0.01,0.01,0.01,0.01,0.01,0.01,0.01,0.01,0.01,0.01,0.01,0.01,0.01,0.01,0.01,0.01,0.01,0.01,0.01,38.5,41,13.887,4,5,6,7,8,9,10,11,12,13,14,15,16,17,18,19,20,21,22,23,24,25,26,27,28,29,30,41
Electrospray deposition of catalyst layers with ultra-low Pt loadings for PEM fuel cells cathodes,Garcia-Ybarra,Spain,Facultad de Ciencias,2010,Pt/C EL,100,0,0,0,0,0,0,0,0,0,0,0,0,0,0,0,0,0,0,0,10,0,0,0,0,0,0,0,0,0,90,3.1,,XC-72R,30,230,none,1,0,0,25,0,0,electrospary deposition,0,0,0,0,7,25,0,0,0,55,225,0.409090909,,,,,,,0.428,,0.05,1,,nafion 112,50,120,2,10,0,1,40,,,,,0,0,0,,1,60,60,0,0.91,0.49,0.3,0.12,0.01,0.01,0.01,0.01,0.01,0.01,0.01,0.01,0.01,0.01,0.01,0.01,0.01,0.01,0.01,0.01,0.01,0.01,0.01,0.01,0.01,0.01,0.01,0.01,0.01,0.01,0.01,49,60,36,4,5,6,7,8,9,10,11,12,13,14,15,16,17,18,19,20,21,22,23,24,25,26,27,28,29,30,60
Electrospray deposition of catalyst layers with ultra-low Pt loadings for PEM fuel cells cathodes,Garcia-Ybarra,Spain,Facultad de Ciencias,2010,Pt/C EL,100,0,0,0,0,0,0,0,0,0,0,0,0,0,0,0,0,0,0,0,10,0,0,0,0,0,0,0,0,0,90,3.1,,XC-72R,30,230,none,1,0,0,25,0,0,electrospary deposition,0,0,0,0,7,25,0,0,0,55,225,0.409090909,,,,,,,0.67,,0.05,1,,nafion 112,50,120,2,10,0,1,40,,,,,0,0,0,,1,112,112,0,0.9,0.555,0.45,0.36,0.28,0.2,0.12657,0.06428,0.01077,0.01,0.01,0.01,0.01,0.01,0.01,0.01,0.01,0.01,0.01,0.01,0.01,0.01,0.01,0.01,0.01,0.01,0.01,0.01,0.01,0.01,0.01,55.5,90,108,112,100,75.942,44.996,8.616,9,10,11,12,13,14,15,16,17,18,19,20,21,22,23,24,25,26,27,28,29,30,112
Electrospray deposition of catalyst layers with ultra-low Pt loadings for PEM fuel cells cathodes,Garcia-Ybarra,Spain,Facultad de Ciencias,2010,Pt/C EL,100,0,0,0,0,0,0,0,0,0,0,0,0,0,0,0,0,0,0,0,10,0,0,0,0,0,0,0,0,0,90,3.1,,XC-72R,30,230,none,1,0,0,25,0,0,electrospary deposition,0,0,0,0,7,25,0,0,0,55,225,0.409090909,,,,,,,1,,0.05,1,,nafion 112,50,120,2,10,0,1,40,,,,,0,0,0,,1,35.5,35.5,0,0.84,0.355,0.135,0.01,0.01,0.01,0.01,0.01,0.01,0.01,0.01,0.01,0.01,0.01,0.01,0.01,0.01,0.01,0.01,0.01,0.01,0.01,0.01,0.01,0.01,0.01,0.01,0.01,0.01,0.01,0.01,35.5,27,3,4,5,6,7,8,9,10,11,12,13,14,15,16,17,18,19,20,21,22,23,24,25,26,27,28,29,30,35.5
Evaluation of the Scaffolding Effect of Pt Nanowires Supported on Reduced Graphene Oxide in PEMFC Electrodes,shangfeng du,UK,University of Birmingham,2018,Pt/C JM,100,0,0,0,0,0,0,0,0,0,0,0,0,0,0,0,0,0,0,0,20,0,0,0,0,0,0,0,0,0,80,3.1,0.8,XC-72R,30,230,none,1,0,0,198,1.6,1,ethylene glycol,1,0,0,0,10,25,0,0,0,55.6,225,0.404676259,0.89,,,,,,,16,0.4,0.4,20,nafion 212,50,135,2,5.1,100,1,80,195,360,1.3,2.4,195,360,0.05,,0.21,376,376,0,0.9,0.78,0.735,0.697,0.65,0.61,0.57,0.52,0.47,0.41,0.35431,0.3061,0.26394,0.22677,0.19375,0.16423,0.13766,0.11364,0.09182,0.0719,0.05364,0.03685,0.02136,0.01,0.01,0.01,0.01,0.01,0.01,0.01,0.01,78,147,209.1,260,305,342,364,376,369,354.31,336.71,316.728,294.801,271.25,246.345,220.256,193.188,165.276,136.61,107.28,77.385,46.992,23,24,25,26,27,28,29,30,376
Evaluation of the Scaffolding Effect of Pt Nanowires Supported on Reduced Graphene Oxide in PEMFC Electrodes,shangfeng du,UK,University of Birmingham,2018,Pt/rGO,100,0,0,0,0,0,0,0,0,0,0,0,0,0,0,0,0,0,0,0,20,0,0,0,0,0,0,0,0,0,80,6.5,,graphene,,600,none,1,0,0,25,60,0,NaBH4,0,0,1,0,7,25,0,0,0,55,225,0.409090909,,,,,,,,16,0.4,0.4,20,nafion 212,50,135,2,5.1,100,1,80,195,360,1.3,2.4,195,360,0.05,,0.21,126,126,0,0.9,0.74,0.625,0.42,0.24068,0.10127,0.01,0.01,0.01,0.01,0.01,0.01,0.01,0.01,0.01,0.01,0.01,0.01,0.01,0.01,0.01,0.01,0.01,0.01,0.01,0.01,0.01,0.01,0.01,0.01,0.01,74,125,126,96.272,50.635,6,7,8,9,10,11,12,13,14,15,16,17,18,19,20,21,22,23,24,25,26,27,28,29,30,126
Evaluation of the Scaffolding Effect of Pt Nanowires Supported on Reduced Graphene Oxide in PEMFC Electrodes,shangfeng du,UK,University of Birmingham,2018,Pt/rGO,100,0,0,0,0,0,0,0,0,0,0,0,0,0,0,0,0,0,0,0,20,0,0,0,0,0,0,0,0,0,80,6.5,,graphene,,600,none,1,0,0,25,60,0,NaBH4,0,0,1,0,7,25,0,0,0,55,225,0.409090909,,,,,,,,16,0.6,0.4,20,nafion 212,50,135,2,5.1,100,1,80,195,360,1.3,2.4,195,360,0.05,,0.21,141,141,0,0.9,0.74,0.625,0.47,0.33216,0.2218,0.13145,0.05611,0.01,0.01,0.01,0.01,0.01,0.01,0.01,0.01,0.01,0.01,0.01,0.01,0.01,0.01,0.01,0.01,0.01,0.01,0.01,0.01,0.01,0.01,0.01,74,125,141,132.864,110.9,78.87,39.277,8,9,10,11,12,13,14,15,16,17,18,19,20,21,22,23,24,25,26,27,28,29,30,141
Evaluation of the Scaffolding Effect of Pt Nanowires Supported on Reduced Graphene Oxide in PEMFC Electrodes,shangfeng du,UK,University of Birmingham,2018,PtNWPd/rGO,87,13,0,0,0,0,0,0,0,0,0,0,0,0,0,0,0,0,0,0,20,0,0,0,0,0,0,0,0,0,80,3.1,,XC-72R,30,230,none,1,0,0,25,0,0,electrospary deposition,0,0,0,0,7,25,0,0,0,55,225,0.409090909,,,,,,,,16,0.4,0.4,20,nafion 212,50,135,2,5.1,100,1,80,195,360,1.3,2.4,195,360,0.05,,0.21,159,159,0,0.9,0.72,0.645,0.53,0.37,0.22797,0.11461,0.02204,0.01,0.01,0.01,0.01,0.01,0.01,0.01,0.01,0.01,0.01,0.01,0.01,0.01,0.01,0.01,0.01,0.01,0.01,0.01,0.01,0.01,0.01,0.01,72,129,159,148,113.985,68.766,15.428,8,9,10,11,12,13,14,15,16,17,18,19,20,21,22,23,24,25,26,27,28,29,30,159
Evaluation of the Scaffolding Effect of Pt Nanowires Supported on Reduced Graphene Oxide in PEMFC Electrodes,shangfeng du,UK,University of Birmingham,2018,PtNWPd/rGO,87,13,0,0,0,0,0,0,0,0,0,0,0,0,0,0,0,0,0,0,20,0,0,0,0,0,0,0,0,0,80,3.1,,XC-72R,30,230,none,1,0,0,25,0,0,electrospary deposition,0,0,0,0,7,25,0,0,0,55,225,0.409090909,,,,,,,,16,0.6,0.4,20,nafion 212,50,135,2,5.1,100,1,80,195,360,1.3,2.4,195,360,0.05,,0.21,174,174,0,0.9,0.735,0.67,0.58,0.41,0.25961,0.14032,0.0434,0.01,0.01,0.01,0.01,0.01,0.01,0.01,0.01,0.01,0.01,0.01,0.01,0.01,0.01,0.01,0.01,0.01,0.01,0.01,0.01,0.01,0.01,0.01,73.5,134,174,164,129.805,84.192,30.38,8,9,10,11,12,13,14,15,16,17,18,19,20,21,22,23,24,25,26,27,28,29,30,174
Facile synthesis of highly conducting and mesoporous carbon aerogel as platinum support for PEM fuel cells,,India,Raja Ramanna Centre for Advanced Technology,2017,20%PtCA,100,0,0,0,0,0,0,0,0,0,0,0,0,0,0,0,0,0,0,0,20,0,0,0,0,0,0,0,0,0,80,3.5,,carbon aerogel,,613,none,1,0,0,150,,0,ethylene glycol,1,0,0,0,10.5,25,0,0,0,73,291,0.398630137,,,,,,,0.428,25,0.4,0.4,,nafion 212,50,130,3,6,100,1,60,,,,,0,0,0,,1,602.34,602.34,0,0.99,0.81,0.765,0.745,0.72,0.7,0.665,0.64,0.62,0.6,0.575,0.53,0.5,0.46,0.43,0.40156,0.37592,0.3527,0.33157,0.31225,0.29452,0.2782,0.26312,0.24915,0.23617,0.22407,0.21277,0.2022,0.19228,0.18296,0.17419,81,153,223.5,288,350,399,448,496,540,575,583,600,598,602,602.34,601.472,599.59,596.826,593.275,589.04,584.22,578.864,573.045,566.808,560.175,553.202,545.94,538.384,530.584,522.57,602.34
Graphene nanoplatelets-carbon black hybrids as an efficient catalyst support for Pt nanoparticles for polymer electrolyte membrane fuel cells,ayse Bayrak?eken Yurtcan,turkey,Atat¨¹rk University,2019,H0,100,0,0,0,0,0,0,0,0,0,0,0,0,0,0,0,0,0,0,0,6,0,0,0,0,0,0,0,0,0,94,2.36,,XC-72R/R-GO hybrid,,208,none,1,0,0,25,0,0,none,0,1,0,0,7,400,4,0,1,65.72,225,0.342361534,,,,,,,0.4285,4.41,0.4,,,nafion 212,50,130,3,2.75,100,1,70,,,,,0,0,0,,1,440,440,0,0.95,0.76,0.71,0.675,0.63,0.6,0.57,0.53,0.5,0.47,0.43,0.4,0.36,0.325,0.3,0.25,0.21,0.175,0.14,0.10695,0.07741,0.05083,0.02679,0.01,0.01,0.01,0.01,0.01,0.01,0.01,0.01,76,142,202.5,252,300,342,371,400,423,430,440,432,422.5,420,375,336,297.5,252,203.205,154.82,106.743,58.938,23,24,25,26,27,28,29,30,440
Graphene nanoplatelets-carbon black hybrids as an efficient catalyst support for Pt nanoparticles for polymer electrolyte membrane fuel cells,ayse Bayrak?eken Yurtcan,turkey,Atat¨¹rk University,2019,H50,100,0,0,0,0,0,0,0,0,0,0,0,0,0,0,0,0,0,0,0,16.3,0,0,0,0,0,0,0,0,0,83.7,1.85,,XC-72R/R-GO hybrid,,397,none,1,0,0,25,0,0,none,0,1,0,0,7,400,4,0,1,45.58,225,0.49363756,,,,,,,0.4285,4.41,0.4,,,nafion 212,50,130,3,2.75,100,1,70,,,,,0,0,0,,1,315,315,0,0.95,0.75,0.69,0.64,0.59,0.545,0.5,0.45,0.385,0.33,0.275,0.22,0.165,0.115,0.0683,0.02739,0.01,0.01,0.01,0.01,0.01,0.01,0.01,0.01,0.01,0.01,0.01,0.01,0.01,0.01,0.01,75,138,192,236,272.5,300,315,308,297,275,242,198,149.5,95.62,41.085,16,17,18,19,20,21,22,23,24,25,26,27,28,29,30,315
Graphene nanoplatelets-carbon black hybrids as an efficient catalyst support for Pt nanoparticles for polymer electrolyte membrane fuel cells,ayse Bayrak?eken Yurtcan,turkey,Atat¨¹rk University,2019,H60,100,0,0,0,0,0,0,0,0,0,0,0,0,0,0,0,0,0,0,0,18.2,0,0,0,0,0,0,0,0,0,81.8,2.1,,XC-72R/R-GO hybrid,,485,none,1,0,0,25,0,0,none,0,1,0,0,7,400,4,0,1,48.13,225,0.467483898,,,,,,,0.4285,4.41,0.4,,,nafion 212,50,130,3,2.75,100,1,70,,,,,0,0,0,,1,481,481,0,0.95,0.775,0.725,0.69,0.65,0.61,0.575,0.54,0.505,0.475,0.44,0.42,0.4,0.37,0.34,0.31,0.275,0.24,0.205,0.175,0.14656,0.12092,0.0977,0.07657,0.05725,0.03952,0.0232,0.01,0.01,0.01,0.01,77.5,145,207,260,305,345,378,404,427.5,440,462,480,481,476,465,440,408,369,332.5,293.12,253.932,214.94,176.111,137.4,98.8,60.32,27,28,29,30,481
Graphene nanoplatelets-carbon black hybrids as an efficient catalyst support for Pt nanoparticles for polymer electrolyte membrane fuel cells,ayse Bayrak?eken Yurtcan,turkey,Atat¨¹rk University,2019,H70,100,0,0,0,0,0,0,0,0,0,0,0,0,0,0,0,0,0,0,0,19.2,0,0,0,0,0,0,0,0,0,80.8,2.04,,XC-72R/R-GO hybrid,,485,none,1,0,0,25,0,0,none,0,1,0,0,7,400,4,0,1,44.73,225,0.503018109,,,,,,,0.4285,4.41,0.4,,,nafion 212,50,130,3,2.75,100,1,70,,,,,0,0,0,,1,360,360,0,0.95,0.765,0.715,0.66,0.61,0.575,0.525,0.49,0.445,0.4,0.355,0.31,0.26,0.21,0.16,0.12,0.08238,0.04898,0.01914,0.01,0.01,0.01,0.01,0.01,0.01,0.01,0.01,0.01,0.01,0.01,0.01,76.5,143,198,244,287.5,315,343,356,360,355,341,312,273,224,180,131.808,83.266,34.452,19,20,21,22,23,24,25,26,27,28,29,30,360
Graphene nanoplatelets-carbon black hybrids as an efficient catalyst support for Pt nanoparticles for polymer electrolyte membrane fuel cells,ayse Bayrak?eken Yurtcan,turkey,Atat¨¹rk University,2019,H80,100,0,0,0,0,0,0,0,0,0,0,0,0,0,0,0,0,0,0,0,21.2,0,0,0,0,0,0,0,0,0,78.8,1.84,,XC-72R/R-GO hybrid,,505,none,1,0,0,25,0,0,none,0,1,0,0,7,400,4,0,1,52.24,225,0.430704441,,,,,,,0.4285,4.41,0.4,,,nafion 212,50,130,3,2.75,100,1,70,,,,,0,0,0,,1,340,340,0,0.95,0.76,0.71,0.67,0.61,0.56,0.51,0.475,0.42,0.375,0.34,0.3,0.265,0.21,0.175,0.14,0.10695,0.07741,0.05083,0.02679,0.01,0.01,0.01,0.01,0.01,0.01,0.01,0.01,0.01,0.01,0.01,76,142,201,244,280,306,332.5,336,337.5,340,330,318,273,245,210,171.12,131.597,91.494,50.901,20,21,22,23,24,25,26,27,28,29,30,340
Graphene nanoplatelets-carbon black hybrids as an efficient catalyst support for Pt nanoparticles for polymer electrolyte membrane fuel cells,ayse Bayrak?eken Yurtcan,turkey,Atat¨¹rk University,2019,H90,100,0,0,0,0,0,0,0,0,0,0,0,0,0,0,0,0,0,0,0,22.5,0,0,0,0,0,0,0,0,0,77.5,2.05,,XC-72R/R-GO hybrid,,650,none,1,0,0,25,0,0,none,0,1,0,0,7,400,4,0,1,45.75,225,0.491803279,,,,,,,0.4285,4.41,0.4,,,nafion 212,50,130,3,2.75,100,1,70,,,,,0,0,0,,1,380,380,0,0.95,0.76,0.71,0.66,0.61,0.57,0.53,0.5,0.45,0.415,0.38,0.345,0.305,0.265,0.22,0.18,0.145,0.11195,0.08241,0.05583,0.03179,0.01,0.01,0.01,0.01,0.01,0.01,0.01,0.01,0.01,0.01,76,142,198,244,285,318,350,360,373.5,380,379.5,366,344.5,308,270,232,190.315,148.338,106.077,63.58,21,22,23,24,25,26,27,28,29,30,380
Graphene nanoplatelets-carbon black hybrids as an efficient catalyst support for Pt nanoparticles for polymer electrolyte membrane fuel cells,ayse Bayrak?eken Yurtcan,turkey,Atat¨¹rk University,2019,H100,100,0,0,0,0,0,0,0,0,0,0,0,0,0,0,0,0,0,0,0,22.8,0,0,0,0,0,0,0,0,0,77.2,1.7,,XC-72R/R-GO hybrid,,759,none,1,0,0,25,0,0,none,0,1,0,0,7,400,4,0,1,49.66,225,0.45308095,,,,,,,0.4285,4.41,0.4,,,nafion 212,50,130,3,2.75,100,1,70,,,,,0,0,0,,1,418.5,418.5,0,0.95,0.76,0.71,0.67,0.625,0.59,0.56,0.53,0.5,0.465,0.415,0.375,0.33,0.265,0.19,0.12098,0.06215,0.0114,0.01,0.01,0.01,0.01,0.01,0.01,0.01,0.01,0.01,0.01,0.01,0.01,0.01,76,142,201,250,295,336,371,400,418.5,415,412.5,396,344.5,266,181.47,99.44,19.38,18,19,20,21,22,23,24,25,26,27,28,29,30,418.5
Hierarchical nanostructured hollow spherical carbon with mesoporous shell as a unique cathode catalyst support in proton exchange membrane fuel cell,jong sung yi,Korea,Korea University,2009,Pt (60 wt%)/HCMSC,100,0,0,0,0,0,0,0,0,0,0,0,0,0,0,0,0,0,0,0,60,0,0,0,0,0,0,0,0,0,40,3.3,,home-made carbon,,1238,none,1,0,0,198,1.67,1,ethylene glycol,1,0,0,0,10.6,25,0,0,0,88,180,0.204545455,,,,,,,0.333,6.25,0.2,0.4,20,nafion 112,50,,,,100,1,60,,,,,0,0,0,,1,425,425,0,0.96,0.8,0.755,0.715,0.675,0.635,0.6,0.553,0.51,0.47,0.425,0.375,0.325,0.275,0.23,0.175,0.1238,0.07921,0.04003,0.01,0.01,0.01,0.01,0.01,0.01,0.01,0.01,0.01,0.01,0.01,0.01,80,151,214.5,270,317.5,360,387.1,408,423,425,412.5,390,357.5,322,262.5,198.08,134.657,72.054,19,20,21,22,23,24,25,26,27,28,29,30,425
Hierarchical nanostructured hollow spherical carbon with mesoporous shell as a unique cathode catalyst support in proton exchange membrane fuel cell,jong sung yi,Korea,Korea University,2009,Pt (60 wt%)/HCMSC,100,0,0,0,0,0,0,0,0,0,0,0,0,0,0,0,0,0,0,0,60,0,0,0,0,0,0,0,0,0,40,3.3,,home-made carbon,,1238,none,1,0,0,198,1.67,1,ethylene glycol,1,0,0,0,10.6,25,0,0,0,88,180,0.204545455,,,,,,,0.333,6.25,0.2,0.4,20,nafion 112,50,,,,100,1,60,,,,,0,0,0,,0.21,240,240,0,0.91,0.715,0.65,0.59,0.52,0.45,0.4,0.34,0.28,0.215,0.155,0.09931,0.0511,0.01,0.01,0.01,0.01,0.01,0.01,0.01,0.01,0.01,0.01,0.01,0.01,0.01,0.01,0.01,0.01,0.01,0.01,71.5,130,177,208,225,240,238,224,193.5,155,109.241,61.32,13,14,15,16,17,18,19,20,21,22,23,24,25,26,27,28,29,30,240
Hierarchical nanostructured hollow spherical carbon with mesoporous shell as a unique cathode catalyst support in proton exchange membrane fuel cell,jong sung yi,Korea,Korea University,2009,Pt (60 wt%)/HCMSC,100,0,0,0,0,0,0,0,0,0,0,0,0,0,0,0,0,0,0,0,60,0,0,0,0,0,0,0,0,0,40,3.3,,home-made carbon,,1238,none,1,0,0,198,1.67,1,ethylene glycol,1,0,0,0,10.6,25,0,0,0,88,180,0.204545455,,,,,,,0.333,6.25,0.2,0.4,20,nafion 112,50,,,,100,1,60,,,,,0,0,0,,1,427.5,427.5,0,0.91,0.805,0.755,0.715,0.68,0.64,0.6,0.56,0.515,0.475,0.425,0.38,0.33,0.28,0.225,0.175,0.1283,0.08739,0.05125,0.0191,0.01,0.01,0.01,0.01,0.01,0.01,0.01,0.01,0.01,0.01,0.01,80.5,151,214.5,272,320,360,392,412,427.5,425,418,396,364,315,262.5,205.28,148.563,92.25,36.29,20,21,22,23,24,25,26,27,28,29,30,427.5
Highly efficient supported PtFe cathode electrocatalysts prepared by homogeneous deposition for proton exchange membrane fuel cell,Jong-Sung Yu,Korea,Korea University,2012,PtFe/VC(HD-EG-m),50,0,0,0,0,0,0,50,0,0,0,0,0,0,0,0,0,0,0,0,40,0,0,0,0,0,0,0,0,0,60,2.9,,XC-72R,30,230,none,1,0,0,198,5,1,ethylene glycol/urea,1,0,0,0,8,25,0,0,0,92,217,0.235869565,,,,,,,0.25,10,0.4,0.2,60,nafion 115,75,,,,,0,60,,,,,0,0,0,,0.21,423,423,0,0.915,0.79,0.74,0.7,0.66,0.62,0.59,0.545,0.505,0.47,0.42,0.375,0.32,0.27,0.2233,0.18239,0.14625,0.1141,0.0853,0.05936,0.03588,0.01452,0.01,0.01,0.01,0.01,0.01,0.01,0.01,0.01,0.01,79,148,210,264,310,354,381.5,404,423,420,412.5,384,351,312.62,273.585,234,193.97,153.54,112.784,71.76,30.492,22,23,24,25,26,27,28,29,30,423
Highly efficient supported PtFe cathode electrocatalysts prepared by homogeneous deposition for proton exchange membrane fuel cell,Jong-Sung Yu,Korea,Korea University,2012,PtFe/VC(HD-EG-t),50,0,0,0,0,0,0,50,0,0,0,0,0,0,0,0,0,0,0,0,40,0,0,0,0,0,0,0,0,0,60,2.7,,XC-72R,30,230,none,1,0,0,120,480,0,ethylene glycol/urea,1,0,0,0,8,25,0,0,0,88,217,0.246590909,,,,,,,0.25,10,0.4,0.2,60,nafion 115,75,,,,,0,60,,,,,0,0,0,,0.21,400.5,400.5,0,0.9,0.79,0.74,0.7,0.66,0.62,0.59,0.54,0.495,0.445,0.4,0.34,0.28,0.205,0.13598,0.07715,0.0264,0.01,0.01,0.01,0.01,0.01,0.01,0.01,0.01,0.01,0.01,0.01,0.01,0.01,0.01,79,148,210,264,310,354,378,396,400.5,400,374,336,266.5,190.372,115.725,42.24,17,18,19,20,21,22,23,24,25,26,27,28,29,30,400.5
Hollow core mesoporous shell carbon supported Pt electrocatalysts with high Pt loading for PEMFCs,Ayse Bayrak?eken Yurtcan,turkey,Atat¨¹rk University,2012,28% Pt/HCMS,100,0,0,0,0,0,0,0,0,0,0,0,0,0,0,0,0,0,0,0,33,0,0,0,0,0,0,0,0,0,67,4.5,,home-made carbon,,852,none,1,0,0,198,2,1,NaBH4,0,0,1,0,7,25,0,0,0,61.7,125,0.202593193,0.9,1.01,,,,,,5,,,,not-mentioned,,,,,100,1,70,,,,,0,0,0,,1,444,444,0,0.86,0.7,0.65,0.62,0.598,0.575,0.55,0.52,0.49,0.46,0.43,0.395,0.37,0.34,0.31156,0.28592,0.2627,0.24157,0.22225,0.20452,0.1882,0.17312,0.15915,0.14617,0.13407,0.12277,0.1122,0.10228,0.09296,0.08419,0.07567,70,130,186,239.2,287.5,330,364,392,414,430,434.5,444,442,436.184,428.88,420.32,410.669,400.05,388.588,376.4,363.552,350.13,336.191,321.768,306.925,291.72,276.156,260.288,244.151,227.01,444
Influence of the carbon texture of platinum carbon aerogel electrocatalysts on their behavior in a proton exchange membrane fuel cell cathode,Sandrine Berthon-Fabry,France,Centre Energe¡ätique et Proce¡äde¡äs,2012,MEA-CA/20_200,100,0,0,0,0,0,0,0,0,0,0,0,0,0,0,0,0,0,0,0,30,0,0,0,0,0,0,0,0,0,70,6,,carbon aerogel,,502,none,1,0,0,25,,0,NaBH4,0,0,1,0,7,350,0.5,1,0,61.7,217,0.351701783,,,,,,,0.5,50,0.5,0.6,,nafion 1035,89,120,2,20,100,1,70,,,,,0,0,0.13,,1,331.428,331.428,0,0.93,0.8,0.7,0.62,0.565,0.53,0.5,0.435,0.385,0.35,0.325,0.3,0.27619,0.25455,0.23478,0.21667,0.2,0.18462,0.17037,0.15714,0.14483,0.13333,0.12258,0.1125,0.10303,0.09412,0.08571,0.07778,0.07007,0.06277,0.05584,80,140,186,226,265,300,304.5,308,315,325,330,331.428,330.915,328.692,325.005,320,313.854,306.666,298.566,289.66,279.993,269.676,258.75,247.272,235.3,222.846,210.006,196.196,182.033,167.52,331.428
Influence of the carbon texture of platinum carbon aerogel electrocatalysts on their behavior in a proton exchange membrane fuel cell cathode,Sandrine Berthon-Fabry,France,Centre Energe¡ätique et Proce¡äde¡äs,2012,MEA-CA/20_200,100,0,0,0,0,0,0,0,0,0,0,0,0,0,0,0,0,0,0,0,30,0,0,0,0,0,0,0,0,0,70,6,,carbon aerogel,,502,none,1,0,0,25,,0,NaBH4,0,0,1,0,7,350,0.5,1,0,61.7,217,0.351701783,,,,,,,0.5,50,0.5,0.6,,nafion 1035,89,120,2,20,100,1,70,,,,,0,0,0.13,,0.21,145,145,0,0.93,0.7,0.575,0.46,0.36,0.29,0.225,0.16485,0.11305,0.06798,0.0284,0.01,0.01,0.01,0.01,0.01,0.01,0.01,0.01,0.01,0.01,0.01,0.01,0.01,0.01,0.01,0.01,0.01,0.01,0.01,0.01,70,115,138,144,145,135,115.395,90.44,61.182,28.4,11,12,13,14,15,16,17,18,19,20,21,22,23,24,25,26,27,28,29,30,145
Influence of the carbon texture of platinum carbon aerogel electrocatalysts on their behavior in a proton exchange membrane fuel cell cathode,Sandrine Berthon-Fabry,France,Centre Energe¡ätique et Proce¡äde¡äs,2012,MEA-CA/10_200,100,0,0,0,0,0,0,0,0,0,0,0,0,0,0,0,0,0,0,0,30,0,0,0,0,0,0,0,0,0,70,6,,carbon aerogel,,546,none,1,0,0,25,,0,NaBH4,0,0,1,0,7,350,0.5,1,0,61.7,217,0.351701783,,,,,,,0.5,50,0.5,0.6,,nafion 1035,89,120,2,20,100,1,70,,,,,0,0,0.13,,1,243,243,0,0.92,0.8,0.695,0.62,0.545,0.475,0.405,0.34,0.29,0.24,0.2,0.16238,0.12898,0.09914,0.0723,0.04805,0.02602,0.01,0.01,0.01,0.01,0.01,0.01,0.01,0.01,0.01,0.01,0.01,0.01,0.01,0.01,80,139,186,218,237.5,243,238,232,216,200,178.618,154.776,128.882,101.22,72.075,41.632,17,18,19,20,21,22,23,24,25,26,27,28,29,30,243
Influence of the carbon texture of platinum carbon aerogel electrocatalysts on their behavior in a proton exchange membrane fuel cell cathode,Sandrine Berthon-Fabry,France,Centre Energe¡ätique et Proce¡äde¡äs,2012,MEA-CA/10_200,100,0,0,0,0,0,0,0,0,0,0,0,0,0,0,0,0,0,0,0,30,0,0,0,0,0,0,0,0,0,70,6,,carbon aerogel,,546,none,1,0,0,25,,0,NaBH4,0,0,1,0,7,350,0.5,1,0,61.7,217,0.351701783,,,,,,,0.5,50,0.5,0.6,,nafion 1035,89,120,2,20,100,1,70,,,,,0,0,0.13,,0.21,136,136,0,0.9,0.685,0.575,0.45,0.34,0.225,0.12114,0.03562,0.01,0.01,0.01,0.01,0.01,0.01,0.01,0.01,0.01,0.01,0.01,0.01,0.01,0.01,0.01,0.01,0.01,0.01,0.01,0.01,0.01,0.01,0.01,68.5,115,135,136,112.5,72.684,24.934,8,9,10,11,12,13,14,15,16,17,18,19,20,21,22,23,24,25,26,27,28,29,30,136
Influence of the carbon texture of platinum carbon aerogel electrocatalysts on their behavior in a proton exchange membrane fuel cell cathode,Sandrine Berthon-Fabry,France,Centre Energe¡ätique et Proce¡äde¡äs,2012,MEA-CA/05_200,100,0,0,0,0,0,0,0,0,0,0,0,0,0,0,0,0,0,0,0,30,0,0,0,0,0,0,0,0,0,70,6,,carbon aerogel,,649,none,1,0,0,25,,0,NaBH4,0,0,1,0,7,350,0.5,1,0,61.7,217,0.351701783,,,,,,,0.5,50,0.5,0.6,,nafion 1035,89,120,2,20,100,1,70,,,,,0,0,0.13,,1,504,504,0,0.92,0.81,0.77,0.73,0.695,0.66,0.62,0.59,0.555,0.52,0.485,0.455,0.42,0.38695,0.35741,0.33083,0.30679,0.28495,0.26501,0.24675,0.22995,0.21445,0.2001,0.18678,0.17438,0.16281,0.15198,0.14184,0.13231,0.12307,0.11436,81,154,219,278,330,372,413,444,468,485,500.5,504,503.035,500.374,496.245,490.864,484.415,477.018,468.825,459.9,450.345,440.22,429.594,418.512,407.025,395.148,382.968,370.468,356.903,343.08,504
Influence of the carbon texture of platinum carbon aerogel electrocatalysts on their behavior in a proton exchange membrane fuel cell cathode,Sandrine Berthon-Fabry,France,Centre Energe¡ätique et Proce¡äde¡äs,2012,MEA-CA/05_200,100,0,0,0,0,0,0,0,0,0,0,0,0,0,0,0,0,0,0,0,30,0,0,0,0,0,0,0,0,0,70,6,,carbon aerogel,,649,none,1,0,0,25,,0,NaBH4,0,0,1,0,7,350,0.5,1,0,61.7,217,0.351701783,,,,,,,0.5,50,0.5,0.6,,nafion 1035,89,120,2,20,100,1,70,,,,,0,0,0.13,,0.21,287,287,0,0.9,0.77,0.7,0.64,0.585,0.525,0.475,0.41,0.355,0.3,0.24,0.18431,0.1361,0.09394,0.05677,0.02375,0.01,0.01,0.01,0.01,0.01,0.01,0.01,0.01,0.01,0.01,0.01,0.01,0.01,0.01,0.01,77,140,192,234,262.5,285,287,284,270,240,202.741,163.32,122.122,79.478,35.625,16,17,18,19,20,21,22,23,24,25,26,27,28,29,30,287
Influence of the carbon texture of platinum carbon aerogel electrocatalysts on their behavior in a proton exchange membrane fuel cell cathode,Sandrine Berthon-Fabry,France,Centre Energe¡ätique et Proce¡äde¡äs,2012,MEA-CA/10_300,100,0,0,0,0,0,0,0,0,0,0,0,0,0,0,0,0,0,0,0,26,0,0,0,0,0,0,0,0,0,74,8,,carbon aerogel,,433,none,1,0,0,25,,0,NaBH4,0,0,1,0,7,350,0.5,1,0,55,225,0.409090909,,,,,,,0.5,50,0.5,0.6,,nafion 1035,89,120,2,20,100,1,70,,,,,0,0,0.13,,1,376,376,0,0.92,0.8,0.75,0.7,0.655,0.605,0.56,0.51,0.47,0.41,0.35,0.275,0.20598,0.14715,0.0964,0.05219,0.01331,0.01,0.01,0.01,0.01,0.01,0.01,0.01,0.01,0.01,0.01,0.01,0.01,0.01,0.01,80,150,210,262,302.5,336,357,376,369,350,302.5,247.176,191.295,134.96,78.285,21.296,17,18,19,20,21,22,23,24,25,26,27,28,29,30,376
Influence of the carbon texture of platinum carbon aerogel electrocatalysts on their behavior in a proton exchange membrane fuel cell cathode,Sandrine Berthon-Fabry,France,Centre Energe¡ätique et Proce¡äde¡äs,2012,MEA-CA/10_300,100,0,0,0,0,0,0,0,0,0,0,0,0,0,0,0,0,0,0,0,26,0,0,0,0,0,0,0,0,0,74,8,,carbon aerogel,,433,none,1,0,0,25,,0,NaBH4,0,0,1,0,7,350,0.5,1,0,55,225,0.409090909,,,,,,,0.5,50,0.5,0.6,,nafion 1035,89,120,2,20,100,1,70,,,,,0,0,0.13,,0.21,190,190,0,0.9,0.7,0.65,0.56,0.47,0.38,0.28,0.18,0.08909,0.01333,0.01,0.01,0.01,0.01,0.01,0.01,0.01,0.01,0.01,0.01,0.01,0.01,0.01,0.01,0.01,0.01,0.01,0.01,0.01,0.01,0.01,70,130,168,188,190,168,126,71.272,11.997,10,11,12,13,14,15,16,17,18,19,20,21,22,23,24,25,26,27,28,29,30,190
Influence of the carbon texture of platinum carbon aerogel electrocatalysts on their behavior in a proton exchange membrane fuel cell cathode,Sandrine Berthon-Fabry,France,Centre Energe¡ätique et Proce¡äde¡äs,2012,MEA-CA/05_300,100,0,0,0,0,0,0,0,0,0,0,0,0,0,0,0,0,0,0,0,30,0,0,0,0,0,0,0,0,0,70,6,,carbon aerogel,,480,none,1,0,0,25,,0,NaBH4,0,0,1,0,7,350,0.5,1,0,61.7,217,0.351701783,,,,,,,0.5,50,0.5,0.6,,nafion 1035,89,120,2,20,100,1,70,,,,,0,0,0.13,,1,270,270,0,0.94,0.8,0.75,0.69,0.615,0.54,0.45,0.375,0.305,0.255,0.195,0.13931,0.0911,0.04894,0.01177,0.01,0.01,0.01,0.01,0.01,0.01,0.01,0.01,0.01,0.01,0.01,0.01,0.01,0.01,0.01,0.01,80,150,207,246,270,270,262.5,244,229.5,195,153.241,109.32,63.622,16.478,15,16,17,18,19,20,21,22,23,24,25,26,27,28,29,30,270
Influence of the carbon texture of platinum carbon aerogel electrocatalysts on their behavior in a proton exchange membrane fuel cell cathode,Sandrine Berthon-Fabry,France,Centre Energe¡ätique et Proce¡äde¡äs,2012,MEA-CA/05_300,100,0,0,0,0,0,0,0,0,0,0,0,0,0,0,0,0,0,0,0,30,0,0,0,0,0,0,0,0,0,70,6,,carbon aerogel,,480,none,1,0,0,25,,0,NaBH4,0,0,1,0,7,350,0.5,1,0,61.7,217,0.351701783,,,,,,,0.5,50,0.5,0.6,,nafion 1035,89,120,2,20,100,1,70,,,,,0,0,0.13,,0.21,160,160,0,0.9,0.75,0.65,0.525,0.4,0.2,0.02478,0.01,0.01,0.01,0.01,0.01,0.01,0.01,0.01,0.01,0.01,0.01,0.01,0.01,0.01,0.01,0.01,0.01,0.01,0.01,0.01,0.01,0.01,0.01,0.01,75,130,157.5,160,100,14.868,7,8,9,10,11,12,13,14,15,16,17,18,19,20,21,22,23,24,25,26,27,28,29,30,160
