Repository: ruiding-uchicago/Applying-Machine-Learning-to-Boost-the-Development-of-High-performance-Membrane-Electrode-Assembly

The code file was write in jupyter notebook and saved in the corresponding format of .ipynb. To run the code, we suggest users to install Anaconda 3 in windows 10 and install the following necessary python packages with the same or higher version to set up compatible environment:
Python 3.7
jupyter 1.0.0
keras 2.3.1
numpy 1.18.1
pandas 1.0.1
scikit-learn 0.22.1
matplotlib 3.1.3
deep-belief-network 1.0.3
tensorflow-gpu 1.14.0
seaborn 0.10.0
R-Studio 8.13.176095 (for apriori algorithm)
Please notice that the computing of artificial neural network was runned on GPU.

File: Module II/database_decision_tree.csv (part 9 of 18)
here inert,Electrochemical Active Surface Area (m2/g),Catalyst Mass Activity (mA mg-1),Catalyst Specific Activity (mA cm-2),Half wave potential £¨V vsRHE£©,Onset Potential £¨V vsRHE£©,ADT cycles,Reduce in half wave potential  mV,Reduce in MA/ mA mg-1,Reduce in SA/mA cm-2,I/C Ratio(Ionomer/Catalyst),Active Area (cm2),Cathode Platinum Loading (mgPt cm-2),Anode Platinum Loading(mgPt cm-2),Anodic Catalyst Type x wt% Pt/C,Membrane,Membrane Thickness (¦Ìm),Hot Press Temperature (¡æ),Hot Press Time (min),Hot Press Pressure (Mpa),Humidity %,GDE for 1/CCM for 0,Cell Temperature (¡æ),Flowing Rate of Anode Gas (H2) (ml min-1),Flowing Rate of Cathode Gas(O2/air) (ml min-1),stoichiometry/anode,stoichiometry/cathode,stoich to flow anode,stoich to flow cathode,Backpressure (Mpa),"Current decay at 0.6V(ma,cm2)",Cathode Gas Oxygen Ratio,Maximum Power Density mW cm-2,MPD caculated,qualified,Open Circuit Voltage V,Voltage 100mA cm0,Voltage 200mA cm0,Voltage 300mA cm0,Voltage 400mA cm0,Voltage 500mA cm0,Voltage 600mA cm0,Voltage 700mA cm0,Voltage 800mA cm0,Voltage 900mA cm0,Voltage 1000mA cm0,Voltage 1100mA cm0,Voltage 1200mA cm0,Voltage 1300mA cm0,Voltage 1400mA cm0,Voltage 1500mA cm0,Voltage 1600mA cm0,Voltage 1700mA cm0,Voltage 1800mA cm0,Voltage 1900mA cm0,Voltage 2000mA cm0,Voltage 2100mA cm0,Voltage 2200mA cm0,Voltage 2300mA cm0,Voltage 2400mA cm0,Voltage 2500mA cm0,Voltage 2600mA cm0,Voltage 2700mA cm0,Voltage 2800mA cm0,Voltage 2900mA cm0,Voltage 3000mA cm0,,,,,,,,,,,,,,,,,,,,,,,,,,,,,,,
Dataset of standard tests of Nafion 112 membrane and Membrane Electrode Assembly (MEA) activation tests of Proton Exchange Membrane (PEM) fuel cell,kasra askari,Iran,university of tehran,2020,Pt/C,100,0,0,0,0,0,0,0,0,0,0,0,0,0,0,0,0,0,0,0,20,0,0,0,0,0,0,0,0,0,80,3.1,,XC-72R,30,230,none,1,0,0,198,1.6,1,ethylene glycol,1,0,0,0,10,25,0,0,0,55,225,0.409090909,0.89,,,,,,0.4285,,0.39,0.39,20,nafion 112,50,,,,30,1,60,,,,,0,0,0.206,,1,966,966,0,0.98,0.877,0.805,0.775,0.75,0.725,0.71,0.69,0.673,0.653,0.635,0.622,0.602,0.58,0.573,0.555,0.535,0.525,0.501,0.49,0.473,0.45,0.435,0.42,0.4,0.38,0.363,0.34,0.32,0.295,0.273,87.7,161,232.5,300,362.5,426,483,538.4,587.7,635,684.2,722.4,754,802.2,832.5,856,892.5,901.8,931,946,945,957,966,960,950,943.8,918,896,855.5,819,966
Dataset of standard tests of Nafion 112 membrane and Membrane Electrode Assembly (MEA) activation tests of Proton Exchange Membrane (PEM) fuel cell,kasra askari,Iran,university of tehran,2020,Pt/C,100,0,0,0,0,0,0,0,0,0,0,0,0,0,0,0,0,0,0,0,20,0,0,0,0,0,0,0,0,0,80,3.1,,XC-72R,30,230,none,1,0,0,198,1.6,1,ethylene glycol,1,0,0,0,10,25,0,0,0,55,225,0.409090909,0.89,,,,,,0.4285,,0.39,0.39,20,nafion 112,50,,,,50,1,60,,,,,0,0,0.03,,1,966,966,0,0.98,0.877,0.805,0.775,0.75,0.725,0.71,0.69,0.673,0.653,0.635,0.622,0.602,0.58,0.573,0.555,0.535,0.525,0.501,0.49,0.473,0.45,0.435,0.42,0.4,0.38,0.363,0.34,0.32,0.295,0.273,87.7,161,232.5,300,362.5,426,483,538.4,587.7,635,684.2,722.4,754,802.2,832.5,856,892.5,901.8,931,946,945,957,966,960,950,943.8,918,896,855.5,819,966
Dataset of standard tests of Nafion 112 membrane and Membrane Electrode Assembly (MEA) activation tests of Proton Exchange Membrane (PEM) fuel cell,kasra askari,Iran,university of tehran,2020,Pt/C,100,0,0,0,0,0,0,0,0,0,0,0,0,0,0,0,0,0,0,0,20,0,0,0,0,0,0,0,0,0,80,3.1,,XC-72R,30,230,none,1,0,0,198,1.6,1,ethylene glycol,1,0,0,0,10,25,0,0,0,55,225,0.409090909,0.89,,,,,,0.4285,,0.39,0.39,20,nafion 112,50,,,,50,1,60,,,,,0,0,0.103,,1,975.2,975.2,0,0.984,0.881,0.809,0.779,0.754,0.729,0.714,0.694,0.677,0.657,0.639,0.626,0.606,0.584,0.577,0.559,0.539,0.529,0.505,0.494,0.477,0.454,0.439,0.424,0.404,0.384,0.367,0.344,0.324,0.299,0.277,88.1,161.8,233.7,301.6,364.5,428.4,485.8,541.6,591.3,639,688.6,727.2,759.2,807.8,838.5,862.4,899.3,909,938.6,954,953.4,965.8,975.2,969.6,960,954.2,928.8,907.2,867.1,831,975.2
Dataset of standard tests of Nafion 112 membrane and Membrane Electrode Assembly (MEA) activation tests of Proton Exchange Membrane (PEM) fuel cell,kasra askari,Iran,university of tehran,2020,Pt/C,100,0,0,0,0,0,0,0,0,0,0,0,0,0,0,0,0,0,0,0,20,0,0,0,0,0,0,0,0,0,80,3.1,,XC-72R,30,230,none,1,0,0,198,1.6,1,ethylene glycol,1,0,0,0,10,25,0,0,0,55,225,0.409090909,0.89,,,,,,0.4285,,0.39,0.39,20,nafion 112,50,,,,50,1,60,,,,,0,0,0.206,,1,943.8,943.8,0,0.98,0.884,0.807,0.777,0.754,0.729,0.709,0.675,0.672,0.654,0.632,0.617,0.597,0.582,0.56,0.547,0.529,0.512,0.497,0.48,0.462,0.447,0.429,0.408,0.392,0.377,0.355,0.331,0.307,0.285,0.257,88.4,161.4,233.1,301.6,364.5,425.4,472.5,537.6,588.6,632,678.7,716.4,756.6,784,820.5,846.4,870.4,894.6,912,924,938.7,943.8,938.4,940.8,942.5,923,893.7,859.6,826.5,771,943.8
Dataset of standard tests of Nafion 112 membrane and Membrane Electrode Assembly (MEA) activation tests of Proton Exchange Membrane (PEM) fuel cell,kasra askari,Iran,university of tehran,2020,Pt/C,100,0,0,0,0,0,0,0,0,0,0,0,0,0,0,0,0,0,0,0,20,0,0,0,0,0,0,0,0,0,80,3.1,,XC-72R,30,230,none,1,0,0,198,1.6,1,ethylene glycol,1,0,0,0,10,25,0,0,0,55,225,0.409090909,0.89,,,,,,0.4285,,0.39,0.39,20,nafion 112,50,,,,100,1,60,,,,,0,0,0.03,,1,975.2,975.2,0,0.983,0.881,0.809,0.779,0.754,0.729,0.714,0.694,0.677,0.657,0.639,0.626,0.606,0.584,0.577,0.559,0.539,0.529,0.505,0.494,0.477,0.454,0.439,0.424,0.404,0.384,0.367,0.344,0.324,0.299,0.277,88.1,161.8,233.7,301.6,364.5,428.4,485.8,541.6,591.3,639,688.6,727.2,759.2,807.8,838.5,862.4,899.3,909,938.6,954,953.4,965.8,975.2,969.6,960,954.2,928.8,907.2,867.1,831,975.2
Dataset of standard tests of Nafion 112 membrane and Membrane Electrode Assembly (MEA) activation tests of Proton Exchange Membrane (PEM) fuel cell,kasra askari,Iran,university of tehran,2020,Pt/C,100,0,0,0,0,0,0,0,0,0,0,0,0,0,0,0,0,0,0,0,20,0,0,0,0,0,0,0,0,0,80,3.1,,XC-72R,30,230,none,1,0,0,198,1.6,1,ethylene glycol,1,0,0,0,10,25,0,0,0,55,225,0.409090909,0.89,,,,,,0.4285,,0.39,0.39,20,nafion 112,50,,,,100,1,60,,,,,0,0,0.103,,1,1042.5,1042.5,0,0.982,0.88,0.81,0.775,0.758,0.735,0.72,0.7,0.677,0.67,0.65,0.63,0.62,0.6,0.585,0.573,0.555,0.54,0.525,0.51,0.495,0.475,0.465,0.448,0.427,0.417,0.397,0.375,0.36,0.34,0.32,88,162,232.5,303.2,367.5,432,490,541.6,603,650,693,744,780,819,859.5,888,918,945,969,990,997.5,1023,1030.4,1024.8,1042.5,1032.2,1012.5,1008,986,960,1042.5
Dataset of standard tests of Nafion 112 membrane and Membrane Electrode Assembly (MEA) activation tests of Proton Exchange Membrane (PEM) fuel cell,kasra askari,Iran,university of tehran,2020,Pt/C,100,0,0,0,0,0,0,0,0,0,0,0,0,0,0,0,0,0,0,0,20,0,0,0,0,0,0,0,0,0,80,3.1,,XC-72R,30,230,none,1,0,0,198,1.6,1,ethylene glycol,1,0,0,0,10,25,0,0,0,55,225,0.409090909,0.89,,,,,,0.4285,,0.39,0.39,20,nafion 112,50,,,,100,1,60,,,,,0,0,0.206,,1,943.8,943.8,0,0.986,0.884,0.807,0.777,0.754,0.729,0.709,0.675,0.672,0.654,0.632,0.617,0.597,0.582,0.56,0.547,0.529,0.512,0.497,0.48,0.462,0.447,0.429,0.408,0.392,0.377,0.355,0.331,0.307,0.285,0.257,88.4,161.4,233.1,301.6,364.5,425.4,472.5,537.6,588.6,632,678.7,716.4,756.6,784,820.5,846.4,870.4,894.6,912,924,938.7,943.8,938.4,940.8,942.5,923,893.7,859.6,826.5,771,943.8
Colloid-imprinted carbon with superb nanostructure as an efficient cathode electrocatalyst support in proton exchange membrane fuel cell,Jong-Sung Yu,Korea,Korea University,2008,100,100,0,0,0,0,0,0,0,0,0,0,0,0,0,0,0,0,0,0,0,20,0,0,0,0,0,0,0,0,0,80,2.7,,home-made carbon,,,none,1,0,0,25,,0,NaBH4,0,0,1,0,7,25,0,0,0,78,225,0.288461538,,,,,,,0.33,6.25,0.2,0.3,20,nafion 112,50,,,,100,1,60,,,,,0,0,0,,1,407,407,0,0.97,0.78,0.74,0.68,0.64,0.6,0.58,0.53,0.49,0.45,0.404,0.37,0.32,0.27,0.23,0.17,0.11431,0.0661,0.02394,0.01,0.01,0.01,0.01,0.01,0.01,0.01,0.01,0.01,0.01,0.01,0.01,78,148,204,256,300,348,371,392,405,404,407,384,351,322,255,182.896,112.37,43.092,19,20,21,22,23,24,25,26,27,28,29,30,407
Colloid-imprinted carbon with superb nanostructure as an efficient cathode electrocatalyst support in proton exchange membrane fuel cell,Jong-Sung Yu,Korea,Korea University,2008,100,100,0,0,0,0,0,0,0,0,0,0,0,0,0,0,0,0,0,0,0,20,0,0,0,0,0,0,0,0,0,80,2.7,,home-made carbon,,,none,1,0,0,25,,0,NaBH4,0,0,1,0,7,25,0,0,0,78,225,0.288461538,,,,,,,0.33,6.25,0.2,0.3,20,nafion 112,50,,,,100,1,80,,,,,0,0,0,,1,528,528,0,0.98,0.78,0.74,0.7,0.66,0.64,0.605,0.575,0.55,0.52,0.5,0.47,0.44,0.405,0.37,0.33,0.29238,0.25898,0.22914,0.2023,0.17805,0.15602,0.13592,0.11751,0.10059,0.08497,0.07052,0.05711,0.04463,0.03299,0.0221,0.0119,148,210,264,320,363,402.5,440,468,500,517,528,526.5,518,495,467.808,440.266,412.452,384.37,356.1,327.642,299.024,270.273,241.416,212.425,183.352,154.197,124.964,95.671,66.3,528
Hollow Macroporous Core/Mesoporous Shell Carbon with a Tailored Structure as a Cathode Electrocatalyst Support for Proton Exchange Membrane Fuel Cells,Jong-Sung Yu,Korea,Hannam University,2008,100,100,0,0,0,0,0,0,0,0,0,0,0,0,0,0,0,0,0,0,0,20,0,0,0,0,0,0,0,0,0,80,2.3,,home-made carbon,360,,core-shell,0,0,1,,720,0,NaBH4,0,0,1,0,7,25,0,0,0,106,225,0.212264151,,,,,,,0.33,6.25,0.2,0.2,20,nafion 112,50,,,,100,1,60,,,,,0,0,0,,0.21,228,228,0,0.99,0.75,0.65,0.58,0.5,0.44,0.38,0.32,0.25,0.2,0.15,0.1033,0.06239,0.02625,0.01,0.01,0.01,0.01,0.01,0.01,0.01,0.01,0.01,0.01,0.01,0.01,0.01,0.01,0.01,0.01,0.01,75,130,174,200,220,228,224,200,180,150,113.63,74.868,34.125,14,15,16,17,18,19,20,21,22,23,24,25,26,27,28,29,30,228
PtTiO x / C Electrocatalysts with Improved Durability in H2 / O2 PEMFCs without External Humidification,Qing Mao,China,Dalian Institute of Chemical Physics£¬Chinese Academy of Sciences,2008,83:17:00,83,0,0,0,0,0,0,0,0,0,0,17,0,0,0,0,0,0,0,0,42,0,0,0,0,0,0,0,0,0,58,4,,XC-72R,,230,none,1,0,0,130,180,0,ethylene glycol,1,0,0,0,10,500,2,0,1,19.9,217,1.090452261,,,,,,,0.4286,4,0.4,0.4,40,nafion 212,50,,,,100,1,60,,,,,0,0,0.2,,1,784,784,0,0.99,0.87,0.83,0.8,0.77,0.75,0.73,0.71,0.68,0.66,0.64,0.62,0.6,0.57,0.54,0.52,0.49,0.46,0.43,0.40156,0.37592,0.3527,0.33157,0.31225,0.29452,0.2782,0.26312,0.24915,0.23617,0.22407,0.21277,87,166,240,308,375,438,497,544,594,640,682,720,741,756,780,784,782,774,762.964,751.84,740.67,729.454,718.175,706.848,695.5,684.112,672.705,661.276,649.803,638.31,784
Fabrication and performance test of a catalyst-coated membrane from direct spray deposition,Zongping Shao,China,Nanjing University of Technology,2008,100,100,0,0,0,0,0,0,0,0,0,0,0,0,0,0,0,0,0,0,0,40,0,0,0,0,0,0,0,0,0,60,3.9,1.3,XC-72R,30,230,none,1,0,0,198,1.6,1,ethylene glycol,1,0,0,0,10,25,0,0,0,61.7,217,0.351701783,,,,,,,1,16,0.15,0.15,40,nafion 112,50,,,,100,0,65,,,,,0,0,0,,1,344,344,0,0.95,0.77,0.72,0.66,0.62,0.56,0.52,0.47,0.43,0.38,0.33,0.27,0.21431,0.1661,0.12394,0.08677,0.05375,0.02423,0.01,0.01,0.01,0.01,0.01,0.01,0.01,0.01,0.01,0.01,0.01,0.01,0.01,77,144,198,248,280,312,329,344,342,330,297,257.172,215.93,173.516,130.155,86,41.191,18,19,20,21,22,23,24,25,26,27,28,29,30,344
Sulfonated polystyrene/polyvinyl chloride composite membranes for PEMFC applications,Seung-Hyeon Moon,Korea,Gwangju Institute of Science and Technology (GIST),2008,100,100,0,0,0,0,0,0,0,0,0,0,0,0,0,0,0,0,0,0,0,40,0,0,0,0,0,0,0,0,0,60,3.9,1.3,XC-72R,30,230,none,1,0,0,198,1.6,1,ethylene glycol,1,0,0,0,10,25,0,0,0,61.7,217,0.351701783,,,,,,,,5,0.15,0.15,40,sulfonated polystyrene/polyvinyl chloride,80,,,,100,1,60,,,,,0,0,0,,1,735,735,0,1,0.82,0.78,0.76,0.73,0.7,0.68,0.66,0.64,0.63,0.61,0.58,0.56,0.54,0.51,0.49,0.45,0.43,0.4,0.37,0.33,0.29,0.24,0.19,0.1433,0.10239,0.06625,0.0341,0.01,0.01,0.01,82,156,228,292,350,408,462,512,567,610,638,672,702,714,735,720,731,720,703,660,609,528,437,343.92,255.975,172.25,92.07,28,29,30,735
Mesoporous carbons as low temperature fuel cell platinum catalyst supports,C. Francia,Italy,Politecnico di Torino,2008,100,100,0,0,0,0,0,0,0,0,0,0,0,0,0,0,0,0,0,0,0,8.47,0,0,0,0,0,0,0,0,0,91.53,1.7,,home-made carbon,,,none,1,0,0,25,0,0,none,0,1,0,0,7,300,3,1,0,51.9,225,0.433526012,,,,,,,0.5,5,0.25,0.25,40,Nafion 115,125,120,2,3.5,80,1,70,600,150,4,1,600,150,,,1,444.028,444.028,0,0.97,0.72,0.65,0.61,0.57,0.54,0.52,0.49,0.46,0.44,0.42,0.4,0.37,0.34156,0.31592,0.2927,0.27157,0.25225,0.23452,0.2182,0.20312,0.18915,0.17617,0.16407,0.15277,0.1422,0.13228,0.12296,0.11419,0.10567,0.09763,72,130,183,228,270,312,343,368,396,420,440,444,444.028,442.288,439.05,434.512,428.825,422.136,414.58,406.24,397.215,387.574,377.361,366.648,355.5,343.928,331.992,319.732,306.443,292.89,444.028
Mesoporous carbons as low temperature fuel cell platinum catalyst supports,C. Francia,Italy,Politecnico di Torino,2008,100,100,0,0,0,0,0,0,0,0,0,0,0,0,0,0,0,0,0,0,0,20,0,0,0,0,0,0,0,0,0,80,2,,home-made carbon,,,none,1,0,0,25,0,0,none,0,1,0,0,7,300,3,1,0,56.7,225,0.396825397,,,,,,,0.5,5,0.25,0.25,40,Nafion 115,125,120,2,3.5,80,1,70,600,150,4,1,600,150,,,1,370,370,0,0.99,0.67,0.62,0.58,0.55,0.525,0.5,0.46,0.44,0.41,0.37,0.33,0.28,0.2333,0.19239,0.15625,0.1241,0.0953,0.06936,0.04588,0.02452,0.01,0.01,0.01,0.01,0.01,0.01,0.01,0.01,0.01,0.01,67,124,174,220,262.5,300,322,352,369,370,363,336,303.29,269.346,234.375,198.56,162.01,124.848,87.172,49.04,21,22,23,24,25,26,27,28,29,30,370
Modified Decal Method and Its Related Study of Microporous Layer in PEM Fuel Cells,Yung-Eun Sung,Korea,Seoul National University,2008,100,100,0,0,0,0,0,0,0,0,0,0,0,0,0,0,0,0,0,0,0,40,0,0,0,0,0,0,0,0,0,60,3.9,,XC-72R,30,230,none,1,0,0,198,1.6,1,ethylene glycol,1,0,0,0,10,25,0,0,0,61.7,217,0.351701783,,,,,,,,5,0.15,0.15,40,nafion 112,50,130,2,25,100,1,70,,,,,0,0,0,,0.21,810,810,0,0.9,0.8,0.76,0.72,0.7,0.68,0.66,0.64,0.63,0.62,0.6,0.58,0.56,0.54,0.525,0.51,0.49,0.47,0.45,0.42,0.39,0.36,0.325,0.27,0.2188,0.17421,0.13503,0.10033,0.06939,0.04162,0.01657,80,152,216,280,340,396,448,504,558,600,638,672,702,735,765,784,799,810,798,780,756,715,621,525.12,435.525,351.078,270.891,194.292,120.698,49.71,810
In?uence of Equivalent Weight of Ionomer on Proton Conduction Behavior in Fuel Cell Catalyst Layers,JunliangZhang,China,Shanghai Jiao Tong University,2019,100,100,0,0,0,0,0,0,0,0,0,0,0,0,0,0,0,0,0,0,0,47,0,0,0,0,0,0,0,0,0,53,3.9,,XC-72R,30,230,none,1,0,0,198,1.6,1,ethylene glycol,1,0,0,0,10,25,0,0,0,61.7,217,0.351701783,,,,,,,0.75,4,0.4,0.1,47,nafion 211,25,,,,100,0,,,,,,0,0,0,,0.21,1012,1012,1,0.96,0.85,0.79,0.77,0.75,0.73,0.71,0.7,0.68,0.66,0.65,0.64,0.63,0.61,0.6,0.59,0.57,0.56,0.54,0.52,0.5,0.48,0.46,0.44,0.42,0.4,0.38,0.35,0.32,0.28,0.24238,85,158,231,300,365,426,490,544,594,650,704,756,793,840,885,912,952,972,988,1000,1008,1012,1012,1008,1000,988,945,896,812,727.14,1012
Nano titanium oxide catalyst support for proton exchange membrane fuel cells,N. Rajalakshmi,India,Center for Fuel cell Technology (ARCI),2008,100,100,0,0,0,0,0,0,0,0,0,0,0,0,0,0,0,0,0,0,0,17.76,0,0,0,61.2,30.6,0,0,0,0,0,3.1,,oxide,,,none,1,0,0,25,,0,NaBH4,0,0,1,0,7,25,0,0,0,55,225,0.409090909,,,,,,,,,0.5,0.25,17.76,nafion 1135,88,,,,100,1,60,165,300,1.1,2,165,300,0.1,,0.21,159,159,0,0.95,0.74,0.64,0.53,0.39,0.1,0.01,0.01,0.01,0.01,0.01,0.01,0.01,0.01,0.01,0.01,0.01,0.01,0.01,0.01,0.01,0.01,0.01,0.01,0.01,0.01,0.01,0.01,0.01,0.01,0.01,74,128,159,156,50,6,7,8,9,10,11,12,13,14,15,16,17,18,19,20,21,22,23,24,25,26,27,28,29,30,159
Preparation and performance evaluation of a Nafion-TiO2 composite membrane for PEMFCs,Shan Zhong-qiang,China,Tianjin University,2008,100,100,0,0,0,0,0,0,0,0,0,0,0,0,0,0,0,0,0,0,0,20,0,0,0,0,0,0,0,0,0,80,3.1,,XC-72R,30,230,none,1,0,0,198,1.6,1,ethylene glycol,1,0,0,0,10,25,0,0,0,55,225,0.409090909,,,,,,,0.33,4,0.2,0.2,20,Nafion1135/TiO2,,140,1,0.3,0,1,70,,,,,0,0,0,,1,1161.33,1161.33,0,0.97,0.83,0.79,0.76,0.74,0.725,0.71,0.69,0.675,0.66,0.64,0.625,0.605,0.585,0.575,0.55,0.54,0.525,0.51,0.49556,0.48216,0.46968,0.45805,0.44717,0.43697,0.42739,0.41839,0.40989,0.40188,0.39429,0.38711,83,158,228,296,362.5,426,483,540,594,640,687.5,726,760.5,805,825,864,892.5,918,941.564,964.32,986.328,1007.71,1028.491,1048.728,1068.475,1087.814,1106.703,1125.264,1143.441,1161.33,1161.33
Preparation and performance evaluation of a Nafion-TiO2 composite membrane for PEMFCs,Shan Zhong-qiang,China,Tianjin University,2008,100,100,0,0,0,0,0,0,0,0,0,0,0,0,0,0,0,0,0,0,0,20,0,0,0,0,0,0,0,0,0,80,3.1,,XC-72R,30,230,none,1,0,0,198,1.6,1,ethylene glycol,1,0,0,0,10,25,0,0,0,55,225,0.409090909,,,,,,,0.33,4,0.2,0.2,20,Nafion112/TiO2,50,140,1,0.3,0,1,70,,,,,0,0,0,,1,1121.46,1121.46,0,0.97,0.85,0.81,0.78,0.76,0.75,0.73,0.72,0.7,0.68,0.66,0.65,0.64,0.62,0.6,0.58,0.56,0.55,0.53,0.51086,0.49328,0.4771,0.46214,0.44827,0.43539,0.42338,0.41216,0.40166,0.3918,0.38254,0.37382,85,162,234,304,375,438,504,560,612,660,715,768,806,840,870,896,935,954,970.634,986.56,1001.91,1016.708,1031.021,1044.936,1058.45,1071.616,1084.482,1097.04,1109.366,1121.46,1121.46
Preparation and performance evaluation of a Nafion-TiO2 composite membrane for PEMFCs,Shan Zhong-qiang,China,Tianjin University,2008,100,100,0,0,0,0,0,0,0,0,0,0,0,0,0,0,0,0,0,0,0,20,0,0,0,0,0,0,0,0,0,80,3.1,,XC-72R,30,230,none,1,0,0,198,1.6,1,ethylene glycol,1,0,0,0,10,25,0,0,0,55,225,0.409090909,,,,,,,0.33,4,0.2,0.2,20,Nafion115/TiO2,125,140,1,0.3,0,1,70,,,,,0,0,0,,1,704,704,0,0.97,0.83,0.78,0.74,0.72,0.7,0.675,0.66,0.64,0.62,0.58,0.57,0.54,0.52,0.49,0.46,0.44,0.41,0.38,0.35156,0.32592,0.3027,0.28157,0.26225,0.24452,0.2282,0.21312,0.19915,0.18617,0.17407,0.16277,83,156,222,288,350,405,462,512,558,580,627,648,676,686,690,704,697,684,667.964,651.84,635.67,619.454,603.175,586.848,570.5,554.112,537.705,521.276,504.803,488.31,704
Effect of the deposition time on the electrocatalytic activity of Pt/C catalyst electrodes prepared by pulsed electrophoresis deposition method,Yeon-Tae Yu,Korea,National University,2013,100,100,0,0,0,0,0,0,0,0,0,0,0,0,0,0,0,0,0,0,0,1.703470032,0,0,0,0,0,0,0,0,0,98.29652997,3.1,,XC-72R,30,230,none,1,0,0,25,5,0,electro deposition,0,0,0,0,5,25,0,0,0,28.5,225,0.789473684,,,,,,,0.068559411,5,0.081,0.3,40,nafion 115,125,130,0.5,6,100,1,70,150,225,1,1.5,150,225,0,,1,315,315,0,0.988,0.77,0.75,0.71,0.66,0.6,0.525,0.425,0.32,0.22476,0.14572,0.07907,0.0221,0.01,0.01,0.01,0.01,0.01,0.01,0.01,0.01,0.01,0.01,0.01,0.01,0.01,0.01,0.01,0.01,0.01,0.01,77,150,213,264,300,315,297.5,256,202.284,145.72,86.977,26.52,13,14,15,16,17,18,19,20,21,22,23,24,25,26,27,28,29,30,315
Effect of the deposition time on the electrocatalytic activity of Pt/C catalyst electrodes prepared by pulsed electrophoresis deposition method,Yeon-Tae Yu,Korea,National University,2013,100,100,0,0,0,0,0,0,0,0,0,0,0,0,0,0,0,0,0,0,0,4.064039409,0,0,0,0,0,0,0,0,0,95.93596059,3.1,,XC-72R,30,230,none,1,0,0,25,10,0,electro deposition,0,0,0,0,5,25,0,0,0,37.8,225,0.595238095,,,,,,,0.066912972,5,0.198,0.3,40,nafion 115,125,130,0.5,6,100,1,70,150,225,1,1.5,150,225,0,,1,352,352,0,0.988,0.81,0.76,0.72,0.66,0.61,0.56,0.5,0.44,0.36,0.28657,0.22428,0.17077,0.12432,0.08361,0.04763,0.01562,0.01,0.01,0.01,0.01,0.01,0.01,0.01,0.01,0.01,0.01,0.01,0.01,0.01,0.01,81,152,216,264,305,336,350,352,324,286.57,246.708,204.924,161.616,117.054,71.445,24.992,17,18,19,20,21,22,23,24,25,26,27,28,29,30,352
Effect of the deposition time on the electrocatalytic activity of Pt/C catalyst electrodes prepared by pulsed electrophoresis deposition method,Yeon-Tae Yu,Korea,National University,2013,100,100,0,0,0,0,0,0,0,0,0,0,0,0,0,0,0,0,0,0,0,5.211924559,0,0,0,0,0,0,0,0,0,94.78807544,3.1,,XC-72R,30,230,none,1,0,0,25,15,0,electro deposition,0,0,0,0,5,25,0,0,0,27.3,225,0.824175824,,,,,,,0.06611235,5,0.257,0.3,40,nafion 115,125,130,0.5,6,100,1,70,150,225,1,1.5,150,225,0,,1,306,306,0,0.988,0.775,0.74,0.71,0.66,0.6,0.51,0.375,0.25405,0.15591,0.01,0.01,0.01,0.01,0.01,0.01,0.01,0.01,0.01,0.01,0.01,0.01,0.01,0.01,0.01,0.01,0.01,0.01,0.01,0.01,0.01,77.5,148,213,264,300,306,262.5,203.24,140.319,10,11,12,13,14,15,16,17,18,19,20,21,22,23,24,25,26,27,28,29,30,306
Effect of the deposition time on the electrocatalytic activity of Pt/C catalyst electrodes prepared by pulsed electrophoresis deposition method,Yeon-Tae Yu,Korea,National University,2013,100,100,0,0,0,0,0,0,0,0,0,0,0,0,0,0,0,0,0,0,0,6.929510155,0,0,0,0,0,0,0,0,0,93.07048984,3.1,,XC-72R,30,230,none,1,0,0,25,20,0,electro deposition,0,0,0,0,5,25,0,0,0,23.6,225,0.953389831,,,,,,,0.064914377,5,0.348,0.3,40,nafion 115,125,130,0.5,6,100,1,70,150,225,1,1.5,150,225,0,,1,315,315,0,0.988,0.8,0.76,0.73,0.66,0.61,0.525,0.425,0.33409,0.25833,0.19423,0.13929,0.09167,0.05,0.01324,0.01,0.01,0.01,0.01,0.01,0.01,0.01,0.01,0.01,0.01,0.01,0.01,0.01,0.01,0.01,0.01,80,152,219,264,305,315,297.5,267.272,232.497,194.23,153.219,110.004,65,18.536,15,16,17,18,19,20,21,22,23,24,25,26,27,28,29,30,315
Durability ofcarbon nanofiber (CNF) & carbon nanotube (CNT) as catalyst support for Proton Exchange Membrane Fuel Cells,Shuang Ma Andersen,Denmark,University of Southern Denmark,2013,100,100,0,0,0,0,0,0,0,0,0,0,0,0,0,0,0,0,0,0,0,20,0,0,0,0,0,0,0,0,0,80,2.5,,carbon nanofiber,150,,nanowire,0,1,0,140,180,0,ethylene glycol,1,0,0,0,13,25,0,0,0,55,225,0.409090909,,,,,,,0.67,2.25,0.5,0.5,20,nafion 212,50,,,,100,1,70,,,,,0,0,0,,0.21,200,200,0,0.9,0.7,0.625,0.55,0.475,0.4,0.3,0.2,0.10909,0.01,0.01,0.01,0.01,0.01,0.01,0.01,0.01,0.01,0.01,0.01,0.01,0.01,0.01,0.01,0.01,0.01,0.01,0.01,0.01,0.01,0.01,70,125,165,190,200,180,140,87.272,9,10,11,12,13,14,15,16,17,18,19,20,21,22,23,24,25,26,27,28,29,30,200
Durability ofcarbon nanofiber (CNF) & carbon nanotube (CNT) as catalyst support for Proton Exchange Membrane Fuel Cells,Shuang Ma Andersen,Denmark,University of Southern Denmark,2013,100,100,0,0,0,0,0,0,0,0,0,0,0,0,0,0,0,0,0,0,0,20,0,0,0,0,0,0,0,0,0,80,2.5,,carbon nanofiber,15,,nanowire,0,1,0,140,180,0,ethylene glycol,1,0,0,0,13,25,0,0,0,55,225,0.409090909,,,,,,,0.67,2.25,0.5,0.5,20,nafion 212,50,,,,100,1,70,,,,,0,0,0,,0.21,150,150,0,0.84,0.72,0.61,0.5,0.34,0.19797,0.08461,0.01,0.01,0.01,0.01,0.01,0.01,0.01,0.01,0.01,0.01,0.01,0.01,0.01,0.01,0.01,0.01,0.01,0.01,0.01,0.01,0.01,0.01,0.01,0.01,72,122,150,136,98.985,50.766,7,8,9,10,11,12,13,14,15,16,17,18,19,20,21,22,23,24,25,26,27,28,29,30,150
Pt-Au nanoparticles on graphene for oxygen reduction reaction: Stability and performance on proton exchange membrane fuel cell,R.M. Felix-Navarro,Mexico,"Centro de Graduados e Investigacion en Qu¨ªmica, Blvd. Alberto Limon Padilla S",2019,50,50,0,0,0,0,0,0,0,0,0,0,0,0,0,0,0,0,0,0,0,20,0,0,0,0,0,0,0,0,0,80,2.86,,graphene,,600,none,1,0,0,25,200,0,NaBH4,0,0,1,0,11.5,25,0,0,0,0.25,225,90,0.83,1.07,,,,,1.4,9,0.5,0.5,20,nafion 212,50,130,,16.67,100,1,60,,,,,0,0,0.0689,,1,369,369,0,0.99,0.78,0.7,0.66,0.62,0.58,0.53,0.48,0.45,0.41,0.34,0.3,0.24,0.18,0.12,0.06431,0.0161,0.01,0.01,0.01,0.01,0.01,0.01,0.01,0.01,0.01,0.01,0.01,0.01,0.01,0.01,78,140,198,248,290,318,336,360,369,340,330,288,234,168,96.465,25.76,17,18,19,20,21,22,23,24,25,26,27,28,29,30,369
"Low platinum, high limiting current density of the PEMFC (proton exchange membrane fuel cell) based on multilayer cathode catalyst approach",Daouda Fofana,Canada,Universit¨¦ du Qu¨¦bec ¨¤ Trois-Rivi¨¨res,2013,100,100,0,0,0,0,0,0,0,0,0,0,0,0,0,0,0,0,0,0,0,9.09,0,0,0,0,0,0,0,0,0,90.91,3.1,,XC-72R,30,230,none,1,0,0,25,0,0,electro deposition,0,0,0,0,7,25,0,0,0,55,225,0.409090909,,,,,,,0.3636,5,0.05,0.05,,nafion 212,50,130,,6.895,80,1,,,,,,0,0,0,,0.21,576,576,0,0.95,0.8,0.77,0.74,0.72,0.68,0.66,0.64,0.61,0.57,0.55,0.52,0.48,0.44,0.38,0.32431,0.2761,0.23394,0.19677,0.16375,0.13423,0.10766,0.08364,0.06182,0.0419,0.02364,0.01,0.01,0.01,0.01,0.01,80,154,222,288,340,396,448,488,513,550,572,576,572,532,486.465,441.76,397.698,354.186,311.125,268.46,226.086,184.008,142.186,100.56,59.1,26,27,28,29,30,576
Effect of ionomer content and relative humidity on polymer electrolyte membrane fuel cell (PEMFC) performance of membrane-electrode assemblies (MEAs) prepared by decal transfer method,Jong Hyun Jang,Korea,Korea Institute of Science and Technology,2010,100,100,0,0,0,0,0,0,0,0,0,0,0,0,0,0,0,0,0,0,0,45.6,0,0,0,0,0,0,0,0,0,54.4,3.9,,XC-72R,30,230,none,1,0,0,198,1.6,1,ethylene glycol,1,0,0,0,10,25,0,0,0,61.7,217,0.351701783,,,,,,,0.1088,25,0.352,0.352,45.6,nafion 212,50,140,4,,25,0,65,225,300,1.5,2,225,300,0,,0.21,352.066,352.066,0,0.93,0.54,0.47,0.44,0.41156,0.38592,0.3627,0.34157,0.32225,0.30452,0.2882,0.27312,0.25915,0.24617,0.23407,0.22277,0.2122,0.20228,0.19296,0.18419,0.17567,0.16763,0.16003,0.15283,0.146,0.13951,0.13334,0.12747,0.12187,0.11653,0.11142,54,94,132,164.624,192.96,217.62,239.099,257.8,274.068,288.2,300.432,310.98,320.021,327.698,334.155,339.52,343.876,347.328,349.961,351.34,352.023,352.066,351.509,350.4,348.775,346.684,344.169,341.236,337.937,334.26,352.066
Effect of ionomer content and relative humidity on polymer electrolyte membrane fuel cell (PEMFC) performance of membrane-electrode assemblies (MEAs) prepared by decal transfer method,Jong Hyun Jang,Korea,Korea Institute of Science and Technology,2010,100,100,0,0,0,0,0,0,0,0,0,0,0,0,0,0,0,0,0,0,0,45.6,0,0,0,0,0,0,0,0,0,54.4,3.9,,XC-72R,30,230,none,1,0,0,198,1.6,1,ethylene glycol,1,0,0,0,10,25,0,0,0,61.7,217,0.351701783,,,,,,,0.1088,25,0.352,0.352,45.6,nafion 212,50,140,4,,40,0,65,225,300,1.5,2,225,300,0,,0.21,287,287,0,0.93,0.71,0.65,0.61,0.56,0.52,0.46,0.41,0.35,0.29431,0.2461,0.20394,0.16677,0.13375,0.10423,0.07766,0.05364,0.03182,0.0119,0.01,0.01,0.01,0.01,0.01,0.01,0.01,0.01,0.01,0.01,0.01,0.01,71,130,183,224,260,276,287,280,264.879,246.1,224.334,200.124,173.875,145.922,116.49,85.824,54.094,21.42,19,20,21,22,23,24,25,26,27,28,29,30,287
Effect of ionomer content and relative humidity on polymer electrolyte membrane fuel cell (PEMFC) performance of membrane-electrode assemblies (MEAs) prepared by decal transfer method,Jong Hyun Jang,Korea,Korea Institute of Science and Technology,2010,100,100,0,0,0,0,0,0,0,0,0,0,0,0,0,0,0,0,0,0,0,45.6,0,0,0,0,0,0,0,0,0,54.4,3.9,,XC-72R,30,230,none,1,0,0,198,1.6,1,ethylene glycol,1,0,0,0,10,25,0,0,0,61.7,217,0.351701783,,,,,,,0.1088,25,0.352,0.352,45.6,nafion 212,50,140,4,,70,0,65,225,300,1.5,2,225,300,0,,0.21,276,276,0,0.93,0.77,0.73,0.66,0.58,0.52,0.46,0.38,0.27,0.17044,0.08815,0.01898,0.01,0.01,0.01,0.01,0.01,0.01,0.01,0.01,0.01,0.01,0.01,0.01,0.01,0.01,0.01,0.01,0.01,0.01,0.01,77,146,198,232,260,276,266,216,153.396,88.15,20.878,12,13,14,15,16,17,18,19,20,21,22,23,24,25,26,27,28,29,30,276
Effect of ionomer content and relative humidity on polymer electrolyte membrane fuel cell (PEMFC) performance of membrane-electrode assemblies (MEAs) prepared by decal transfer method,Jong Hyun Jang,Korea,Korea Institute of Science and Technology,2010,100,100,0,0,0,0,0,0,0,0,0,0,0,0,0,0,0,0,0,0,0,45.6,0,0,0,0,0,0,0,0,0,54.4,3.9,,XC-72R,30,230,none,1,0,0,198,1.6,1,ethylene glycol,1,0,0,0,10,25,0,0,0,61.7,217,0.351701783,,,,,,,0.1088,25,0.352,0.352,45.6,nafion 212,50,140,4,,95,0,65,225,300,1.5,2,225,300,0,,0.21,294,294,0,0.93,0.77,0.73,0.68,0.62,0.56,0.49,0.41,0.3,0.20044,0.11815,0.04898,0.01,0.01,0.01,0.01,0.01,0.01,0.01,0.01,0.01,0.01,0.01,0.01,0.01,0.01,0.01,0.01,0.01,0.01,0.01,77,146,204,248,280,294,287,240,180.396,118.15,53.878,12,13,14,15,16,17,18,19,20,21,22,23,24,25,26,27,28,29,30,294
Effect of ionomer content and relative humidity on polymer electrolyte membrane fuel cell (PEMFC) performance of membrane-electrode assemblies (MEAs) prepared by decal transfer method,Jong Hyun Jang,Korea,Korea Institute of Science and Technology,2010,100,100,0,0,0,0,0,0,0,0,0,0,0,0,0,0,0,0,0,0,0,45.6,0,0,0,0,0,0,0,0,0,54.4,3.9,,XC-72R,30,230,none,1,0,0,198,1.6,1,ethylene glycol,1,0,0,0,10,25,0,0,0,61.7,217,0.351701783,,,,,,,0.25,25,0.415,0.415,45.6,nafion 212,50,140,4,,25,0,65,225,300,1.5,2,225,300,0,,0.21,280,280,0,0.98,0.65,0.62,0.57,0.54,0.5,0.45,0.4,0.35,0.28,0.23,0.1833,0.14239,0.10625,0.0741,0.0453,0.01936,0.01,0.01,0.01,0.01,0.01,0.01,0.01,0.01,0.01,0.01,0.01,0.01,0.01,0.01,65,124,171,216,250,270,280,280,252,230,201.63,170.868,138.125,103.74,67.95,30.976,17,18,19,20,21,22,23,24,25,26,27,28,29,30,280
Effect of ionomer content and relative humidity on polymer electrolyte membrane fuel cell (PEMFC) performance of membrane-electrode assemblies (MEAs) prepared by decal transfer method,Jong Hyun Jang,Korea,Korea Institute of Science and Technology,2010,100,100,0,0,0,0,0,0,0,0,0,0,0,0,0,0,0,0,0,0,0,45.6,0,0,0,0,0,0,0,0,0,54.4,3.9,,XC-72R,30,230,none,1,0,0,198,1.6,1,ethylene glycol,1,0,0,0,10,25,0,0,0,61.7,217,0.351701783,,,,,,,0.25,25,0.415,0.415,45.6,nafion 212,50,140,4,,40,0,65,225,300,1.5,2,225,300,0,,0.21,328,328,0,0.98,0.75,0.69,0.64,0.6,0.55,0.51,0.46,0.41,0.34,0.26,0.18657,0.12428,0.07077,0.02432,0.01,0.01,0.01,0.01,0.01,0.01,0.01,0.01,0.01,0.01,0.01,0.01,0.01,0.01,0.01,0.01,75,138,192,240,275,306,322,328,306,260,205.227,149.136,92.001,34.048,15,16,17,18,19,20,21,22,23,24,25,26,27,28,29,30,328
Effect of ionomer content and relative humidity on polymer electrolyte membrane fuel cell (PEMFC) performance of membrane-electrode assemblies (MEAs) prepared by decal transfer method,Jong Hyun Jang,Korea,Korea Institute of Science and Technology,2010,100,100,0,0,0,0,0,0,0,0,0,0,0,0,0,0,0,0,0,0,0,45.6,0,0,0,0,0,0,0,0,0,54.4,3.9,,XC-72R,30,230,none,1,0,0,198,1.6,1,ethylene glycol,1,0,0,0,10,25,0,0,0,61.7,217,0.351701783,,,,,,,0.25,25,0.415,0.415,45.6,nafion 212,50,140,4,,70,0,65,225,300,1.5,2,225,300,0,,0.21,376,376,0,0.98,0.79,0.72,0.67,0.64,0.6,0.56,0.52,0.47,0.4,0.33,0.2654,0.21007,0.16213,0.12021,0.08323,0.05037,0.02098,0.01,0.01,0.01,0.01,0.01,0.01,0.01,0.01,0.01,0.01,0.01,0.01,0.01,79,144,201,256,300,336,364,376,360,330,291.94,252.084,210.769,168.294,124.845,80.592,35.666,18,19,20,21,22,23,24,25,26,27,28,29,30,376
Effect of ionomer content and relative humidity on polymer electrolyte membrane fuel cell (PEMFC) performance of membrane-electrode assemblies (MEAs) prepared by decal transfer method,Jong Hyun Jang,Korea,Korea Institute of Science and Technology,2010,100,100,0,0,0,0,0,0,0,0,0,0,0,0,0,0,0,0,0,0,0,45.6,0,0,0,0,0,0,0,0,0,54.4,3.9,,XC-72R,30,230,none,1,0,0,198,1.6,1,ethylene glycol,1,0,0,0,10,25,0,0,0,61.7,217,0.351701783,,,,,,,0.25,25,0.415,0.415,45.6,nafion 212,50,140,4,,95,0,65,225,300,1.5,2,225,300,0,,0.21,400,400,0,0.98,0.79,0.74,0.7,0.66,0.63,0.59,0.55,0.5,0.44,0.38,0.32431,0.2761,0.23394,0.19677,0.16375,0.13423,0.10766,0.08364,0.06182,0.0419,0.02364,0.01,0.01,0.01,0.01,0.01,0.01,0.01,0.01,0.01,79,148,210,264,315,354,385,400,396,380,356.741,331.32,304.122,275.478,245.625,214.768,183.022,150.552,117.458,83.8,49.644,22,23,24,25,26,27,28,29,30,400
Effect of ionomer content and relative humidity on polymer electrolyte membrane fuel cell (PEMFC) performance of membrane-electrode assemblies (MEAs) prepared by decal transfer method,Jong Hyun Jang,Korea,Korea Institute of Science and Technology,2010,100,100,0,0,0,0,0,0,0,0,0,0,0,0,0,0,0,0,0,0,0,45.6,0,0,0,0,0,0,0,0,0,54.4,3.9,,XC-72R,30,230,none,1,0,0,198,1.6,1,ethylene glycol,1,0,0,0,10,25,0,0,0,61.7,217,0.351701783,,,,,,,0.43,25,0.42,0.42,45.6,nafion 212,50,140,4,,25,0,65,225,300,1.5,2,225,300,0,,0.21,416,416,0,1.1,0.8,0.73,0.69,0.67,0.61,0.58,0.55,0.52,0.46,0.41,0.31,0.22,0.1378,0.06871,0.01,0.01,0.01,0.01,0.01,0.01,0.01,0.01,0.01,0.01,0.01,0.01,0.01,0.01,0.01,0.01,80,146,207,268,305,348,385,416,414,410,341,264,179.14,96.194,15,16,17,18,19,20,21,22,23,24,25,26,27,28,29,30,416
Effect of ionomer content and relative humidity on polymer electrolyte membrane fuel cell (PEMFC) performance of membrane-electrode assemblies (MEAs) prepared by decal transfer method,Jong Hyun Jang,Korea,Korea Institute of Science and Technology,2010,100,100,0,0,0,0,0,0,0,0,0,0,0,0,0,0,0,0,0,0,0,45.6,0,0,0,0,0,0,0,0,0,54.4,3.9,,XC-72R,30,230,none,1,0,0,198,1.6,1,ethylene glycol,1,0,0,0,10,25,0,0,0,61.7,217,0.351701783,,,,,,,0.43,25,0.42,0.42,45.6,nafion 212,50,140,4,,40,0,65,225,300,1.5,2,225,300,0,,0.21,424,424,0,1.1,0.8,0.76,0.72,0.68,0.64,0.605,0.57,0.53,0.46,0.41,0.31,0.22,0.1378,0.06871,0.01,0.01,0.01,0.01,0.01,0.01,0.01,0.01,0.01,0.01,0.01,0.01,0.01,0.01,0.01,0.01,80,152,216,272,320,363,399,424,414,410,341,264,179.14,96.194,15,16,17,18,19,20,21,22,23,24,25,26,27,28,29,30,424
Effect of ionomer content and relative humidity on polymer electrolyte membrane fuel cell (PEMFC) performance of membrane-electrode assemblies (MEAs) prepared by decal transfer method,Jong Hyun Jang,Korea,Korea Institute of Science and Technology,2010,100,100,0,0,0,0,0,0,0,0,0,0,0,0,0,0,0,0,0,0,0,45.6,0,0,0,0,0,0,0,0,0,54.4,3.9,,XC-72R,30,230,none,1,0,0,198,1.6,1,ethylene glycol,1,0,0,0,10,25,0,0,0,61.7,217,0.351701783,,,,,,,0.43,25,0.42,0.42,45.6,nafion 212,50,140,4,,70,0,65,225,300,1.5,2,225,300,0,,0.21,440,440,0,1,0.83,0.77,0.73,0.69,0.66,0.63,0.59,0.55,0.46,0.38,0.30657,0.24428,0.19077,0.14432,0.10361,0.06763,0.03562,0.00694,0.01,0.01,0.01,0.01,0.01,0.01,0.01,0.01,0.01,0.01,0.01,0.01,83,154,219,276,330,378,413,440,414,380,337.227,293.136,248.001,202.048,155.415,108.208,60.554,12.492,19,20,21,22,23,24,25,26,27,28,29,30,440
Effect of ionomer content and relative humidity on polymer electrolyte membrane fuel cell (PEMFC) performance of membrane-electrode assemblies (MEAs) prepared by decal transfer method,Jong Hyun Jang,Korea,Korea Institute of Science and Technology,2010,100,100,0,0,0,0,0,0,0,0,0,0,0,0,0,0,0,0,0,0,0,45.6,0,0,0,0,0,0,0,0,0,54.4,3.9,,XC-72R,30,230,none,1,0,0,198,1.6,1,ethylene glycol,1,0,0,0,10,25,0,0,0,61.7,217,0.351701783,,,,,,,0.43,25,0.42,0.42,45.6,nafion 212,50,140,4,,95,0,65,225,300,1.5,2,225,300,0,,0.21,456,456,0,1,0.83,0.79,0.75,0.71,0.68,0.65,0.61,0.57,0.45,0.34,0.24044,0.15815,0.08898,0.03004,0.01,0.01,0.01,0.01,0.01,0.01,0.01,0.01,0.01,0.01,0.01,0.01,0.01,0.01,0.01,0.01,83,158,225,284,340,390,427,456,405,340,264.484,189.78,115.674,42.056,15,16,17,18,19,20,21,22,23,24,25,26,27,28,29,30,456
Effect of ionomer content and relative humidity on polymer electrolyte membrane fuel cell (PEMFC) performance of membrane-electrode assemblies (MEAs) prepared by decal transfer method,Jong Hyun Jang,Korea,Korea Institute of Science and Technology,2010,100,100,0,0,0,0,0,0,0,0,0,0,0,0,0,0,0,0,0,0,0,45.6,0,0,0,0,0,0,0,0,0,54.4,3.9,,XC-72R,30,230,none,1,0,0,198,1.6,1,ethylene glycol,1,0,0,0,10,25,0,0,0,61.7,217,0.351701783,,,,,,,0.6637,25,0.34,0.34,45.6,nafion 212,50,140,4,,25,0,65,225,300,1.5,2,225,300,0,,0.21,400,400,0,1,0.83,0.77,0.74,0.69,0.63,0.6,0.55,0.5,0.44,0.37,0.3054,0.25007,0.20213,0.16021,0.12323,0.09037,0.06098,0.03454,0.01061,0.01,0.01,0.01,0.01,0.01,0.01,0.01,0.01,0.01,0.01,0.01,83,154,222,276,315,360,385,400,396,370,335.94,300.084,262.769,224.294,184.845,144.592,103.666,62.172,20.159,20,21,22,23,24,25,26,27,28,29,30,400
Effect of ionomer content and relative humidity on polymer electrolyte membrane fuel cell (PEMFC) performance of membrane-electrode assemblies (MEAs) prepared by decal transfer method,Jong Hyun Jang,Korea,Korea Institute of Science and Technology,2010,100,100,0,0,0,0,0,0,0,0,0,0,0,0,0,0,0,0,0,0,0,45.6,0,0,0,0,0,0,0,0,0,54.4,3.9,,XC-72R,30,230,none,1,0,0,198,1.6,1,ethylene glycol,1,0,0,0,10,25,0,0,0,61.7,217,0.351701783,,,,,,,0.6637,25,0.34,0.34,45.6,nafion 212,50,140,4,,40,0,65,225,300,1.5,2,225,300,0,,0.21,371,371,0,0.99,0.83,0.77,0.74,0.69,0.63,0.59,0.53,0.46,0.39,0.32,0.2554,0.20007,0.15213,0.11021,0.07323,0.04037,0.01098,0.01,0.01,0.01,0.01,0.01,0.01,0.01,0.01,0.01,0.01,0.01,0.01,0.01,83,154,222,276,315,354,371,368,351,320,280.94,240.084,197.769,154.294,109.845,64.592,18.666,18,19,20,21,22,23,24,25,26,27,28,29,30,371
Effect of ionomer content and relative humidity on polymer electrolyte membrane fuel cell (PEMFC) performance of membrane-electrode assemblies (MEAs) prepared by decal transfer method,Jong Hyun Jang,Korea,Korea Institute of Science and Technology,2010,100,100,0,0,0,0,0,0,0,0,0,0,0,0,0,0,0,0,0,0,0,45.6,0,0,0,0,0,0,0,0,0,54.4,3.9,,XC-72R,30,230,none,1,0,0,198,1.6,1,ethylene glycol,1,0,0,0,10,25,0,0,0,61.7,217,0.351701783,,,,,,,0.6637,25,0.34,0.34,45.6,nafion 212,50,140,4,,70,0,65,225,300,1.5,2,225,300,0,,0.21,336,336,0,0.99,0.83,0.77,0.74,0.67,0.62,0.56,0.48,0.4,0.32,0.23,0.1478,0.07871,0.01982,0.01,0.01,0.01,0.01,0.01,0.01,0.01,0.01,0.01,0.01,0.01,0.01,0.01,0.01,0.01,0.01,0.01,83,154,222,268,310,336,336,320,288,230,162.58,94.452,25.766,14,15,16,17,18,19,20,21,22,23,24,25,26,27,28,29,30,336
Effect of ionomer content and relative humidity on polymer electrolyte membrane fuel cell (PEMFC) performance of membrane-electrode assemblies (MEAs) prepared by decal transfer method,Jong Hyun Jang,Korea,Korea Institute of Science and Technology,2010,100,100,0,0,0,0,0,0,0,0,0,0,0,0,0,0,0,0,0,0,0,45.6,0,0,0,0,0,0,0,0,0,54.4,3.9,,XC-72R,30,230,none,1,0,0,198,1.6,1,ethylene glycol,1,0,0,0,10,25,0,0,0,61.7,217,0.351701783,,,,,,,0.6637,25,0.34,0.34,45.6,nafion 212,50,140,4,,95,0,65,225,300,1.5,2,225,300,0,,0.21,312,312,0,0.99,0.83,0.77,0.74,0.67,0.6,0.52,0.44,0.36,0.28657,0.22428,0.17077,0.12432,0.08361,0.04763,0.01562,0.01,0.01,0.01,0.01,0.01,0.01,0.01,0.01,0.01,0.01,0.01,0.01,0.01,0.01,0.01,83,154,222,268,300,312,308,288,257.913,224.28,187.847,149.184,108.693,66.682,23.43,16,17,18,19,20,21,22,23,24,25,26,27,28,29,30,312
Tailored Hollow Core/Mesoporous Shell Carbon Nanofibers as Highly Efficient and Durable Cathode Catalyst Supports for Polymer Electrolyte Fuel Cells,Biji Pullithadathil,india,PSG Institute of Advanced Studies,2019,100,100,0,0,0,0,0,0,0,0,0,0,0,0,0,0,0,0,0,0,0,19.82,0,0,0,0,0,0,0,0,0,80.18,2.5,,carbon nanofiber,,856,core-shell,0,0,1,120,240,0,ethylene glycol,1,0,0,0,10,25,0,0,0,98.8,225,0.227732794,0.917,0.998,10000,28,,,,25,0.3,0.1,19.82,nafion 117,175,130,10,10,40,1,40,,,,,0,0,0.3,,1,420,420,0,1.016,0.8,0.73,0.7,0.65,0.62,0.57,0.53,0.5,0.46,0.42,0.35,0.2854,0.23007,0.18213,0.14021,0.10323,0.07037,0.04098,0.01454,0.01,0.01,0.01,0.01,0.01,0.01,0.01,0.01,0.01,0.01,0.01,80,146,210,260,310,342,371,400,414,420,385,342.48,299.091,254.982,210.315,165.168,119.629,73.764,27.626,20,21,22,23,24,25,26,27,28,29,30,420
Tailored Hollow Core/Mesoporous Shell Carbon Nanofibers as Highly Efficient and Durable Cathode Catalyst Supports for Polymer Electrolyte Fuel Cells,Biji Pullithadathil,india,PSG Institute of Advanced Studies,2019,100,100,0,0,0,0,0,0,0,0,0,0,0,0,0,0,0,0,0,0,0,18.93,0,0,0,0,0,0,0,0,0,81.07,3.1,,CNTs,,150,none,1,0,0,120,240,0,ethylene glycol,1,0,0,0,10,25,0,0,0,62.1,225,0.362318841,0.878,0.974,10000,35,,,,25,0.3,0.1,18.93,nafion 117,175,130,10,10,40,1,40,,,,,0,0,0.3,,1,301,301,0,0.979,0.74,0.67,0.62,0.58,0.53,0.5,0.43,0.36,0.26,0.16909,0.09333,0.02923,0.01,0.01,0.01,0.01,0.01,0.01,0.01,0.01,0.01,0.01,0.01,0.01,0.01,0.01,0.01,0.01,0.01,0.01,74,134,186,232,265,300,301,288,234,169.09,102.663,35.076,13,14,15,16,17,18,19,20,21,22,23,24,25,26,27,28,29,30,301
Tailored Hollow Core/Mesoporous Shell Carbon Nanofibers as Highly Efficient and Durable Cathode Catalyst Supports for Polymer Electrolyte Fuel Cells,Biji Pullithadathil,india,PSG Institute of Advanced Studies,2019,100,100,0,0,0,0,0,0,0,0,0,0,0,0,0,0,0,0,0,0,0,19.51,0,0,0,0,0,0,0,0,0,80.49,3.1,,XC-72R,30,230,none,1,0,0,120,240,0,ethylene glycol,1,0,0,0,10,25,0,0,0,48.9,225,0.460122699,0.831,0.935,10000,77,,,,25,0.3,0.1,19.51,nafion 117,175,130,10,10,40,1,40,,,,,0,0,0.3,,1,215,215,0,0.939,0.65,0.58,0.53,0.48,0.43,0.35,0.27657,0.21428,0.16077,0.11432,0.07361,0.03763,0.01,0.01,0.01,0.01,0.01,0.01,0.01,0.01,0.01,0.01,0.01,0.01,0.01,0.01,0.01,0.01,0.01,0.01,65,116,159,192,215,210,193.599,171.424,144.693,114.32,80.971,45.156,13,14,15,16,17,18,19,20,21,22,23,24,25,26,27,28,29,30,215
Development of highly-active and stable Pt/C catalyst for polymer electrolyte membrane fuel cells under simulated start-up/shut-down cycling,Branko N. Popov,United States,University of South Carolina,2016,100,100,0,0,0,0,0,0,0,0,0,0,0,0,0,0,0,0,0,0,0,30,0,0,0,0,0,0,0,0,0,70,3,,Ensaco 290G,,220,none,1,0,0,160,180,0,ethylene glycol,1,0,0,0,10,25,0,0,0,61.7,217,0.351701783,,,,,,,,25,0.1,0.1,46.7,nafion 212,50,140,3,1.4,40,0,80,300,300,2,2,300,300,0.17,,0.21,1103.43,1103.43,1,0.98,0.87,0.78,0.76,0.74,0.72,0.7,0.68,0.67,0.66,0.64,0.63,0.62,0.6,0.58,0.56,0.54,0.52086,0.50328,0.4871,0.47214,0.45827,0.44539,0.43338,0.42216,0.41166,0.4018,0.39254,0.38382,0.37559,0.36781,87,156,228,296,360,420,476,536,594,640,693,744,780,812,840,864,885.462,905.904,925.49,944.28,962.367,979.858,996.774,1013.184,1029.15,1044.68,1059.858,1074.696,1089.211,1103.43,1103.43
Development of highly-active and stable Pt/C catalyst for polymer electrolyte membrane fuel cells under simulated start-up/shut-down cycling,Branko N. Popov,United States,University of South Carolina,2016,100,100,0,0,0,0,0,0,0,0,0,0,0,0,0,0,0,0,0,0,0,30,0,0,0,0,0,0,0,0,0,70,2,,home-made carbon,,200,none,1,0,0,160,180,0,ethylene glycol,1,0,0,0,10,25,0,0,0,61.7,217,0.351701783,,,,,,,,25,0.1,0.1,46.7,nafion 212,50,140,3,1.4,40,0,80,300,300,2,2,300,300,0.17,,0.21,1235.4,1235.4,1,0.98,0.87,0.79,0.77,0.75,0.74,0.73,0.71,0.7,0.69,0.68,0.67,0.66,0.65,0.64,0.63,0.62,0.6,0.59,0.57,0.55,0.53086,0.51328,0.4971,0.48214,0.46827,0.45539,0.44338,0.43216,0.42166,0.4118,87,158,231,300,370,438,497,560,621,680,737,792,845,896,945,992,1020,1062,1083,1100,1114.806,1129.216,1143.33,1157.136,1170.675,1184.014,1197.126,1210.048,1222.814,1235.4,1235.4
Development of highly-active and stable Pt/C catalyst for polymer electrolyte membrane fuel cells under simulated start-up/shut-down cycling,Branko N. Popov,United States,University of South Carolina,2016,100,100,0,0,0,0,0,0,0,0,0,0,0,0,0,0,0,0,0,0,0,28.2,0,0,0,0,0,0,0,0,0,71.8,1.5,,EC300,40,875,none,1,0,0,160,180,0,ethylene glycol,1,0,0,0,10,25,0,0,0,55,225,0.409090909,,,,,,,,25,0.1,0.1,46.7,nafion 212,50,140,3,1.4,40,0,80,300,300,2,2,300,300,0.17,,0.21,728,728,0,0.99,0.87,0.77,0.75,0.72,0.7,0.68,0.66,0.64,0.61,0.59,0.57,0.55,0.53,0.52,0.48,0.45,0.42156,0.39592,0.3727,0.35157,0.33225,0.31452,0.2982,0.28312,0.26915,0.25617,0.24407,0.23277,0.2222,0.21228,87,154,225,288,350,408,462,512,549,590,627,660,689,728,720,720,716.652,712.656,708.13,703.14,697.725,691.944,685.86,679.488,672.875,666.042,658.989,651.756,644.38,636.84,728
