Repository: ruiding-uchicago/Applying-Machine-Learning-to-Boost-the-Development-of-High-performance-Membrane-Electrode-Assembly

The code file was write in jupyter notebook and saved in the corresponding format of .ipynb. To run the code, we suggest users to install Anaconda 3 in windows 10 and install the following necessary python packages with the same or higher version to set up compatible environment:
Python 3.7
jupyter 1.0.0
keras 2.3.1
numpy 1.18.1
pandas 1.0.1
scikit-learn 0.22.1
matplotlib 3.1.3
deep-belief-network 1.0.3
tensorflow-gpu 1.14.0
seaborn 0.10.0
R-Studio 8.13.176095 (for apriori algorithm)
Please notice that the computing of artificial neural network was runned on GPU.

File: Module II/database_decision_tree.csv (part 10 of 18)
here inert,Electrochemical Active Surface Area (m2/g),Catalyst Mass Activity (mA mg-1),Catalyst Specific Activity (mA cm-2),Half wave potential £¨V vsRHE£©,Onset Potential £¨V vsRHE£©,ADT cycles,Reduce in half wave potential  mV,Reduce in MA/ mA mg-1,Reduce in SA/mA cm-2,I/C Ratio(Ionomer/Catalyst),Active Area (cm2),Cathode Platinum Loading (mgPt cm-2),Anode Platinum Loading(mgPt cm-2),Anodic Catalyst Type x wt% Pt/C,Membrane,Membrane Thickness (¦Ìm),Hot Press Temperature (¡æ),Hot Press Time (min),Hot Press Pressure (Mpa),Humidity %,GDE for 1/CCM for 0,Cell Temperature (¡æ),Flowing Rate of Anode Gas (H2) (ml min-1),Flowing Rate of Cathode Gas(O2/air) (ml min-1),stoichiometry/anode,stoichiometry/cathode,stoich to flow anode,stoich to flow cathode,Backpressure (Mpa),"Current decay at 0.6V(ma,cm2)",Cathode Gas Oxygen Ratio,Maximum Power Density mW cm-2,MPD caculated,qualified,Open Circuit Voltage V,Voltage 100mA cm0,Voltage 200mA cm0,Voltage 300mA cm0,Voltage 400mA cm0,Voltage 500mA cm0,Voltage 600mA cm0,Voltage 700mA cm0,Voltage 800mA cm0,Voltage 900mA cm0,Voltage 1000mA cm0,Voltage 1100mA cm0,Voltage 1200mA cm0,Voltage 1300mA cm0,Voltage 1400mA cm0,Voltage 1500mA cm0,Voltage 1600mA cm0,Voltage 1700mA cm0,Voltage 1800mA cm0,Voltage 1900mA cm0,Voltage 2000mA cm0,Voltage 2100mA cm0,Voltage 2200mA cm0,Voltage 2300mA cm0,Voltage 2400mA cm0,Voltage 2500mA cm0,Voltage 2600mA cm0,Voltage 2700mA cm0,Voltage 2800mA cm0,Voltage 2900mA cm0,Voltage 3000mA cm0,,,,,,,,,,,,,,,,,,,,,,,,,,,,,,,
Durability of a PEMFC Pt¨CCo cathode catalyst layer during voltage cycling tests under supersaturated humidity conditions,Shinsuke Ohyagi,Japan,New Energy Device Research Laboratory,2013,75:25:00,75,0,0,0,0,0,25,0,0,0,0,0,0,0,0,0,0,0,0,0,51.7,0,0,0,0,0,0,0,0,0,48.3,5,,home-made carbon,,,none,1,0,0,198,1.6,1,ethylene glycol,1,0,0,0,10,25,0,0,0,36,180,0.5,,,,,,,,25,0.4,0.4,47,nafion 112,50,,,,100,0,75,,,,,0,0,,,1,245.854,245.854,0,1.02,0.87,0.73637,0.62903,0.54091,0.46729,0.40485,0.35122,0.30467,0.26388,0.22784,0.19577,0.16704,0.14116,0.11773,0.09642,0.07694,0.05908,0.04194,0.02614,0.01153,0.01,0.01,0.01,0.01,0.01,0.01,0.01,0.01,0.01,0.01,87,147.274,188.709,216.364,233.645,242.91,245.854,243.736,237.492,227.84,215.347,200.448,183.508,164.822,144.63,123.104,100.436,75.492,49.666,23.06,21,22,23,24,25,26,27,28,29,30,245.854
"Correlations between the catalytic layer composition, the relative humidity and the performance for PEMFC carbon aerogel based membrane electrode assemblies",Sandrine Berthon-Fabry,France,PERSEE e Centre proce¡äde¡äs,2014,100,100,0,0,0,0,0,0,0,0,0,0,0,0,0,0,0,0,0,0,0,40,0,0,0,0,0,0,0,0,0,60,3.9,,home-made carbon,,649,none,1,0,0,25,1440,0,NaBH4,0,0,1,0,7,350,1,1,0,61.7,217,0.351701783,,,,,,,0.5,50,1,0.5,35,nafion 112,50,120,2,20,100,1,73,300,375,2,2.5,300,375,0.13,,0.21,344,344,0,0.9,0.78,0.73,0.67,0.63,0.56,0.52,0.47,0.43,0.37,0.33,0.27,0.18,0.0978,0.02871,0.01,0.01,0.01,0.01,0.01,0.01,0.01,0.01,0.01,0.01,0.01,0.01,0.01,0.01,0.01,0.01,78,146,201,252,280,312,329,344,333,330,297,216,127.14,40.194,15,16,17,18,19,20,21,22,23,24,25,26,27,28,29,30,344
Fabrication of microporous layer ¨C free hierarchical gas diffusion electrode as a low Pt-loading PEMFC cathode by direct growth of helical carbon nanofibers,Robin Sandstr¡§om,Sweden,Ume?a University,2018,100,100,0,0,0,0,0,0,0,0,0,0,0,0,0,0,0,0,0,0,0,35,0,0,0,0,0,0,0,0,0,65,4.8,,home-made carbon,,,none,1,0,0,25,0,0,none,0,1,0,0,7,550,1,1,0,11.1,217,1.954954955,,,,,,,0.5,5,0.01,0.01,35,nafion 212,50,130,2,6,95,1,60,,,,,0,0,,,1,259,259,0,0.95,0.62,0.56,0.52,0.49,0.46,0.42,0.37,0.31,0.25431,0.2061,0.16394,0.12677,0.09375,0.06423,0.03766,0.01364,0.01,0.01,0.01,0.01,0.01,0.01,0.01,0.01,0.01,0.01,0.01,0.01,0.01,0.01,62,112,156,196,230,252,259,248,228.879,206.1,180.334,152.124,121.875,89.922,56.49,21.824,17,18,19,20,21,22,23,24,25,26,27,28,29,30,259
Development of graphene supported platinum nanoparticles for polymer electrolyte membrane fuel cells: Effect of support type and impregnationereduction methods,Selmiye Alkan Gu¡§rsel,Turkey,Sabanci University,2016,100,100,0,0,0,0,0,0,0,0,0,0,0,0,0,0,0,0,0,0,0,20,0,0,0,0,0,0,0,0,0,80,3,,XC-72R,30,230,none,1,0,0,150,720,0,ethylene glycol,1,0,0,0,10,25,0,0,0,69,225,0.326086957,,,,,,,,25,0.25,0.25,,nafion 211,25,120,,0.5,100,1,60,225,300,1.5,2,225,300,,,1,214.272,214.272,0,0.96,0.65,0.56,0.48,0.425,0.38,0.33783,0.30065,0.26762,0.23808,0.21151,0.18749,0.16565,0.14573,0.12747,0.11067,0.09517,0.08083,0.06751,0.05512,0.04355,0.03273,0.02225,0.01243,0.01,0.01,0.01,0.01,0.01,0.01,0.01,65,112,144,170,190,202.698,210.455,214.096,214.272,211.51,206.239,198.78,189.449,178.458,166.005,152.272,137.411,121.518,104.728,87.1,68.733,48.95,28.589,24,25,26,27,28,29,30,214.272
Development of graphene supported platinum nanoparticles for polymer electrolyte membrane fuel cells: Effect of support type and impregnationereduction methods,Selmiye Alkan Gu¡§rsel,Turkey,Sabanci University,2016,100,100,0,0,0,0,0,0,0,0,0,0,0,0,0,0,0,0,0,0,0,20,0,0,0,0,0,0,0,0,0,80,2.8,,graphene,,600,none,1,0,0,150,720,0,ethylene glycol,1,0,0,0,10,25,0,0,0,71,225,0.316901408,,,,,,,,25,0.25,0.25,,nafion 211,25,120,,0.5,100,1,60,225,300,1.5,2,225,300,,,1,120,120,0,0.96,0.68,0.54,0.4,0.27481,0.17358,0.09003,0.0199,0.01,0.01,0.01,0.01,0.01,0.01,0.01,0.01,0.01,0.01,0.01,0.01,0.01,0.01,0.01,0.01,0.01,0.01,0.01,0.01,0.01,0.01,0.01,68,108,120,109.924,86.79,54.018,13.93,8,9,10,11,12,13,14,15,16,17,18,19,20,21,22,23,24,25,26,27,28,29,30,120
Development of graphene supported platinum nanoparticles for polymer electrolyte membrane fuel cells: Effect of support type and impregnationereduction methods,Selmiye Alkan Gu¡§rsel,Turkey,Sabanci University,2016,100,100,0,0,0,0,0,0,0,0,0,0,0,0,0,0,0,0,0,0,0,20,0,0,0,0,0,0,0,0,0,80,1.9,,graphene,,600,none,1,0,0,150,720,0,ethylene glycol,1,0,0,0,10,25,0,0,0,138,225,0.163043478,,,,,,,,25,0.25,0.25,,nafion 211,25,120,,0.5,100,1,60,225,300,1.5,2,225,300,,,1,320,320,0,0.96,0.8,0.725,0.66,0.6,0.55,0.5,0.45,0.4,0.3533,0.31239,0.27625,0.2441,0.2153,0.18936,0.16588,0.14452,0.12501,0.10711,0.09063,0.07542,0.06132,0.04823,0.03604,0.02465,0.01363,0.01,0.01,0.01,0.01,0.01,80,145,198,240,275,300,315,320,317.97,312.39,303.875,292.92,279.89,265.104,248.82,231.232,212.517,192.798,172.197,150.84,128.772,106.106,82.892,59.16,34.075,26,27,28,29,30,320
Ionomer content in the catalyst layer of polymer electrolyte membrane fuel cell (PEMFC): Effects on diffusion and performance,Ai Suzuki,Japan,Tohoku University,2011,100,100,0,0,0,0,0,0,0,0,0,0,0,0,0,0,0,0,0,0,0,20,0,0,0,0,0,0,0,0,0,80,3.1,,XC-72R,30,230,none,1,0,0,198,1.6,1,ethylene glycol,1,0,0,0,10,25,0,0,0,55,225,0.409090909,,,,,,,0.5,,0.1,0.1,20,not-mentioned,,,,,70,1,70,,,,,0,0,0.1,,0.21,360,360,0,0.96,0.75,0.67,0.62,0.57,0.54,0.5,0.46,0.43,0.4,0.36,0.32,0.29,0.25,0.21238,0.17898,0.14914,0.1223,0.09805,0.07602,0.05592,0.03751,0.02059,0.01,0.01,0.01,0.01,0.01,0.01,0.01,0.01,75,134,186,228,270,300,322,344,360,360,352,348,325,297.332,268.47,238.624,207.91,176.49,144.438,111.84,78.771,45.298,23,24,25,26,27,28,29,30,360
Ionomer content in the catalyst layer of polymer electrolyte membrane fuel cell (PEMFC): Effects on diffusion and performance,Ai Suzuki,Japan,Tohoku University,2011,100,100,0,0,0,0,0,0,0,0,0,0,0,0,0,0,0,0,0,0,0,20,0,0,0,0,0,0,0,0,0,80,3.1,,XC-72R,30,230,none,1,0,0,198,1.6,1,ethylene glycol,1,0,0,0,10,25,0,0,0,55,225,0.409090909,,,,,,,0.33,,0.1,0.1,20,not-mentioned,,,,,70,1,70,,,,,0,0,0.1,,0.21,292.5,292.5,0,0.96,0.75,0.64,0.56,0.53,0.49,0.44,0.4,0.36,0.325,0.28,0.24,0.2,0.15,0.1033,0.06239,0.02625,0.01,0.01,0.01,0.01,0.01,0.01,0.01,0.01,0.01,0.01,0.01,0.01,0.01,0.01,75,128,168,212,245,264,280,288,292.5,280,264,240,195,144.62,93.585,42,17,18,19,20,21,22,23,24,25,26,27,28,29,30,292.5
Ionomer content in the catalyst layer of polymer electrolyte membrane fuel cell (PEMFC): Effects on diffusion and performance,Ai Suzuki,Japan,Tohoku University,2011,100,100,0,0,0,0,0,0,0,0,0,0,0,0,0,0,0,0,0,0,0,20,0,0,0,0,0,0,0,0,0,80,3.1,,XC-72R,30,230,none,1,0,0,198,1.6,1,ethylene glycol,1,0,0,0,10,25,0,0,0,55,225,0.409090909,,,,,,,1,,0.1,0.1,20,not-mentioned,,,,,70,1,70,,,,,0,0,0.1,,0.21,272,272,0,0.96,0.7,0.6,0.54,0.5,0.45,0.41,0.37,0.34,0.3,0.27,0.23,0.2,0.15,0.1033,0.06239,0.02625,0.01,0.01,0.01,0.01,0.01,0.01,0.01,0.01,0.01,0.01,0.01,0.01,0.01,0.01,70,120,162,200,225,246,259,272,270,270,253,240,195,144.62,93.585,42,17,18,19,20,21,22,23,24,25,26,27,28,29,30,272
Ionomer content in the catalyst layer of polymer electrolyte membrane fuel cell (PEMFC): Effects on diffusion and performance,Ai Suzuki,Japan,Tohoku University,2011,100,100,0,0,0,0,0,0,0,0,0,0,0,0,0,0,0,0,0,0,0,20,0,0,0,0,0,0,0,0,0,80,3.1,,XC-72R,30,230,none,1,0,0,198,1.6,1,ethylene glycol,1,0,0,0,10,25,0,0,0,55,225,0.409090909,,,,,,,0.1628,,0.1,0.1,20,not-mentioned,,,,,70,1,70,,,,,0,0,0.1,,0.21,99,99,0,0.96,0.63,0.45,0.33,0.23,0.14,0.0578,0.01,0.01,0.01,0.01,0.01,0.01,0.01,0.01,0.01,0.01,0.01,0.01,0.01,0.01,0.01,0.01,0.01,0.01,0.01,0.01,0.01,0.01,0.01,0.01,63,90,99,92,70,34.68,7,8,9,10,11,12,13,14,15,16,17,18,19,20,21,22,23,24,25,26,27,28,29,30,99
Effect of blending carbon nanoparticles and nanotubes on the formation of porous structure and the performance of proton exchange membrane fuel cell catalyst layers,Takahiro Suzuki,Japan,Tokyo University of Science,2015,100,100,0,0,0,0,0,0,0,0,0,0,0,0,0,0,0,0,0,0,0,50,0,0,0,0,0,0,0,0,0,50,3.9,,CNTs,,120,none,1,0,0,198,1.6,1,ethylene glycol,1,0,0,0,10,25,0,0,0,61.7,214,0.346839546,,,,,,,0.25,5,0.08,0.08,50,nafion 212,50,140,10,1.5,90,0,80,,,,,0,0,,,0.21,368,368,0,0.97,0.76,0.7,0.66,0.63,0.6,0.57,0.52,0.46,0.4,0.25,0.11637,0.01,0.01,0.01,0.01,0.01,0.01,0.01,0.01,0.01,0.01,0.01,0.01,0.01,0.01,0.01,0.01,0.01,0.01,0.01,76,140,198,252,300,342,364,368,360,250,128.007,12,13,14,15,16,17,18,19,20,21,22,23,24,25,26,27,28,29,30,368
Preparation of an octahedral PtNi/CNT catalyst and its application in high durability PEMFC cathodes,Cunman Zhang,China,Tongji University,2018,50:50:00,50,0,0,0,0,50,0,0,0,0,0,0,0,0,0,0,0,0,0,0,39.48,0,0,0,0,0,0,0,0,0,60.52,3.9,,CNTs,12.8,120,none,1,0,0,160,720,0,dimethylformamide,0,0,0,1,7,25,0,0,0,34.8,479,1.376436782,0.93,1.05,2000,15,159,10,0.33,25,0.4,0.2,40,Gore membrane,,,,,80,0,80,255,450,1.7,3,255,450,,,0.21,432,432,0,0.93,0.81,0.75,0.735,0.71,0.68,0.65,0.6,0.54,0.47,0.38,0.3,0.22657,0.16428,0.11077,0.06432,0.02361,0.01,0.01,0.01,0.01,0.01,0.01,0.01,0.01,0.01,0.01,0.01,0.01,0.01,0.01,81,150,220.5,284,340,390,420,432,423,380,330,271.884,213.564,155.078,96.48,37.776,17,18,19,20,21,22,23,24,25,26,27,28,29,30,432
Polybenzimidazole (PBI) Functionalized Nanographene as Highly Stable Catalyst Support for Polymer Electrolyte Membrane Fuel Cells (PEMFCs),Jian Xie,United States,Indiana University-Purdue University Indianapolis,2016,100,100,0,0,0,0,0,0,0,0,0,0,0,0,0,0,0,0,0,0,0,50,0,0,0,0,0,0,0,0,0,50,4.4,,graphene,,600,none,1,0,0,140,720,0,ethylene glycol,1,0,0,0,10,25,0,0,0,27.7,240.9,0.86967509,,,10000,,60,,0.54,5,0.11,0.1,20,nafion 212,50,135,1.5,4.14,100,0,80,,,,,0,0,0.28,,1,1288,1288,1,0.95,0.855,0.83,0.81,0.79,0.775,0.765,0.755,0.75,0.74,0.725,0.72,0.71,0.7,0.68,0.67,0.66,0.65,0.64,0.625,0.61,0.595,0.58,0.56,0.53,0.495,0.46195,0.43241,0.40583,0.38179,0.35995,85.5,166,243,316,387.5,459,528.5,600,666,725,792,852,910,952,1005,1056,1105,1152,1187.5,1220,1249.5,1276,1288,1272,1237.5,1201.07,1167.507,1136.324,1107.191,1079.85,1288
Polybenzimidazole (PBI) Functionalized Nanographene as Highly Stable Catalyst Support for Polymer Electrolyte Membrane Fuel Cells (PEMFCs),Jian Xie,United States,Indiana University-Purdue University Indianapolis,2016,100,100,0,0,0,0,0,0,0,0,0,0,0,0,0,0,0,0,0,0,0,50,0,0,0,0,0,0,0,0,0,50,4.4,,graphene,,600,none,1,0,0,140,720,0,ethylene glycol,1,0,0,0,10,25,0,0,0,25.8,237,0.918604651,,,10000,,140,,0.54,5,0.11,0.1,20,nafion 212,50,135,1.5,4.14,100,0,80,,,,,0,0,0.28,,1,1085.4,1085.4,0,0.96,0.85,0.82,0.8,0.78,0.765,0.755,0.74,0.73,0.71,0.7,0.69,0.67,0.65,0.64,0.62,0.6,0.575,0.56,0.52,0.5,0.48086,0.46328,0.4471,0.43214,0.41827,0.40539,0.39338,0.38216,0.37166,0.3618,85,164,240,312,382.5,453,518,584,639,700,759,804,845,896,930,960,977.5,1008,988,1000,1009.806,1019.216,1028.33,1037.136,1045.675,1054.014,1062.126,1070.048,1077.814,1085.4,1085.4
Construction of a high-performance air-breathing cathode using platinum catalyst supported by carbon black and carbon nanotubes,Shi-Jun Liao,China,South China University of Technology,2016,100,100,0,0,0,0,0,0,0,0,0,0,0,0,0,0,0,0,0,0,0,40,0,0,0,0,0,0,0,0,0,60,3.9,,XC-72R/CNT hybrid,,,none,1,0,0,170,480,0,ethylene glycol,1,0,0,0,10,25,0,0,0,61.7,217,0.351701783,,,,,,,0.33,26,0.3,0.2,40,nafion 211,25,,,,0,0,26,,,,,0,0,,,0.21,174,174,0,0.97,0.78,0.7,0.58,0.32,0.0961,0.01,0.01,0.01,0.01,0.01,0.01,0.01,0.01,0.01,0.01,0.01,0.01,0.01,0.01,0.01,0.01,0.01,0.01,0.01,0.01,0.01,0.01,0.01,0.01,0.01,78,140,174,128,48.05,6,7,8,9,10,11,12,13,14,15,16,17,18,19,20,21,22,23,24,25,26,27,28,29,30,174
Effects of hot pressing conditions on the performance of Nafion membranes coated by ink-jet printing of Pt/MWCNTs electrocatalyst for PEMFCs,Soosan Rowshanzamir,Iran,Iran University of Science and Technology,2012,100,100,0,0,0,0,0,0,0,0,0,0,0,0,0,0,0,0,0,0,0,19.4,0,0,0,0,0,0,0,0,0,80.6,3.1,,CNTs,,120,none,1,0,0,140,600,0,glycerol,1,0,0,0,9,25,0,0,0,55,225,0.409090909,,,,,,,0.4286,5,0.2,0.2,19.4,nafion 117,175,100,3,5.5,100,0,60,,,,,0,0,0.1,,1,235,235,0,1.05,0.83,0.73,0.64,0.56,0.47,0.3878,0.31871,0.25982,0.20903,0.16478,0.12588,0.09141,0.06066,0.03306,0.01,0.01,0.01,0.01,0.01,0.01,0.01,0.01,0.01,0.01,0.01,0.01,0.01,0.01,0.01,0.01,83,146,192,224,235,232.68,223.097,207.856,188.127,164.78,138.468,109.692,78.858,46.284,15,16,17,18,19,20,21,22,23,24,25,26,27,28,29,30,235
Effects of hot pressing conditions on the performance of Nafion membranes coated by ink-jet printing of Pt/MWCNTs electrocatalyst for PEMFCs,Soosan Rowshanzamir,Iran,Iran University of Science and Technology,2012,100,100,0,0,0,0,0,0,0,0,0,0,0,0,0,0,0,0,0,0,0,19.4,0,0,0,0,0,0,0,0,0,80.6,3.1,,CNTs,,120,none,1,0,0,140,600,0,glycerol,1,0,0,0,9,25,0,0,0,55,225,0.409090909,,,,,,,0.4286,5,0.2,0.2,19.4,nafion 117,175,100,5,5.5,100,0,60,,,,,0,0,0.1,,1,205,205,0,1.05,0.8,0.7,0.58,0.5,0.41,0.3278,0.25871,0.19982,0.14903,0.10478,0.06588,0.03141,0.01,0.01,0.01,0.01,0.01,0.01,0.01,0.01,0.01,0.01,0.01,0.01,0.01,0.01,0.01,0.01,0.01,0.01,80,140,174,200,205,196.68,181.097,159.856,134.127,104.78,72.468,37.692,13,14,15,16,17,18,19,20,21,22,23,24,25,26,27,28,29,30,205
Effects of hot pressing conditions on the performance of Nafion membranes coated by ink-jet printing of Pt/MWCNTs electrocatalyst for PEMFCs,Soosan Rowshanzamir,Iran,Iran University of Science and Technology,2012,100,100,0,0,0,0,0,0,0,0,0,0,0,0,0,0,0,0,0,0,0,19.4,0,0,0,0,0,0,0,0,0,80.6,3.1,,CNTs,,120,none,1,0,0,140,600,0,glycerol,1,0,0,0,9,25,0,0,0,55,225,0.409090909,,,,,,,0.4286,5,0.2,0.2,19.4,nafion 117,175,130,3,5.5,100,0,60,,,,,0,0,0.1,,1,180,180,0,1.05,0.75,0.66,0.57,0.45,0.36,0.2778,0.20871,0.14982,0.09903,0.05478,0.01588,0.01,0.01,0.01,0.01,0.01,0.01,0.01,0.01,0.01,0.01,0.01,0.01,0.01,0.01,0.01,0.01,0.01,0.01,0.01,75,132,171,180,180,166.68,146.097,119.856,89.127,54.78,17.468,12,13,14,15,16,17,18,19,20,21,22,23,24,25,26,27,28,29,30,180
Effects of hot pressing conditions on the performance of Nafion membranes coated by ink-jet printing of Pt/MWCNTs electrocatalyst for PEMFCs,Soosan Rowshanzamir,Iran,Iran University of Science and Technology,2012,100,100,0,0,0,0,0,0,0,0,0,0,0,0,0,0,0,0,0,0,0,19.4,0,0,0,0,0,0,0,0,0,80.6,3.1,,CNTs,,120,none,1,0,0,140,600,0,glycerol,1,0,0,0,9,25,0,0,0,55,225,0.409090909,,,,,,,0.4286,5,0.2,0.2,19.4,nafion 117,175,130,5,5.5,100,0,60,,,,,0,0,0.1,,1,141,141,0,1.05,0.71,0.6,0.47,0.35,0.2,0.06637,0.01,0.01,0.01,0.01,0.01,0.01,0.01,0.01,0.01,0.01,0.01,0.01,0.01,0.01,0.01,0.01,0.01,0.01,0.01,0.01,0.01,0.01,0.01,0.01,71,120,141,140,100,39.822,7,8,9,10,11,12,13,14,15,16,17,18,19,20,21,22,23,24,25,26,27,28,29,30,141
Effects of hot pressing conditions on the performance of Nafion membranes coated by ink-jet printing of Pt/MWCNTs electrocatalyst for PEMFCs,Soosan Rowshanzamir,Iran,Iran University of Science and Technology,2012,100,100,0,0,0,0,0,0,0,0,0,0,0,0,0,0,0,0,0,0,0,19.4,0,0,0,0,0,0,0,0,0,80.6,3.1,,CNTs,,120,none,1,0,0,140,600,0,glycerol,1,0,0,0,9,25,0,0,0,55,225,0.409090909,,,,,,,0.4286,5,0.2,0.2,19.4,nafion 117,175,100,3,10.3,100,0,60,,,,,0,0,0.1,,1,144,144,0,1.03,0.78,0.66,0.48,0.32129,0.19616,0.09497,0.01145,0.01,0.01,0.01,0.01,0.01,0.01,0.01,0.01,0.01,0.01,0.01,0.01,0.01,0.01,0.01,0.01,0.01,0.01,0.01,0.01,0.01,0.01,0.01,78,132,144,128.516,98.08,56.982,8.015,8,9,10,11,12,13,14,15,16,17,18,19,20,21,22,23,24,25,26,27,28,29,30,144
Effects of hot pressing conditions on the performance of Nafion membranes coated by ink-jet printing of Pt/MWCNTs electrocatalyst for PEMFCs,Soosan Rowshanzamir,Iran,Iran University of Science and Technology,2012,100,100,0,0,0,0,0,0,0,0,0,0,0,0,0,0,0,0,0,0,0,19.4,0,0,0,0,0,0,0,0,0,80.6,3.1,,CNTs,,120,none,1,0,0,140,600,0,glycerol,1,0,0,0,9,25,0,0,0,55,225,0.409090909,,,,,,,0.4286,5,0.2,0.2,19.4,nafion 117,175,100,5,10.3,100,0,60,,,,,0,0,0.1,,1,114,114,0,1.03,0.76,0.57,0.37,0.19478,0.05819,-0.05127,0.01,0.01,0.01,0.01,0.01,0.01,0.01,0.01,0.01,0.01,0.01,0.01,0.01,0.01,0.01,0.01,0.01,0.01,0.01,0.01,0.01,0.01,0.01,0.01,76,114,111,77.912,29.095,-30.762,7,8,9,10,11,12,13,14,15,16,17,18,19,20,21,22,23,24,25,26,27,28,29,30,114
Effects of hot pressing conditions on the performance of Nafion membranes coated by ink-jet printing of Pt/MWCNTs electrocatalyst for PEMFCs,Soosan Rowshanzamir,Iran,Iran University of Science and Technology,2012,100,100,0,0,0,0,0,0,0,0,0,0,0,0,0,0,0,0,0,0,0,19.4,0,0,0,0,0,0,0,0,0,80.6,3.1,,CNTs,,120,none,1,0,0,140,600,0,glycerol,1,0,0,0,9,25,0,0,0,55,225,0.409090909,,,,,,,0.4286,5,0.2,0.2,19.4,nafion 117,175,130,3,10.3,100,0,60,,,,,0,0,0.1,,1,102,102,0,1.03,0.64,0.48,0.34,0.21481,0.11358,0.03003,0.01,0.01,0.01,0.01,0.01,0.01,0.01,0.01,0.01,0.01,0.01,0.01,0.01,0.01,0.01,0.01,0.01,0.01,0.01,0.01,0.01,0.01,0.01,0.01,64,96,102,85.924,56.79,18.018,7,8,9,10,11,12,13,14,15,16,17,18,19,20,21,22,23,24,25,26,27,28,29,30,102
Effects of hot pressing conditions on the performance of Nafion membranes coated by ink-jet printing of Pt/MWCNTs electrocatalyst for PEMFCs,Soosan Rowshanzamir,Iran,Iran University of Science and Technology,2012,100,100,0,0,0,0,0,0,0,0,0,0,0,0,0,0,0,0,0,0,0,19.4,0,0,0,0,0,0,0,0,0,80.6,3.1,,CNTs,,120,none,1,0,0,140,600,0,glycerol,1,0,0,0,9,25,0,0,0,55,225,0.409090909,,,,,,,0.4286,5,0.2,0.2,19.4,nafion 117,175,130,5,10.3,100,0,60,,,,,0,0,0.1,,1,88.443,88.443,0,1.03,0.56,0.42,0.29481,0.19358,0.11003,0.0399,0.01,0.01,0.01,0.01,0.01,0.01,0.01,0.01,0.01,0.01,0.01,0.01,0.01,0.01,0.01,0.01,0.01,0.01,0.01,0.01,0.01,0.01,0.01,0.01,56,84,88.443,77.432,55.015,23.94,7,8,9,10,11,12,13,14,15,16,17,18,19,20,21,22,23,24,25,26,27,28,29,30,88.443
Electrochemically synthesized Cu/Pt core-shell catalysts on a porous carbon electrode for polymer electrolyte membrane fuel cells,Z.D. Wei,China,Chongqing University,2008,32.01:67.99,32.01,0,0,0,0,0,0,0,0,0,67.99,0,0,0,0,0,0,0,0,0,30,0,0,0,0,0,0,0,0,0,70,3.9,,home-made carbon,,,core-shell,0,0,1,25,,0,electro deposition,0,0,0,0,6,25,0,0,0,61.7,217,0.351701783,,,,,,,,,0.24,0.24,,nafion 112,50,137,3,6,100,1,70,,,,,0,0,0.2,,1,900,900,0,0.95,0.89,0.86,0.825,0.81,0.78,0.76,0.74,0.72,0.7,0.68,0.66,0.64,0.62,0.59,0.575,0.55,0.525,0.5,0.46,0.425,0.4,0.36,0.32,0.27,0.24,0.21156,0.18592,0.1627,0.14157,0.12225,89,172,247.5,324,390,456,518,576,630,680,726,768,806,826,862.5,880,892.5,900,874,850,840,792,736,648,600,550.056,501.984,455.56,410.553,366.75,900
Atomic layer deposition of ultrathin layered TiO 2 on Pt/C cathode catalyst for extended durability in polymer electrolyte fuel cells,Jae young Lee,Korea,Gwangju Institute of Science and Technology (GIST),2016,Pt/C(Before ADT),100,0,0,0,0,0,0,0,0,0,0,0,0,0,0,0,0,0,0,0,46.7,0,0,0,0,0,0,0,0,0,53.3,4,,XC-72R,30,230,none,1,0,0,198,1.6,1,ethylene glycol,1,0,0,0,10,25,0,0,0,61.7,214,0.346839546,,,,,,,,9,0.3,0.3,20,nafion 212,50,,,,100,1,80,,,,,0,0,0,,1,832.38,832.38,0,0.93,0.8,0.75,0.73,0.7,0.7,0.68,0.65,0.65,0.61,0.59,0.56,0.53156,0.50592,0.4827,0.46157,0.44225,0.42452,0.4082,0.39312,0.37915,0.36568,0.35315,0.34147,0.33054,0.3203,0.31068,0.30164,0.29312,0.28507,0.27746,80,150,219,280,350,408,455,520,549,590,616,637.872,657.696,675.78,692.355,707.6,721.684,734.76,746.928,758.3,767.928,776.93,785.381,793.296,800.75,807.768,814.428,820.736,826.703,832.38,832.38
Atomic layer deposition of ultrathin layered TiO 2 on Pt/C cathode catalyst for extended durability in polymer electrolyte fuel cells,Jae young Lee,Korea,Gwangju Institute of Science and Technology (GIST),2016,TiO 2 (10)/Pt/C(Before ADT),100,0,0,0,0,0,0,0,0,0,0,0,0,0,0,0,0,0,0,0,40,0,0,0,20,10,0,0,0,0,60,4,,XC-72R,30,,none,1,0,0,198,1.6,1,ethylene glycol,1,0,0,0,10,25,0,0,0,61.7,217,0.351701783,,,,,,,,9,0.3,0.3,20,nafion 212,50,,,,100,1,80,,,,,0,0,0,,1,601.381,601.381,0,0.93,0.8,0.75,0.73,0.7,0.66,0.64,0.61,0.61,0.56,0.51,0.48,0.45156,0.42592,0.4027,0.38157,0.36225,0.34452,0.3282,0.31312,0.29915,0.28568,0.27315,0.26147,0.25054,0.2403,0.23068,0.22164,0.21312,0.20507,0.19746,80,150,219,280,330,384,427,488,504,510,528,541.872,553.696,563.78,572.355,579.6,585.684,590.76,594.928,598.3,599.928,600.93,601.381,601.296,600.75,599.768,598.428,596.736,594.703,592.38,601.381
Design of active Pt on TiO2based nanofibrous cathode for superiorPEMFC performance and durability at high temperature,Yong-Gun Shul,Korea,Yonsei University,2017,CNT-Pt/TiO2(5%),100,0,0,0,0,0,0,0,0,0,0,0,0,0,0,0,0,0,0,0,40,0,0,0,35,17.5,0,0,0,0,5,4,,CNTs/oxide hybrid,,,none,1,0,0,198,60,1,ethylene glycol,1,0,0,0,11,25,0,0,0,85.69,217,0.253238418,0.85,0.9,1000,0.05,,,,,0.4,0.4,40,nafion 212,50,,,,100,0,75,,,,,0,0,0,,1,432,432,0,0.98,0.8,0.7,0.7,0.68,0.64,0.6,0.58,0.51,0.48,0.41,0.3454,0.29007,0.24213,0.20021,0.16323,0.13037,0.10098,0.07454,0.05061,0.02887,0.01,0.01,0.01,0.01,0.01,0.01,0.01,0.01,0.01,0.01,80,140,210,272,320,360,406,408,432,410,379.94,348.084,314.769,280.294,244.845,208.592,171.666,134.172,96.159,57.74,21,22,23,24,25,26,27,28,29,30,432
Design of active Pt on TiO2based nanofibrous cathode for superiorPEMFC performance and durability at high temperature,Yong-Gun Shul,Korea,Yonsei University,2017,CNT-Pt/TiO2(10%£©,100,0,0,0,0,0,0,0,0,0,0,0,0,0,0,0,0,0,0,0,40,0,0,0,25,12.5,0,0,0,0,10,4,,CNTs/oxide hybrid,,,none,1,0,0,198,60,1,ethylene glycol,1,0,0,0,11,25,0,0,0,85.69,217,0.253238418,0.85,0.9,1000,0.05,,,,,0.4,0.4,40,nafion 212,50,,,,100,0,75,,,,,0,0,0,,1,1008,1008,0,0.99,0.84,0.78,0.78,0.76,0.74,0.72,0.7,0.7,0.68,0.64,0.63,0.62,0.61,0.6,0.6,0.58,0.56,0.54,0.52,0.5,0.48,0.44,0.4,0.36,0.32238,0.28898,0.25914,0.2323,0.20805,0.18602,84,156,234,304,370,432,490,560,612,640,693,744,793,840,900,928,952,972,988,1000,1008,968,920,864,805.95,751.348,699.678,650.44,603.345,558.06,1008
Design of active Pt on TiO2based nanofibrous cathode for superiorPEMFC performance and durability at high temperature,Yong-Gun Shul,Korea,Yonsei University,2017,CNT-Pt/TiO2(15%),100,0,0,0,0,0,0,0,0,0,0,0,0,0,0,0,0,0,0,0,40,0,0,0,18.58,9.29,0,0,0,0,15,4,,CNTs/oxide hybrid,,,none,1,0,0,198,60,1,ethylene glycol,1,0,0,0,11,25,0,0,0,85.69,217,0.253238418,0.85,0.9,1000,0.05,,,,,0.4,0.4,40,nafion 212,50,,,,100,0,75,,,,,0,0,0,,1,580,580,0,0.97,0.84,0.78,0.78,0.76,0.74,0.7,0.66,0.64,0.6,0.58,0.51,0.46,0.38,0.3,0.22657,0.16428,0.11077,0.06432,0.02361,0.01,0.01,0.01,0.01,0.01,0.01,0.01,0.01,0.01,0.01,0.01,84,156,234,304,370,420,462,512,540,580,561,552,494,420,339.855,262.848,188.309,115.776,44.859,20,21,22,23,24,25,26,27,28,29,30,580
Study on Platinum and Copper Nanosheets Alloys Supported on Mesoporous Titanium Dioxide Doped with Carbon Black as Electrocatalysts in PEM Fuel Cells,jianguo Liu,china,Nanjing University,2011,Pt5Cu NS/C,83.3,0,0,0,0,0,0,0,0,0,16.7,0,0,0,0,0,0,0,0,0,50,0,0,0,11.78,5.89,0,0,0,0,18.74,4.4,,XC-72R/oxide hybrid,,112.5,nanosheet,0,1,0,180,60,0,ethylene glycol,1,0,0,0,10,25,0,0,0,99.7,180,0.180541625,,,,,,,,5,0.22,0.25,20,not-mentioned,,,,,,1,60,,,,,0,0,,,0.21,406,406,0,0.9,0.83,0.77,0.73,0.66,0.64,0.63,0.58,0.48,0.38909,0.31333,0.24923,0.19429,0.14667,0.105,0.06824,0.03556,0.01,0.01,0.01,0.01,0.01,0.01,0.01,0.01,0.01,0.01,0.01,0.01,0.01,0.01,83,154,219,264,320,378,406,384,350.181,313.33,274.153,233.148,190.671,147,102.36,56.896,17,18,19,20,21,22,23,24,25,26,27,28,29,30,406
"Sputtered Pt loadings of membrane electrode
assemblies in proton exchange membrane fuel cells",Ying Liang Chen,china,Chung Yuan Christian University,2011,0.02mg pt cm2,100,0,0,0,0,0,0,0,0,0,0,0,0,0,0,0,0,0,0,0,100,0,0,0,0,0,0,0,0,0,0,2.95,,none,0,0,none,1,0,0,25,0,0,sputter,0,0,0,0,7,25,0,0,0,55,225,0.409090909,,,,,,,,5,0.02,0.4,20,nafion 117,175,120,1,,100,1,65,225,300,1.5,2,225,300,,,1,250,250,0,0.92,0.76,0.7,0.65,0.58,0.5,0.4,0.32,0.24657,0.18428,0.13077,0.08432,0.04361,0.01,0.01,0.01,0.01,0.01,0.01,0.01,0.01,0.01,0.01,0.01,0.01,0.01,0.01,0.01,0.01,0.01,0.01,76,140,195,232,250,240,224,197.256,165.852,130.77,92.752,52.332,13,14,15,16,17,18,19,20,21,22,23,24,25,26,27,28,29,30,250
"Sputtered Pt loadings of membrane electrode
assemblies in proton exchange membrane fuel cells",Ying Liang Chen,china,Chung Yuan Christian University,2011,0.04 mg pt cm2,100,0,0,0,0,0,0,0,0,0,0,0,0,0,0,0,0,0,0,0,100,0,0,0,0,0,0,0,0,0,0,3.11,,none,0,0,none,1,0,0,25,0,0,sputter,0,0,0,0,7,25,0,0,0,55,225,0.409090909,,,,,,,,5,0.04,0.4,20,nafion 117,175,120,1,,100,1,65,225,300,1.5,2,225,300,,,1,270,270,0,0.91,0.76,0.7,0.65,0.58,0.52,0.45,0.36,0.2778,0.20871,0.14982,0.09903,0.05478,0.01588,0.01,0.01,0.01,0.01,0.01,0.01,0.01,0.01,0.01,0.01,0.01,0.01,0.01,0.01,0.01,0.01,0.01,76,140,195,232,260,270,252,222.24,187.839,149.82,108.933,65.736,20.644,14,15,16,17,18,19,20,21,22,23,24,25,26,27,28,29,30,270
"Sputtered Pt loadings of membrane electrode
assemblies in proton exchange membrane fuel cells",Ying Liang Chen,china,Chung Yuan Christian University,2011,0.1 mg pt cm2,100,0,0,0,0,0,0,0,0,0,0,0,0,0,0,0,0,0,0,0,100,0,0,0,0,0,0,0,0,0,0,5.3,,none,0,0,none,1,0,0,25,0,0,sputter,0,0,0,0,7,25,0,0,0,55,225,0.409090909,,,,,,,,5,0.1,0.4,20,nafion 117,175,120,1,,100,1,65,225,300,1.5,2,225,300,,,1,326.25,326.25,0,0.96,0.78,0.74,0.69,0.65,0.58,0.5,0.45,0.4033,0.36239,0.32625,0.2941,0.2653,0.23936,0.21588,0.19452,0.17501,0.15711,0.14063,0.12542,0.11132,0.09823,0.08604,0.07465,0.06363,0.05331,0.04362,0.03451,0.02592,0.01782,0.01016,78,148,207,260,290,300,315,322.64,326.151,326.25,323.51,318.36,311.168,302.232,291.78,280.016,267.087,253.134,238.298,222.64,206.283,189.288,171.695,152.712,133.275,113.412,93.177,72.576,51.678,30.48,326.25
"Sputtered Pt loadings of membrane electrode
assemblies in proton exchange membrane fuel cells",Ying Liang Chen,china,Chung Yuan Christian University,2011,0.2 mg pt cm2,100,0,0,0,0,0,0,0,0,0,0,0,0,0,0,0,0,0,0,0,100,0,0,0,0,0,0,0,0,0,0,4.1,,none,0,0,none,1,0,0,25,0,0,sputter,0,0,0,0,7,25,0,0,0,55,225,0.409090909,,,,,,,,5,0.2,0.4,20,nafion 117,175,120,1,,100,1,65,225,300,1.5,2,225,300,,,1,250,250,0,0.92,0.76,0.7,0.65,0.58,0.5,0.41,0.33,0.25657,0.19428,0.14077,0.09432,0.05361,0.01763,0.01,0.01,0.01,0.01,0.01,0.01,0.01,0.01,0.01,0.01,0.01,0.01,0.01,0.01,0.01,0.01,0.01,76,140,195,232,250,246,231,205.256,174.852,140.77,103.752,64.332,22.919,14,15,16,17,18,19,20,21,22,23,24,25,26,27,28,29,30,250
"Sputtered Pt loadings of membrane electrode
assemblies in proton exchange membrane fuel cells",Ying Liang Chen,china,Chung Yuan Christian University,2011,0.4 mg pt cm2,100,0,0,0,0,0,0,0,0,0,0,0,0,0,0,0,0,0,0,0,100,0,0,0,0,0,0,0,0,0,0,2.7,,none,0,0,none,1,0,0,25,0,0,sputter,0,0,0,0,7,25,0,0,0,55,225,0.409090909,,,,,,,,5,0.4,0.4,20,nafion 117,175,120,1,,100,1,65,225,300,1.5,2,225,300,,,1,240,240,0,0.91,0.76,0.68,0.63,0.54,0.48,0.4,0.3,0.20909,0.13333,0.06923,0.01429,0.01,0.01,0.01,0.01,0.01,0.01,0.01,0.01,0.01,0.01,0.01,0.01,0.01,0.01,0.01,0.01,0.01,0.01,0.01,76,136,189,216,240,240,210,167.272,119.997,69.23,15.719,12,13,14,15,16,17,18,19,20,21,22,23,24,25,26,27,28,29,30,240
"Sb doped SnO2as a stable cathode catalyst support
for low temperature polymer electrolyte membrane
fuel cell",Paritosh Kumar Mohanta,Germany,Zentrum f¨¹r Sonnenenergie-und Wasserstoff-Forschung Baden-W¨¹rttemberg (ZSW),2017,ATO-0.25,100,0,0,0,0,0,0,0,0,0,0,0,0,0,0,0,0,0,0,0,20,0,27.79,0,55.58,0,0,0,0,0,0,5.5,,oxide,,,none,1,0,0,120,180,0,ethylene glycol,1,0,0,0,10,250,1,0,1,84,225,0.267857143,,,,,,,,25,0.3,0.3,,not-mentioned,,140,4,10,,1,80,202.5,600,1.35,4,202.5,600,0,,0.21,440,440,0,0.97,0.82,0.775,0.72,0.68,0.64,0.6,0.57,0.535,0.455,0.42,0.4,0.36,0.32,0.28238,0.24898,0.21914,0.1923,0.16805,0.14602,0.12592,0.10751,0.09059,0.07497,0.06052,0.04711,0.03463,0.02299,0.0121,0.01,0.01,82,155,216,272,320,360,399,428,409.5,420,440,432,416,395.332,373.47,350.624,326.91,302.49,277.438,251.84,225.771,199.298,172.431,145.248,117.775,90.038,62.073,33.88,29,30,440
"Oxide-supported PtCo alloy catalyst for intermediate temperature
polymer electrolyte fuel cells",Antonino S. Aric¨°,Italy,CNR-ITAE Istituto di Tecnologie Avanzate per l¡¯Energia ¡°Nicola Giordano¡±,2013,50% Pt3Co1/C,75,0,0,0,0,0,25,0,0,0,0,0,0,0,0,0,0,0,0,0,50,0,0,0,0,0,0,0,0,0,50,2.9,,XC-72R,30,230,none,1,0,0,25,0,0,none,0,1,0,0,7,150,2,1,0,55,180,0.327272727,,,,,,,0.5,,0.3,0.3,,nafion 115,120,,,,100,1,80,,,,,0,0,0.3,,1,1109.82,1109.82,0,,1,0.9,0.83,0.81,0.8,0.76,0.735,0.71,0.685,0.67,0.66,0.64,0.6,0.58,0.56,0.52,0.49,0.48,0.46,0.45,0.44,0.43031,0.42119,0.4126,0.40449,0.39683,0.38957,0.38269,0.37615,0.36994,100,180,249,324,400,456,514.5,568,616.5,670,726,768,780,812,840,832,833,864,874,900,924,946.682,968.737,990.24,1011.225,1031.758,1051.839,1071.532,1090.835,1109.82,1109.82
"Oxide-supported PtCo alloy catalyst for intermediate temperature
polymer electrolyte fuel cells",Antonino S. Aric¨°,Italy,CNR-ITAE Istituto di Tecnologie Avanzate per l¡¯Energia ¡°Nicola Giordano¡±,2013,40% Pt3Co1/Ti0.75Ta0.25O2,75,0,0,0,0,0,25,0,0,0,0,0,0,0,0,0,0,0,0,0,40,0,0,0,48,18,6,0,0,0,0,2.9,,oxide,,150,none,1,0,0,25,0,0,none,0,1,0,0,7,150,2,1,0,12,217,1.808333333,,,,,,,0.5,,0.3,0.3,,nafion 115,120,,,,100,1,80,,,,,0,0,0.3,,1,528,528,0,,0.9,0.8,0.75,0.7,0.62,0.62,0.59,0.56,0.53,0.5,0.48,0.44,0.39,0.32,0.29,0.25,0.21,0.17238,0.13898,0.10914,0.0823,0.05805,0.03602,0.01592,0.01,0.01,0.01,0.01,0.01,0.01,90,160,225,280,310,372,413,448,477,500,528,528,507,448,435,400,357,310.284,264.062,218.28,172.83,127.71,82.846,38.208,25,26,27,28,29,30,528
"Oxide-supported PtCo alloy catalyst for intermediate temperature
polymer electrolyte fuel cells",Antonino S. Aric¨°,Italy,CNR-ITAE Istituto di Tecnologie Avanzate per l¡¯Energia ¡°Nicola Giordano¡±,2013,40% Pt/Ti0.75Ta0.25O2,100,0,0,0,0,0,0,0,0,0,0,0,0,0,0,0,0,0,0,0,40,0,0,0,48,18,6,0,0,0,0,3.9,,oxide,,150,none,1,0,0,25,0,0,none,0,1,0,0,7,150,2,1,0,2.5,217,8.68,,,,,,,0.5,,0.3,0.3,,nafion 115,120,,,,100,1,80,,,,,0,0,0.3,,1,360,360,0,,0.85,0.7,0.65,0.6,0.55,0.5,0.46,0.42,0.4,0.35,0.3,0.28,0.26086,0.24328,0.2271,0.21214,0.19827,0.18539,0.17338,0.16216,0.15166,0.1418,0.13254,0.12382,0.11559,0.10781,0.10045,0.09347,0.08667,0.08021,85,140,195,240,275,300,322,336,360,350,330,336,339.118,340.592,340.65,339.424,337.059,333.702,329.422,324.32,318.486,311.96,304.842,297.168,288.975,280.306,271.215,261.716,251.343,240.63,360
"Oxide-supported PtCo alloy catalyst for intermediate temperature
polymer electrolyte fuel cells",Antonino S. Aric¨°,Italy,CNR-ITAE Istituto di Tecnologie Avanzate per l¡¯Energia ¡°Nicola Giordano¡±,2013,50% Pt3Co1/C,75,0,0,0,0,0,25,0,0,0,0,0,0,0,0,0,0,0,0,0,50,0,0,0,0,0,0,0,0,0,50,2.9,,XC-72R,30,230,none,1,0,0,25,0,0,none,0,1,0,0,7,150,2,1,0,55,180,0.327272727,,,,,,,0.5,,0.3,0.3,,nafion 115,120,,,,100,1,100,,,,,0,0,0.3,,1,1060,1060,0,,1,0.86,0.8,0.8,0.8,0.76,0.74,0.73,0.715,0.7,0.69,0.67,0.65,0.63,0.61,0.6,0.58,0.56,0.54,0.53,0.5,0.47156,0.44592,0.4227,0.40157,0.38225,0.36452,0.3482,0.33312,0.31915,100,172,240,320,400,456,518,584,643.5,700,759,804,845,882,915,960,986,1008,1026,1060,1050,1037.432,1025.616,1014.48,1003.925,993.85,984.204,974.96,966.048,957.45,1060
"Oxide-supported PtCo alloy catalyst for intermediate temperature
polymer electrolyte fuel cells",Antonino S. Aric¨°,Italy,CNR-ITAE Istituto di Tecnologie Avanzate per l¡¯Energia ¡°Nicola Giordano¡±,2013,40% Pt3Co1/Ti0.75Ta0.25O2,75,0,0,0,0,0,25,0,0,0,0,0,0,0,0,0,0,0,0,0,40,0,0,0,48,18,6,0,0,0,0,2.9,,oxide,,150,none,1,0,0,25,0,0,none,0,1,0,0,7,150,2,1,0,12,217,1.808333333,,,,,,,0.5,,0.3,0.3,,nafion 115,120,,,,100,1,100,,,,,0,0,0.3,,1,576,576,0,,0.92,0.8,0.75,0.7,0.68,0.64,0.63,0.61,0.57,0.55,0.5,0.48,0.42,0.39,0.36,0.3,0.26,0.21,0.18,0.15,0.12156,0.09592,0.0727,0.05157,0.03225,0.01452,0.01,0.01,0.01,0.01,92,160,225,280,340,384,441,488,513,550,550,576,546,546,540,480,442,378,342,300,255.276,211.024,167.21,123.768,80.625,37.752,27,28,29,30,576
"Oxide-supported PtCo alloy catalyst for intermediate temperature
polymer electrolyte fuel cells",Antonino S. Aric¨°,Italy,CNR-ITAE Istituto di Tecnologie Avanzate per l¡¯Energia ¡°Nicola Giordano¡±,2013,40% Pt/Ti0.75Ta0.25O2,100,0,0,0,0,0,0,0,0,0,0,0,0,0,0,0,0,0,0,0,40,0,0,0,48,18,6,0,0,0,0,3.9,,oxide,,150,none,1,0,0,25,0,0,none,0,1,0,0,7,150,2,1,0,2.5,217,8.68,,,,,,,0.5,,0.3,0.3,,nafion 115,120,,,,100,1,100,,,,,0,0,0.3,,1,442,442,0,,0.85,0.72,0.7,0.62,0.6,0.59,0.56,0.51,0.46,0.44,0.4,0.36,0.34,0.31,0.25,0.19,0.16,0.13156,0.10592,0.0827,0.06157,0.04225,0.02452,0.01,0.01,0.01,0.01,0.01,0.01,0.01,85,144,210,248,300,354,392,408,414,440,440,432,442,434,375,304,272,236.808,201.248,165.4,129.297,92.95,56.396,24,25,26,27,28,29,30,442
Modified pulse electrodeposition of Pt nanocatalyst as high-performance electrode for PEMFC,F. Fouda-Onana,France,Centre de Grenoble,2014,,100,0,0,0,0,0,0,0,0,0,0,0,0,0,0,0,0,0,0,0,60,0,0,0,0,0,0,0,0,0,40,50,,XC-72R,30,230,none,1,0,0,25,0,0,electro deposition,0,0,0,0,7,25,0,0,0,53,180,0.339622642,,,,,,,0.333,5,0.12,0.4,46,nafion 212,50,,,,50,1,80,,,,,0,0,0.15,,1,1240.41,1240.41,0,0.95,0.83,0.8,0.775,0.75,0.73,0.72,0.7,0.685,0.675,0.66,0.645,0.63,0.62,0.6,0.58086,0.56328,0.5471,0.53214,0.51827,0.50539,0.49338,0.48216,0.47166,0.4618,0.45254,0.44382,0.43559,0.42781,0.42045,0.41347,83,160,232.5,300,365,432,490,548,607.5,660,709.5,756,806,840,871.29,901.248,930.07,957.852,984.713,1010.78,1036.098,1060.752,1084.818,1108.32,1131.35,1153.932,1176.093,1197.868,1219.305,1240.41,1240.41
Pulse electrodeposition of Pt nanocatalysts on graphene-based electrodes for proton exchange membrane fuel cells,Chien-Te Hsieh,taiwan,Yuan Ze University,2014,,100,0,0,0,0,0,0,0,0,0,0,0,0,0,0,0,0,0,0,0,60,0,0,0,30,0,0,0,0,0,40,4.4,,graphene,,600,none,1,0,0,25,0,0,electro deposition,0,0,0,0,7,25,0,0,0,94.9,180,0.18967334,,,,,,,,,0.26,,,nafion 212,50,135,2,14,100,1,60,,,,,0,0,0.4,,1,343,343,0,0.93,0.8,0.74,0.695,0.64,0.6,0.54,0.49,0.42,0.35,0.2854,0.23007,0.18213,0.14021,0.10323,0.07037,0.04098,0.01454,0.01,0.01,0.01,0.01,0.01,0.01,0.01,0.01,0.01,0.01,0.01,0.01,0.01,80,148,208.5,256,300,324,343,336,315,285.4,253.077,218.556,182.273,144.522,105.555,65.568,24.718,18,19,20,21,22,23,24,25,26,27,28,29,30,343
Investigating the influence of Pd situation (as core or shell) in synthesized catalyst for ORR in PEMFC,M. Javaheri,Iran,"Materials and Energy Research Center, Karaj",2015,,38,15.8,0,0,46.2,0,0,0,0,0,0,0,0,0,0,0,0,0,0,0,7,0,0,0,0,0,0,0,0,0,93,2.4,,XC-72R,,,core-shell,0,0,1,130,0,0,ethylene glycol,1,0,0,0,10,25,0,0,0,174.36,225,0.129043359,,,,,,,,5,0.3,0.3,10,not-mentioned,,,,,50,1,80,,,,,0,0,0.17,,1,819,819,0,0.975,0.8,0.77,0.745,0.72,0.695,0.67,0.65,0.625,0.6,0.59,0.56,0.55,0.54,0.51,0.5,0.48,0.45,0.445,0.42,0.4,0.39,0.36,0.35,0.325,0.3,0.29,0.25,0.245,0.205,0.16738,80,154,223.5,288,347.5,402,455,500,540,590,616,660,702,714,750,768,765,801,798,800,819,792,805,780,750,754,675,686,594.5,502.14,819
Investigating the influence of Pd situation (as core or shell) in synthesized catalyst for ORR in PEMFC,M. Javaheri,Iran,"Materials and Energy Research Center, Karaj",2015,,38,15.8,0,0,46.2,0,0,0,0,0,0,0,0,0,0,0,0,0,0,0,7,0,0,0,0,0,0,0,0,0,93,2.4,,XC-72R,,,core-shell,0,0,1,130,0,0,ethylene glycol,1,0,0,0,10,25,0,0,0,174.36,225,0.129043359,,,,,,,,5,0.3,0.3,10,not-mentioned,,,,,50,1,80,,,,,0,0,0.103,,1,787.5,787.5,0,0.95,0.8,0.755,0.73,0.703,0.675,0.65,0.63,0.615,0.595,0.575,0.555,0.535,0.515,0.499,0.48,0.465,0.45,0.43,0.41,0.39,0.375,0.35,0.33,0.31,0.28,0.25156,0.22592,0.2027,0.18157,0.16225,80,151,219,281.2,337.5,390,441,492,535.5,575,610.5,642,669.5,698.6,720,744,765,774,779,780,787.5,770,759,744,700,654.056,609.984,567.56,526.553,486.75,787.5
Investigating the influence of Pd situation (as core or shell) in synthesized catalyst for ORR in PEMFC,M. Javaheri,Iran,"Materials and Energy Research Center, Karaj",2015,,38,15.8,0,0,46.2,0,0,0,0,0,0,0,0,0,0,0,0,0,0,0,7,0,0,0,0,0,0,0,0,0,93,2.4,,XC-72R,,,core-shell,0,0,1,130,0,0,ethylene glycol,1,0,0,0,10,25,0,0,0,174.36,225,0.129043359,,,,,,,,5,0.3,0.3,10,not-mentioned,,,,,50,1,80,,,,,0,0,0.034,,1,663,663,0,0.975,0.78,0.74,0.71,0.675,0.65,0.625,0.6,0.575,0.555,0.53,0.51,0.49,0.475,0.45,0.43,0.41,0.39,0.365,0.345,0.325,0.302,0.275,0.251,0.24,0.22,0.198,0.17699,0.15777,0.14014,0.1239,78,148,213,270,325,375,420,460,499.5,530,561,588,617.5,630,645,656,663,657,655.5,650,634.2,605,577.3,576,550,514.8,477.873,441.756,406.406,371.7,663
Investigating the influence of Pd situation (as core or shell) in synthesized catalyst for ORR in PEMFC,M. Javaheri,Iran,"Materials and Energy Research Center, Karaj",2015,,38,15.8,0,0,46.2,0,0,0,0,0,0,0,0,0,0,0,0,0,0,0,7,0,0,0,0,0,0,0,0,0,93,2.4,,XC-72R,,,core-shell,0,0,1,130,0,0,ethylene glycol,1,0,0,0,10,25,0,0,0,174.36,225,0.129043359,,,,,,,,5,0.3,0.3,10,not-mentioned,,,,,30,1,80,,,,,0,0,0.17,,1,819,819,0,0.925,0.81,0.77,0.745,0.715,0.69,0.67,0.65,0.625,0.602,0.59,0.575,0.56,0.53,0.515,0.498,0.475,0.46,0.44,0.425,0.405,0.39,0.37,0.345,0.325,0.31,0.295,0.27,0.25,0.23086,0.21328,81,154,223.5,286,345,402,455,500,541.8,590,632.5,672,689,721,747,760,782,792,807.5,810,819,814,793.5,780,775,767,729,700,669.494,639.84,819
Investigating the influence of Pd situation (as core or shell) in synthesized catalyst for ORR in PEMFC,M. Javaheri,Iran,"Materials and Energy Research Center, Karaj",2015,,38,15.8,0,0,46.2,0,0,0,0,0,0,0,0,0,0,0,0,0,0,0,7,0,0,0,0,0,0,0,0,0,93,2.4,,XC-72R,,,core-shell,0,0,1,130,0,0,ethylene glycol,1,0,0,0,10,25,0,0,0,174.36,225,0.129043359,,,,,,,,5,0.3,0.3,10,not-mentioned,,,,,30,1,80,,,,,0,0,0.103,,1,722,722,0,0.95,0.785,0.748,0.71,0.68,0.66,0.635,0.61,0.595,0.575,0.55,0.525,0.515,0.495,0.475,0.455,0.435,0.42,0.4,0.38,0.36,0.34,0.325,0.302,0.285,0.26,0.23619,0.21455,0.19478,0.17667,0.16,78.5,149.6,213,272,330,381,427,476,517.5,550,577.5,618,643.5,665,682.5,696,714,720,722,720,714,715,694.6,684,650,614.094,579.285,545.384,512.343,480,722
Investigating the influence of Pd situation (as core or shell) in synthesized catalyst for ORR in PEMFC,M. Javaheri,Iran,"Materials and Energy Research Center, Karaj",2015,,38,15.8,0,0,46.2,0,0,0,0,0,0,0,0,0,0,0,0,0,0,0,7,0,0,0,0,0,0,0,0,0,93,2.4,,XC-72R,,,core-shell,0,0,1,130,0,0,ethylene glycol,1,0,0,0,10,25,0,0,0,174.36,225,0.129043359,,,,,,,,5,0.3,0.3,10,not-mentioned,,,,,30,1,80,,,,,0,0,0.034,,1,556.8,556.8,0,0.95,0.755,0.7,0.675,0.64,0.61,0.58,0.55,0.525,0.5,0.48,0.453,0.43,0.415,0.395,0.37,0.348,0.325,0.301,0.28,0.253,0.227,0.203,0.18012,0.15928,0.14023,0.12273,0.10661,0.09171,0.0779,0.06506,75.5,140,202.5,256,305,348,385,420,450,480,498.3,516,539.5,553,555,556.8,552.5,541.8,532,506,476.7,446.6,414.276,382.272,350.575,319.098,287.847,256.788,225.91,195.18,556.8
Investigating the influence of Pd situation (as core or shell) in synthesized catalyst for ORR in PEMFC,M. Javaheri,Iran,"Materials and Energy Research Center, Karaj",2015,,23.6,76.4,0,0,0,0,0,0,0,0,0,0,0,0,0,0,0,0,0,0,7,0,0,0,0,0,0,0,0,0,93,2.3,,XC-72R,,,core-shell,0,0,1,130,0,0,ethylene glycol,1,0,0,0,10,25,0,0,0,52.54,225,0.428245147,,,,,,,,5,0.3,0.3,10,not-mentioned,,,,,50,1,80,,,,,0,0,0.17,,1,680,680,0,0.95,0.795,0.75,0.71,0.69,0.65,0.63,0.6,0.59,0.56,0.54,0.52,0.5,0.475,0.455,0.445,0.42,0.4,0.375,0.35,0.34,0.32,0.29,0.26,0.25,0.24031,0.23119,0.2226,0.21449,0.20683,0.19957,79.5,150,213,276,325,378,420,472,504,540,572,600,617.5,637,667.5,672,680,675,665,680,672,638,598,600,600.775,601.094,601.02,600.572,599.807,598.71,680
Investigating the influence of Pd situation (as core or shell) in synthesized catalyst for ORR in PEMFC,M. Javaheri,Iran,"Materials and Energy Research Center, Karaj",2015,,23.6,76.4,0,0,0,0,0,0,0,0,0,0,0,0,0,0,0,0,0,0,7,0,0,0,0,0,0,0,0,0,93,2.3,,XC-72R,,,core-shell,0,0,1,130,0,0,ethylene glycol,1,0,0,0,10,25,0,0,0,52.54,225,0.428245147,,,,,,,,5,0.3,0.3,10,not-mentioned,,,,,50,1,80,,,,,0,0,0.103,,1,562.8,562.8,0,0.95,0.75,0.7,0.665,0.635,0.605,0.585,0.55,0.53,0.51,0.495,0.47,0.45,0.425,0.402,0.375,0.35,0.327,0.302,0.285,0.26,0.235,0.21,0.18619,0.16455,0.14478,0.12667,0.11,0.09462,0.08037,0.06714,75,140,199.5,254,302.5,351,385,424,459,495,517,540,552.5,562.8,562.5,560,555.9,543.6,541.5,520,493.5,462,428.237,394.92,361.95,329.342,297,264.936,233.073,201.42,562.8
