Repository: ruiding-uchicago/Applying-Machine-Learning-to-Boost-the-Development-of-High-performance-Membrane-Electrode-Assembly

The code file was write in jupyter notebook and saved in the corresponding format of .ipynb. To run the code, we suggest users to install Anaconda 3 in windows 10 and install the following necessary python packages with the same or higher version to set up compatible environment:
Python 3.7
jupyter 1.0.0
keras 2.3.1
numpy 1.18.1
pandas 1.0.1
scikit-learn 0.22.1
matplotlib 3.1.3
deep-belief-network 1.0.3
tensorflow-gpu 1.14.0
seaborn 0.10.0
R-Studio 8.13.176095 (for apriori algorithm)
Please notice that the computing of artificial neural network was runned on GPU.

File: Module II/database_decision_tree.csv (part 11 of 18)
here inert,Electrochemical Active Surface Area (m2/g),Catalyst Mass Activity (mA mg-1),Catalyst Specific Activity (mA cm-2),Half wave potential £¨V vsRHE£©,Onset Potential £¨V vsRHE£©,ADT cycles,Reduce in half wave potential  mV,Reduce in MA/ mA mg-1,Reduce in SA/mA cm-2,I/C Ratio(Ionomer/Catalyst),Active Area (cm2),Cathode Platinum Loading (mgPt cm-2),Anode Platinum Loading(mgPt cm-2),Anodic Catalyst Type x wt% Pt/C,Membrane,Membrane Thickness (¦Ìm),Hot Press Temperature (¡æ),Hot Press Time (min),Hot Press Pressure (Mpa),Humidity %,GDE for 1/CCM for 0,Cell Temperature (¡æ),Flowing Rate of Anode Gas (H2) (ml min-1),Flowing Rate of Cathode Gas(O2/air) (ml min-1),stoichiometry/anode,stoichiometry/cathode,stoich to flow anode,stoich to flow cathode,Backpressure (Mpa),"Current decay at 0.6V(ma,cm2)",Cathode Gas Oxygen Ratio,Maximum Power Density mW cm-2,MPD caculated,qualified,Open Circuit Voltage V,Voltage 100mA cm0,Voltage 200mA cm0,Voltage 300mA cm0,Voltage 400mA cm0,Voltage 500mA cm0,Voltage 600mA cm0,Voltage 700mA cm0,Voltage 800mA cm0,Voltage 900mA cm0,Voltage 1000mA cm0,Voltage 1100mA cm0,Voltage 1200mA cm0,Voltage 1300mA cm0,Voltage 1400mA cm0,Voltage 1500mA cm0,Voltage 1600mA cm0,Voltage 1700mA cm0,Voltage 1800mA cm0,Voltage 1900mA cm0,Voltage 2000mA cm0,Voltage 2100mA cm0,Voltage 2200mA cm0,Voltage 2300mA cm0,Voltage 2400mA cm0,Voltage 2500mA cm0,Voltage 2600mA cm0,Voltage 2700mA cm0,Voltage 2800mA cm0,Voltage 2900mA cm0,Voltage 3000mA cm0,,,,,,,,,,,,,,,,,,,,,,,,,,,,,,,
Investigating the influence of Pd situation (as core or shell) in synthesized catalyst for ORR in PEMFC,M. Javaheri,Iran,"Materials and Energy Research Center, Karaj",2015,,23.6,76.4,0,0,0,0,0,0,0,0,0,0,0,0,0,0,0,0,0,0,7,0,0,0,0,0,0,0,0,0,93,2.3,,XC-72R,,,core-shell,0,0,1,130,0,0,ethylene glycol,1,0,0,0,10,25,0,0,0,52.54,225,0.428245147,,,,,,,,5,0.3,0.3,10,not-mentioned,,,,,50,1,80,,,,,0,0,0.034,,1,487.5,487.5,0,0.9,0.745,0.695,0.65,0.61,0.58,0.55,0.525,0.5,0.475,0.45,0.425,0.4,0.375,0.346,0.315,0.298,0.265,0.23,0.199,0.16963,0.14321,0.11931,0.09759,0.07775,0.05958,0.04286,0.02742,0.01314,0.01,0.01,74.5,139,195,244,290,330,367.5,400,427.5,450,467.5,480,487.5,484.4,472.5,476.8,450.5,414,378.1,339.26,300.741,262.482,224.457,186.6,148.95,111.436,74.034,36.792,29,30,487.5
Investigating the influence of Pd situation (as core or shell) in synthesized catalyst for ORR in PEMFC,M. Javaheri,Iran,"Materials and Energy Research Center, Karaj",2015,,23.6,76.4,0,0,0,0,0,0,0,0,0,0,0,0,0,0,0,0,0,0,7,0,0,0,0,0,0,0,0,0,93,2.3,,XC-72R,,,core-shell,0,0,1,130,0,0,ethylene glycol,1,0,0,0,10,25,0,0,0,52.54,225,0.428245147,,,,,,,,5,0.3,0.3,10,not-mentioned,,,,,30,1,80,,,,,0,0,0.17,,1,657,657,0,0.95,0.78,0.747,0.703,0.675,0.65,0.625,0.598,0.575,0.551,0.527,0.502,0.485,0.465,0.445,0.425,0.4,0.38,0.365,0.345,0.322,0.3,0.275,0.248,0.225,0.2,0.17619,0.15455,0.13478,0.11667,0.1,78,149.4,210.9,270,325,375,418.6,460,495.9,527,552.2,582,604.5,623,637.5,640,646,657,655.5,644,630,605,570.4,540,500,458.094,417.285,377.384,338.343,300,657
Investigating the influence of Pd situation (as core or shell) in synthesized catalyst for ORR in PEMFC,M. Javaheri,Iran,"Materials and Energy Research Center, Karaj",2015,,23.6,76.4,0,0,0,0,0,0,0,0,0,0,0,0,0,0,0,0,0,0,7,0,0,0,0,0,0,0,0,0,93,2.3,,XC-72R,,,core-shell,0,0,1,130,0,0,ethylene glycol,1,0,0,0,10,25,0,0,0,52.54,225,0.428245147,,,,,,,,5,0.3,0.3,10,not-mentioned,,,,,30,1,80,,,,,0,0,0.103,,1,586.5,586.5,0,0.93,0.76,0.71,0.675,0.64,0.605,0.575,0.55,0.525,0.5,0.475,0.45,0.43,0.41,0.39,0.365,0.365,0.345,0.32,0.3,0.27,0.25,0.222,0.2,0.17899,0.15977,0.14214,0.1259,0.1109,0.09699,0.08406,76,142,202.5,256,302.5,345,385,420,450,475,495,516,533,546,547.5,584,586.5,576,570,540,525,488.4,460,429.576,399.425,369.564,339.93,310.52,281.271,252.18,586.5
Investigating the influence of Pd situation (as core or shell) in synthesized catalyst for ORR in PEMFC,M. Javaheri,Iran,"Materials and Energy Research Center, Karaj",2015,,23.6,76.4,0,0,0,0,0,0,0,0,0,0,0,0,0,0,0,0,0,0,7,0,0,0,0,0,0,0,0,0,93,2.3,,XC-72R,,,core-shell,0,0,1,130,0,0,ethylene glycol,1,0,0,0,10,25,0,0,0,52.54,225,0.428245147,,,,,,,,5,0.3,0.3,10,not-mentioned,,,,,30,1,80,,,,,0,0,0.034,,1,325,325,0,0.95,0.72,0.65,0.59,0.548,0.5,0.465,0.425,0.39,0.355,0.325,0.29,0.255,0.22,0.18695,0.15741,0.13083,0.10679,0.08495,0.06501,0.04675,0.02995,0.01445,0.01,0.01,0.01,0.01,0.01,0.01,0.01,0.01,72,130,177,219.2,250,279,297.5,312,319.5,325,319,306,286,261.73,236.115,209.328,181.543,152.91,123.519,93.5,62.895,31.79,23,24,25,26,27,28,29,30,325
Conical nano-structure arrays of Platinum cathode catalyst for enhanced cell performance in PEMFC (proton exchange membrane fuel cell),Joyanti Chutia,India,Institute of Advanced Study in Science and Technology,2015,,100,0,0,0,0,0,0,0,0,0,0,0,0,0,0,0,0,0,0,0,60,0,0,0,0,0,0,0,0,0,40,4.4,,none,0,0,none,1,0,0,25,0,0,electro deposition,0,0,0,0,7,25,0,0,0,107.14,180,0.16800448,,,,,,,,4,0.1,0.05,,nafion 212,50,130,2.5,50,100,1,70,150,300,1,2,150,300,0,,1,684,684,0,0.95,0.81,0.78,0.74,0.705,0.68,0.66,0.62,0.6,0.58,0.56,0.52,0.5,0.49,0.47,0.43,0.405,0.39,0.38,0.34,0.31,0.3,0.28,0.25,0.22,0.2,0.18086,0.16328,0.1471,0.13214,0.11827,81,156,222,282,340,396,434,480,522,560,572,600,637,658,645,648,663,684,646,620,630,616,575,528,500,470.236,440.856,411.88,383.206,354.81,684
Conical nano-structure arrays of Platinum cathode catalyst for enhanced cell performance in PEMFC (proton exchange membrane fuel cell),Joyanti Chutia,India,Institute of Advanced Study in Science and Technology,2015,,100,0,0,0,0,0,0,0,0,0,0,0,0,0,0,0,0,0,0,0,60,0,0,0,0,0,0,0,0,0,40,4.4,,none,0,0,none,1,0,0,25,0,0,electro deposition,0,0,0,0,7,25,0,0,0,145.24,180,0.123932801,,,,,,,,4,0.1,0.05,,nafion 212,50,130,2.5,50,100,1,70,150,300,1,2,150,300,0,,1,912,912,0,0.95,0.88,0.84,0.81,0.795,0.78,0.75,0.72,0.7,0.68,0.65,0.62,0.6,0.58,0.56,0.54,0.52,0.5,0.49,0.47,0.45,0.42,0.4,0.395,0.38,0.35,0.32156,0.29592,0.2727,0.25157,0.23225,88,168,243,318,390,450,504,560,612,650,682,720,754,784,810,832,850,882,893,900,882,880,908.5,912,875,836.056,798.984,763.56,729.553,696.75,912
Conical nano-structure arrays of Platinum cathode catalyst for enhanced cell performance in PEMFC (proton exchange membrane fuel cell),Joyanti Chutia,India,Institute of Advanced Study in Science and Technology,2015,,100,0,0,0,0,0,0,0,0,0,0,0,0,0,0,0,0,0,0,0,60,0,0,0,0,0,0,0,0,0,40,4.4,,none,0,0,none,1,0,0,25,0,0,electro deposition,0,0,0,0,7,25,0,0,0,101.55,180,0.177252585,,,,,,,,4,0.1,0.05,,nafion 212,50,130,2.5,50,100,1,70,150,300,1,2,150,300,0,,1,632,632,0,0.92,0.84,0.8,0.75,0.705,0.69,0.64,0.6,0.595,0.57,0.54,0.5,0.49,0.45,0.42,0.4,0.395,0.37,0.33,0.3,0.295,0.26,0.23,0.2,0.19,0.17,0.15086,0.13328,0.1171,0.10214,0.08827,84,160,225,282,345,384,420,476,513,540,550,588,585,588,600,632,629,594,570,590,546,506,460,456,425,392.236,359.856,327.88,296.206,264.81,632
Conical nano-structure arrays of Platinum cathode catalyst for enhanced cell performance in PEMFC (proton exchange membrane fuel cell),Joyanti Chutia,India,Institute of Advanced Study in Science and Technology,2015,,100,0,0,0,0,0,0,0,0,0,0,0,0,0,0,0,0,0,0,0,60,0,0,0,0,0,0,0,0,0,40,4.4,,none,0,0,none,1,0,0,25,0,0,electro deposition,0,0,0,0,7,25,0,0,0,133.49,180,0.134841561,,,,,,,,4,0.1,0.05,,nafion 212,50,130,2.5,50,100,1,70,150,300,1,2,150,300,0,,1,760,760,0,0.95,0.88,0.81,0.795,0.75,0.72,0.7,0.68,0.65,0.61,0.595,0.58,0.53,0.505,0.495,0.48,0.45,0.43,0.4,0.395,0.38,0.35,0.32,0.3,0.29,0.27,0.25086,0.23328,0.2171,0.20214,0.18827,88,162,238.5,300,360,420,476,520,549,595,638,636,656.5,693,720,720,731,720,750.5,760,735,704,690,696,675,652.236,629.856,607.88,586.206,564.81,760
Influence of the ionomer/carbon ratio for low-Pt loading catalyst layer prepared by reactive spray deposition technology,Haoran Yu,United States,University of Connecticut,2015,,100,0,0,0,0,0,0,0,0,0,0,0,0,0,0,0,0,0,0,0,50,0,0,0,0,0,0,0,0,0,50,4.4,,XC-72R,30,230,none,1,0,0,25,0,0,xyelene,1,0,0,0,7,25,0,0,0,62,180,0.290322581,,,,,,,0.3,25,0.07,,,nafion 211,25,,,,100,0,80,500,1000,2,2,300,300,0.1,,0.21,450,450,0,0.98,0.75,0.71,0.69,0.66,0.64,0.61,0.58,0.54,0.5,0.45,0.39,0.33431,0.2861,0.24394,0.20677,0.17375,0.14423,0.11766,0.09364,0.07182,0.0519,0.03364,0.01685,0.01,0.01,0.01,0.01,0.01,0.01,0.01,75,142,207,264,320,366,406,432,450,450,429,401.172,371.93,341.516,310.155,278,245.191,211.788,177.916,143.64,108.99,74.008,38.755,24,25,26,27,28,29,30,450
Influence of the ionomer/carbon ratio for low-Pt loading catalyst layer prepared by reactive spray deposition technology,Haoran Yu,United States,University of Connecticut,2015,,100,0,0,0,0,0,0,0,0,0,0,0,0,0,0,0,0,0,0,0,50,0,0,0,0,0,0,0,0,0,50,4.4,,XC-72R,30,230,none,1,0,0,25,0,0,xyelene,1,0,0,0,7,25,0,0,0,62,180,0.290322581,,,,,,,0.3,25,0.07,,,nafion 211,25,,,,100,0,80,261,625,2,2,300,300,0.1,,1,1418.88,1418.88,1,1.3,0.8,0.76,0.745,0.725,0.705,0.695,0.68,0.66,0.65,0.645,0.63,0.615,0.605,0.595,0.58,0.57,0.56031,0.55119,0.5426,0.53449,0.52683,0.51957,0.51269,0.50615,0.49994,0.49403,0.48839,0.48301,0.47787,0.47296,80,152,223.5,290,352.5,417,476,528,585,645,693,738,786.5,833,870,912,952.527,992.142,1030.94,1068.98,1106.343,1143.054,1179.187,1214.76,1249.85,1284.478,1318.653,1352.428,1385.823,1418.88,1418.88
Kinetic study of oxygen reduction reaction and PEM fuel cell performance of Pt/TiO2-C electrocatalyst,B. Ruiz-Camacho,Mexico,"Ingenier¨ªa en Energ¨ªa, Universidad Polit¨¦cnica de Guanajuato, Av",2014,,100,0,0,0,0,0,0,0,0,0,0,0,0,0,0,0,0,0,0,0,10,0,0,0,0,0,0,0,0,0,90,20,,XC-72R,30,230,none,1,0,0,25,0,0,propyl alcohol,1,0,0,0,7,25,0,0,0,55,225,0.409090909,,,,,,,,5,0.1,0.4,40,nafion 115,175,120,2,1.1,100,0,80,100,100,,,0,0,0,,1,105,105,0,0.83,0.57,0.43,0.35,0.25,0.15,0.05909,0.01,0.01,0.01,0.01,0.01,0.01,0.01,0.01,0.01,0.01,0.01,0.01,0.01,0.01,0.01,0.01,0.01,0.01,0.01,0.01,0.01,0.01,0.01,0.01,57,86,105,100,75,35.454,7,8,9,10,11,12,13,14,15,16,17,18,19,20,21,22,23,24,25,26,27,28,29,30,105
Effect of PTFE nanoparticles in catalyst layer with high Pt loading on PEM fuel cell performance,Gokce S. Avcioglu,Turkey,Middle East Technical University,2016,,100,0,0,0,0,0,0,0,0,0,0,0,0,0,0,0,0,0,0,0,70,0,0,0,0,0,0,0,0,0,30,4.4,,XC-72R,30,230,none,1,0,0,25,0,0,electro deposition,0,0,0,0,10,25,0,0,0,86,175,0.203488372,,,,,,,0.825,5,1.2,1.2,70,nafion 212,50,135,5,2,100,1,70.2,100,100,,,0,0,0.02,,1,1100,1100,0,1,0.86,0.84,0.8,0.775,0.755,0.74,0.725,0.7,0.695,0.675,0.66,0.65,0.64,0.61,0.6,0.59,0.56,0.555,0.545,0.52,0.5,0.49,0.475,0.45,0.44,0.41,0.39,0.36,0.33156,0.30592,86,168,240,310,377.5,444,507.5,560,625.5,675,726,780,832,854,900,944,952,999,1035.5,1040,1050,1078,1092.5,1080,1100,1066,1053,1008,961.524,917.76,1100
Effect of PTFE nanoparticles in catalyst layer with high Pt loading on PEM fuel cell performance,Gokce S. Avcioglu,Turkey,Middle East Technical University,2016,,100,0,0,0,0,0,0,0,0,0,0,0,0,0,0,0,0,0,0,0,70,0,0,0,0,0,0,0,0,0,30,4.4,,XC-72R,30,230,none,1,0,0,25,0,0,electro deposition,0,0,0,0,10,25,0,0,0,86,175,0.203488372,,,,,,,1,5,1.2,1.2,70,nafion 212,50,135,5,2,100,1,70.2,100,100,,,0,0,0.02,,1,980,980,0,1,0.86,0.84,0.8,0.775,0.755,0.74,0.725,0.7,0.695,0.675,0.66,0.64,0.61,0.6,0.59,0.56,0.55,0.53,0.5,0.49,0.46,0.44,0.4,0.36,0.32238,0.28898,0.25914,0.2323,0.20805,0.18602,86,168,240,310,377.5,444,507.5,560,625.5,675,726,768,793,840,885,896,935,954,950,980,966,968,920,864,805.95,751.348,699.678,650.44,603.345,558.06,980
Effect of PTFE nanoparticles in catalyst layer with high Pt loading on PEM fuel cell performance,Gokce S. Avcioglu,Turkey,Middle East Technical University,2016,,100,0,0,0,0,0,0,0,0,0,0,0,0,0,0,0,0,0,0,0,70,0,0,0,0,0,0,0,0,0,30,4.4,,XC-72R,30,230,none,1,0,0,25,0,0,electro deposition,0,0,0,0,10,25,0,0,0,86,175,0.203488372,,,,,,,1.54,5,1.2,1.2,70,nafion 212,50,135,5,2,100,1,70.2,100,100,,,0,0,0.02,,1,850,850,0,1,0.86,0.84,0.79,0.76,0.74,0.72,0.7,0.68,0.655,0.64,0.62,0.6,0.575,0.56,0.54,0.51,0.5,0.47,0.44,0.41,0.4,0.355,0.32,0.28695,0.25741,0.23083,0.20679,0.18495,0.16501,0.14675,86,168,237,304,370,432,490,544,589.5,640,682,720,747.5,784,810,816,850,846,836,820,840,781,736,688.68,643.525,600.158,558.333,517.86,478.529,440.25,850
Effect of PTFE nanoparticles in catalyst layer with high Pt loading on PEM fuel cell performance,Gokce S. Avcioglu,Turkey,Middle East Technical University,2016,,100,0,0,0,0,0,0,0,0,0,0,0,0,0,0,0,0,0,0,0,70,0,0,0,0,0,0,0,0,0,30,4.4,,XC-72R,30,230,none,1,0,0,25,0,0,electro deposition,0,0,0,0,10,25,0,0,0,86,175,0.203488372,,,,,,,2.3,5,1.2,1.2,70,nafion 212,50,135,5,2,100,1,70.2,100,100,,,0,0,0.02,,1,810,810,0,1,0.86,0.84,0.79,0.76,0.74,0.72,0.7,0.68,0.655,0.64,0.62,0.6,0.57,0.55,0.52,0.5,0.47,0.45,0.41,0.39,0.35,0.31,0.27238,0.23898,0.20914,0.1823,0.15805,0.13602,0.11592,0.09751,86,168,237,304,370,432,490,544,589.5,640,682,720,741,770,780,800,799,810,779,780,735,682,626.474,573.552,522.85,473.98,426.735,380.856,336.168,292.53,810
Effect of PTFE nanoparticles in catalyst layer with high Pt loading on PEM fuel cell performance,Gokce S. Avcioglu,Turkey,Middle East Technical University,2016,,100,0,0,0,0,0,0,0,0,0,0,0,0,0,0,0,0,0,0,0,70,0,0,0,0,0,0,0,0,0,30,4.4,,XC-72R,30,230,none,1,0,0,25,0,0,electro deposition,0,0,0,0,10,25,0,0,0,86,175,0.203488372,,,,,,,0.825,5,1.2,1.2,70,nafion 212,50,135,5,2,100,1,70.2,100,600,,,0,0,0.02,,0.21,540,540,0,0.97,0.84,0.8,0.76,0.74,0.71,0.69,0.655,0.62,0.59,0.54,0.49,0.4,0.31,0.2278,0.15871,0.09982,0.04903,0.01,0.01,0.01,0.01,0.01,0.01,0.01,0.01,0.01,0.01,0.01,0.01,0.01,84,160,228,296,355,414,458.5,496,531,540,539,480,403,318.92,238.065,159.712,83.351,18,19,20,21,22,23,24,25,26,27,28,29,30,540
Effect of PTFE nanoparticles in catalyst layer with high Pt loading on PEM fuel cell performance,Gokce S. Avcioglu,Turkey,Middle East Technical University,2016,,100,0,0,0,0,0,0,0,0,0,0,0,0,0,0,0,0,0,0,0,70,0,0,0,0,0,0,0,0,0,30,4.4,,XC-72R,30,230,none,1,0,0,25,0,0,electro deposition,0,0,0,0,10,25,0,0,0,86,175,0.203488372,,,,,,,1,5,1.2,1.2,70,nafion 212,50,135,5,2,100,1,70.2,100,600,,,0,0,0.02,,0.21,445.5,445.5,0,0.97,0.84,0.8,0.76,0.74,0.71,0.66,0.62,0.555,0.495,0.41,0.32,0.2378,0.16871,0.10982,0.05903,0.01478,0.01,0.01,0.01,0.01,0.01,0.01,0.01,0.01,0.01,0.01,0.01,0.01,0.01,0.01,84,160,228,296,355,396,434,444,445.5,410,352,285.36,219.323,153.748,88.545,23.648,17,18,19,20,21,22,23,24,25,26,27,28,29,30,445.5
Effect of PTFE nanoparticles in catalyst layer with high Pt loading on PEM fuel cell performance,Gokce S. Avcioglu,Turkey,Middle East Technical University,2016,,100,0,0,0,0,0,0,0,0,0,0,0,0,0,0,0,0,0,0,0,70,0,0,0,0,0,0,0,0,0,30,4.4,,XC-72R,30,230,none,1,0,0,25,0,0,electro deposition,0,0,0,0,10,25,0,0,0,86,175,0.203488372,,,,,,,1.54,5,1.2,1.2,70,nafion 212,50,135,5,2,100,1,70.2,100,600,,,0,0,0.02,,0.21,486,486,0,0.97,0.84,0.8,0.76,0.74,0.71,0.66,0.62,0.59,0.54,0.475,0.4,0.32,0.24657,0.18428,0.13077,0.08432,0.04361,0.01,0.01,0.01,0.01,0.01,0.01,0.01,0.01,0.01,0.01,0.01,0.01,0.01,84,160,228,296,355,396,434,472,486,475,440,384,320.541,257.992,196.155,134.912,74.137,18,19,20,21,22,23,24,25,26,27,28,29,30,486
Effect of PTFE nanoparticles in catalyst layer with high Pt loading on PEM fuel cell performance,Gokce S. Avcioglu,Turkey,Middle East Technical University,2016,,100,0,0,0,0,0,0,0,0,0,0,0,0,0,0,0,0,0,0,0,70,0,0,0,0,0,0,0,0,0,30,4.4,,XC-72R,30,230,none,1,0,0,25,0,0,electro deposition,0,0,0,0,10,25,0,0,0,86,175,0.203488372,,,,,,,2.3,5,1.2,1.2,70,nafion 212,50,135,5,2,100,1,70.2,100,600,,,0,0,0.02,,0.21,300,300,0,0.97,0.8,0.74,0.675,0.61,0.55,0.5,0.41,0.32,0.2378,0.16871,0.10982,0.05903,0.01478,0.01,0.01,0.01,0.01,0.01,0.01,0.01,0.01,0.01,0.01,0.01,0.01,0.01,0.01,0.01,0.01,0.01,80,148,202.5,244,275,300,287,256,214.02,168.71,120.802,70.836,19.214,14,15,16,17,18,19,20,21,22,23,24,25,26,27,28,29,30,300
Carbon-supportedPt-CoNanowiresasa NovelCathodeCatalystforProton ExchangeMembraneFuelCells,Bing Li,China,Tongji University,2017,,90,0,0,0,0,0,10,0,0,0,0,0,0,0,0,0,0,0,0,0,33.76,0,0,0,0,0,0,0,0,0,66.24,3.9,,XC-72R,30,230,none,1,0,0,25,20,0,NaBH4,0,0,1,0,7,25,0,0,0,49.46,125,0.252729478,0.893,,3000,18,,,0.333,25,0.4,0.2,40,not-mentioned,,,,,80,0,80,255,570,1.7,3.8,255,570,0,,0.21,720,720,0,0.98,0.86,0.8,0.78,0.76,0.735,0.72,0.695,0.675,0.65,0.635,0.6,0.575,0.55,0.51,0.48,0.44,0.38,0.32431,0.2761,0.23394,0.19677,0.16375,0.13423,0.10766,0.08364,0.06182,0.0419,0.02364,0.01,0.01,86,160,234,304,367.5,432,486.5,540,585,635,660,690,715,714,720,704,646,583.758,524.59,467.88,413.217,360.25,308.729,258.384,209.1,160.732,113.13,66.192,29,30,720
"Cathode catalyst layers with ionomer to carbon mass ratios in the range 0¨C2 studied by electrochemical impedance spectroscopy, cyclic voltammetry, and performance measurements",Alexander D. Modestov,Russia,Alexander D. Modestov,2014,,100,0,0,0,0,0,0,0,0,0,0,0,0,0,0,0,0,0,0,0,57,0,0,0,0,0,0,0,0,0,43,4.4,,AC01,,,none,1,0,0,198,1.6,0,ethylene glycol,1,0,0,0,10,25,0,0,0,80,175,0.21875,,,,,,,0.43,25,,0.35,40,nafion XL,,140,4,2,100,1,65,,,,,0,0,0.1,,1,1569.03,1569.03,1,1,0.875,0.845,0.82,0.8,0.795,0.78,0.76,0.75,0.74,0.72,0.7,0.695,0.68,0.67,0.655,0.64,0.62,0.61,0.60031,0.59119,0.5826,0.57449,0.56683,0.55957,0.55269,0.54615,0.53994,0.53403,0.52839,0.52301,87.5,169,246,320,397.5,468,532,600,666,720,770,834,884,938,982.5,1024,1054,1098,1140.589,1182.38,1223.46,1263.878,1303.709,1342.968,1381.725,1419.99,1457.838,1495.284,1532.331,1569.03,1569.03
"Cathode catalyst layers with ionomer to carbon mass ratios in the range 0¨C2 studied by electrochemical impedance spectroscopy, cyclic voltammetry, and performance measurements",Alexander D. Modestov,Russia,Alexander D. Modestov,2014,,100,0,0,0,0,0,0,0,0,0,0,0,0,0,0,0,0,0,0,0,57,0,0,0,0,0,0,0,0,0,43,4.4,,AC01,,,none,1,0,0,198,1.6,0,ethylene glycol,1,0,0,0,10,25,0,0,0,65,175,0.269230769,,,,,,,0.86,25,,0.35,40,nafion XL,,140,4,2,100,1,65,,,,,0,0,0.1,,1,250,250,0,1,0.8,0.73,0.66,0.59,0.5,0.4,0.32,0.23,0.1478,0.07871,0.01982,0.01,0.01,0.01,0.01,0.01,0.01,0.01,0.01,0.01,0.01,0.01,0.01,0.01,0.01,0.01,0.01,0.01,0.01,0.01,80,146,198,236,250,240,224,184,133.02,78.71,21.802,12,13,14,15,16,17,18,19,20,21,22,23,24,25,26,27,28,29,30,250
Composite-supported Pt catalyst and electrosprayed cathode catalyst layer for polymer electrolyte membrane fuel cell,Biao Zhou,Canada,University of Windsor,2017,,100,0,0,0,0,0,0,0,0,0,0,0,0,0,0,0,0,0,0,0,20,0,0,0,0,0,0,0,0,0,78.4,3.1,,XC-72R,30,230,none,1,0,0,185,4,1,ethylene glycol,1,0,0,0,7,25,0,0,0,55,225,0.409090909,,,,,,,0.176,5,0.2,0.4,,nafion 212,50,130,3,1.07,100,1,80,225,375,1.5,2.5,225,375,0.2,,0.21,344,344,0,0.9,0.78,0.72,0.65,0.6,0.55,0.52,0.475,0.43,0.38,0.33,0.27,0.21431,0.1661,0.12394,0.08677,0.05375,0.02423,0.01,0.01,0.01,0.01,0.01,0.01,0.01,0.01,0.01,0.01,0.01,0.01,0.01,78,144,195,240,275,312,332.5,344,342,330,297,257.172,215.93,173.516,130.155,86,41.191,18,19,20,21,22,23,24,25,26,27,28,29,30,344
Composite-supported Pt catalyst and electrosprayed cathode catalyst layer for polymer electrolyte membrane fuel cell,Biao Zhou,Canada,University of Windsor,2017,,100,0,0,0,0,0,0,0,0,0,0,0,0,0,0,0,0,0,0,0,20,0,0,0,0,0,0,0,0,0,78.4,3.1,,XC-72R,30,230,none,1,0,0,185,4,1,ethylene glycol,1,0,0,0,7,25,0,0,0,55,225,0.409090909,,,,,,,0.333,5,0.2,0.4,,nafion 212,50,130,3,1.07,100,1,80,225,375,1.5,2.5,225,375,0.2,,0.21,495,495,0,0.95,0.81,0.75,0.71,0.66,0.65,0.6,0.56,0.545,0.505,0.48,0.45,0.4,0.36,0.325,0.3,0.25,0.2033,0.16239,0.12625,0.0941,0.0653,0.03936,0.01588,0.01,0.01,0.01,0.01,0.01,0.01,0.01,81,150,213,264,325,360,392,436,454.5,480,495,480,468,455,450,400,345.61,292.302,239.875,188.2,137.13,86.592,36.524,24,25,26,27,28,29,30,495
Composite-supported Pt catalyst and electrosprayed cathode catalyst layer for polymer electrolyte membrane fuel cell,Biao Zhou,Canada,University of Windsor,2017,,100,0,0,0,0,0,0,0,0,0,0,0,0,0,0,0,0,0,0,0,20,0,0,0,0,0,0,0,0,0,78.4,3.1,,XC-72R,30,230,none,1,0,0,185,4,1,ethylene glycol,1,0,0,0,7,25,0,0,0,55,225,0.409090909,,,,,,,0.538,5,0.2,0.4,,nafion 212,50,130,3,1.07,100,1,80,225,375,1.5,2.5,225,375,0.2,,0.21,420,420,0,0.95,0.81,0.75,0.71,0.66,0.61,0.58,0.545,0.5,0.46,0.42,0.375,0.31,0.26,0.2133,0.17239,0.13625,0.1041,0.0753,0.04936,0.02588,0.01,0.01,0.01,0.01,0.01,0.01,0.01,0.01,0.01,0.01,81,150,213,264,305,348,381.5,400,414,420,412.5,372,338,298.62,258.585,218,176.97,135.54,93.784,51.76,21,22,23,24,25,26,27,28,29,30,420
Composite-supported Pt catalyst and electrosprayed cathode catalyst layer for polymer electrolyte membrane fuel cell,Biao Zhou,Canada,University of Windsor,2017,,100,0,0,0,0,0,0,0,0,0,0,0,0,0,0,0,0,0,0,0,20,0,0,0,0,0,0,0,0,0,78.4,3.1,,XC-72R,30,230,none,1,0,0,185,4,1,ethylene glycol,1,0,0,0,7,25,0,0,0,55,225,0.409090909,,,,,,,0.333,5,0.17,0.4,,nafion 212,50,130,3,1.07,100,1,80,225,375,1.5,2.5,225,375,0.2,,0.21,489.5,489.5,0,0.95,0.8,0.75,0.705,0.67,0.625,0.6,0.575,0.54,0.5,0.48,0.445,0.4,0.36,0.33,0.3,0.27156,0.24592,0.2227,0.20157,0.18225,0.16452,0.1482,0.13312,0.11915,0.10617,0.09407,0.08277,0.0722,0.06228,0.05296,80,150,211.5,268,312.5,360,402.5,432,450,480,489.5,480,468,462,450,434.496,418.064,400.86,382.983,364.5,345.492,326.04,306.176,285.96,265.425,244.582,223.479,202.16,180.612,158.88,489.5
Effect of heat treatment on the activity and stability of carbon supported PtMo alloy electrocatalysts for hydrogen oxidation in proton exchange membrane fuel cells,Edson A. Ticianelli,Brazil,Universidade de S?o Paulo,2013,,60,0,0,0,0,0,0,0,0,0,0,0,0,40,0,0,0,0,0,0,20,0,0,0,0,0,0,0,0,0,80,3.2,,XC-72R,30,230,none,1,0,0,25,,0,Formic acid,0,0,1,0,7,600,1,1,0,55,225,0.409090909,,,,,,,,4.62,0.4,0.4,,nafion 115,175,125,1,5,100,1,85,,,,,0,0,0,,1,766.176,766.176,0,0.95,0.85,0.805,0.8,0.78,0.75,0.71,0.7,0.68,0.65,0.62,0.6,0.595,0.57,0.53,0.5,0.47156,0.44592,0.4227,0.40157,0.38225,0.36452,0.3482,0.33312,0.31915,0.30617,0.29407,0.28277,0.2722,0.26228,0.25296,85,161,240,312,375,426,490,544,585,620,660,714,741,742,750,754.496,758.064,760.86,762.983,764.5,765.492,766.04,766.176,765.96,765.425,764.582,763.479,762.16,760.612,758.88,766.176
Effects of electrospun polyacrylonitrile-based carbon nano?bers as catalyst support in PEMFC,Wan-Jin Lee,Korea,Chonnam National University,2009,,100,0,0,0,0,0,0,0,0,0,0,0,0,0,0,0,0,0,0,0,20,0,0,0,0,0,0,0,0,0,80,2.9,,carbon nanofiber,,,none,1,0,0,130,180,0,ethylene glycol,1,0,0,0,12,25,0,0,0,74.5,225,0.302013423,,,,,,,,5,0.5,0.5,,nafion 115,175,140,,10.335,85,1,80,,,,,0,0,0.1,,1,760,760,0,0.975,0.9,0.815,0.755,0.705,0.68,0.655,0.64,0.605,0.595,0.575,0.55,0.535,0.51,0.5,0.48,0.45,0.44,0.41,0.4,0.38,0.355,0.345,0.31,0.3,0.25,0.235,0.22056,0.20716,0.19468,0.18305,90,163,226.5,282,340,393,448,484,535.5,575,605,642,663,700,720,720,748,738,760,760,745.5,759,713,720,625,611,595.512,580.048,564.572,549.15,760
Electrochemical Characteristics and Performance of Platinum Nanoparticles Supported by Vulcan/Polyanilinefor Oxygen Reductionin PEMFC,K.Kakaei1,Iran,University Of Maragheh,2012,,100,0,0,0,0,0,0,0,0,0,0,0,0,0,0,0,0,0,0,0,20,0,0,0,0,0,0,0,0,0,80,3.1,,XC-72R/Carbon nanofiber hybrid,,,none,1,0,0,25,0,0,ethylene glycol,1,0,0,0,10,25,0,0,0,41.3,225,0.544794189,,,,,,,,6.25,0.2,0.2,10,nafion 115,175,120,1.5,10.335,100,1,50,,,,,0,0,0.1,,1,495,495,0,0.93,0.8,0.745,0.71,0.68,0.65,0.61,0.59,0.56,0.52,0.49,0.45,0.41,0.37,0.315,0.28,0.24695,0.21741,0.19083,0.16679,0.14495,0.12501,0.10675,0.08995,0.07445,0.0601,0.04678,0.03438,0.02281,0.01198,0.00184,80,149,213,272,325,366,413,448,468,490,495,492,481,441,420,395.12,369.597,343.494,316.901,289.9,262.521,234.85,206.885,178.68,150.25,121.628,92.826,63.868,34.742,5.52,495
Electrochemical Characteristics and Performance of Platinum Nanoparticles Supported by Vulcan/Polyanilinefor Oxygen Reductionin PEMFC,K.Kakaei1,Iran,University Of Maragheh,2012,,100,0,0,0,0,0,0,0,0,0,0,0,0,0,0,0,0,0,0,0,60,0,0,0,0,0,0,0,0,0,40,4.4,,XC-72R/Carbon nanofiber hybrid,,,none,1,0,0,25,0,0,ethylene glycol,1,0,0,0,10,25,0,0,0,75.5,180,0.238410596,,,,,,,,6.25,0.2,0.2,10,nafion 115,175,120,1.5,10.335,100,1,50,,,,,0,0,0.1,,1,594,594,0,0.93,0.83,0.795,0.76,0.735,0.7,0.675,0.645,0.61,0.595,0.565,0.525,0.495,0.45,0.4,0.35,0.3033,0.26239,0.22625,0.1941,0.1653,0.13936,0.11588,0.09452,0.07501,0.05711,0.04063,0.02542,0.01132,0.01,0.01,83,159,228,294,350,405,451.5,488,535.5,565,577.5,594,585,560,525,485.28,446.063,407.25,368.79,330.6,292.656,254.936,217.396,180.024,142.775,105.638,68.634,31.696,29,30,594
Electrochemical performance of low temperature PEMFC with surface tailored carbon nanofibers as catalyst support,Francisco Alcaide,Spain,"Energy Department, CIDETEC-IK4, Po Miram¨®n",2012,,100,0,0,0,0,0,0,0,0,0,0,0,0,0,0,0,0,0,0,0,20,0,0,0,0,0,0,0,0,0,80,4.2,,carbon nanofiber,,,none,1,0,0,25,0,0,NaBH4,0,0,1,0,7,25,0,0,0,55.4,225,0.406137184,,,,,,,0.4,16,0.2,0.4,20,nafion 212,50,,,,100,0,70,225,300,1.5,2,225,300,0,,0.21,273,273,0,0.875,0.78,0.725,0.68,0.61,0.545,0.455,0.3728,0.30371,0.24482,0.19403,0.14978,0.11088,0.07641,0.04566,0.01806,0.01,0.01,0.01,0.01,0.01,0.01,0.01,0.01,0.01,0.01,0.01,0.01,0.01,0.01,0.01,78,145,204,244,272.5,273,260.96,242.968,220.338,194.03,164.758,133.056,99.333,63.924,27.09,16,17,18,19,20,21,22,23,24,25,26,27,28,29,30,273
Enhanced carbon corrosion resistance for FEFC Pt/C catalysts using steam-etched carbon blacks as a catalyst support,Jian Xie,United States,Indiana University-Purdue University Indianapolis,2012,,100,0,0,0,0,0,0,0,0,0,0,0,0,0,0,0,0,0,0,0,20,0,0,0,0,0,0,0,0,0,80,3.1,,XC-72R,30,230,none,1,0,0,140,180,0,ethylene glycol,1,0,0,0,10,25,0,0,0,55,225,0.409090909,,,,,,,,50,0.6,0.6,,nafion 112,50,210,5,45.4,50,0,80,520,2060,3,3,450,450,0.049,,0.21,585,585,0,1,0.795,0.76,0.71,0.695,0.66,0.64,0.61,0.595,0.57,0.53,0.5,0.485,0.45,0.41,0.39,0.35,0.3,0.2533,0.21239,0.17625,0.1441,0.1153,0.08936,0.06588,0.04452,0.02501,0.01,0.01,0.01,0.01,79.5,152,213,278,330,384,427,476,513,530,550,582,585,574,585,560,510,455.94,403.541,352.5,302.61,253.66,205.528,158.112,111.3,65.026,27,28,29,30,585
Enhanced stability of multilayer graphene-supported catalysts for polymer electrolyte membrane fuel cell cathodes,H. Natter,Germany,Saarland University,2015,,100,0,0,0,0,0,0,0,0,0,0,0,0,0,0,0,0,0,0,0,50,0,0,0,0,0,0,0,0,0,50,4.4,,graphene,,600,none,1,0,0,120,1440,0,ethylene glycol,1,0,0,0,10,25,0,0,0,88,180,0.204545455,,,,,,,1.67,50,0.27,0.27,40,nafion 212,50,125,6,5,90,1,80,225,375,1.5,2.5,225,375,0.15,,0.21,195,195,0,0.88,0.73,0.63,0.55,0.47,0.39,0.31657,0.25428,0.20077,0.15432,0.11361,0.07763,0.04562,0.01694,0.01,0.01,0.01,0.01,0.01,0.01,0.01,0.01,0.01,0.01,0.01,0.01,0.01,0.01,0.01,0.01,0.01,73,126,165,188,195,189.942,177.996,160.616,138.888,113.61,85.393,54.744,22.022,14,15,16,17,18,19,20,21,22,23,24,25,26,27,28,29,30,195
Enhanced stability of multilayer graphene-supported catalysts for polymer electrolyte membrane fuel cell cathodes,H. Natter,Germany,Saarland University,2015,,100,0,0,0,0,0,0,0,0,0,0,0,0,0,0,0,0,0,0,0,50,0,0,0,0,0,0,0,0,0,50,4.4,,graphene,,600,none,1,0,0,120,1440,0,ethylene glycol,1,0,0,0,10,25,0,0,0,88,180,0.204545455,,,,,,,1.67,50,0.322,0.161,40,nafion 212,50,125,6,5,90,1,80,225,375,1.5,2.5,225,375,0.15,,0.21,332.5,332.5,0,0.9,0.79,0.72,0.68,0.63,0.59,0.525,0.475,0.41,0.35,0.29431,0.2461,0.20394,0.16677,0.13375,0.10423,0.07766,0.05364,0.03182,0.0119,0.01,0.01,0.01,0.01,0.01,0.01,0.01,0.01,0.01,0.01,0.01,79,144,204,252,295,315,332.5,328,315,294.31,270.71,244.728,216.801,187.25,156.345,124.256,91.188,57.276,22.61,20,21,22,23,24,25,26,27,28,29,30,332.5
Enhanced stability of multilayer graphene-supported catalysts for polymer electrolyte membrane fuel cell cathodes,H. Natter,Germany,Saarland University,2015,,100,0,0,0,0,0,0,0,0,0,0,0,0,0,0,0,0,0,0,0,50,0,0,0,0,0,0,0,0,0,50,4.4,,graphene,,600,none,1,0,0,120,1440,0,ethylene glycol,1,0,0,0,10,25,0,0,0,88,180,0.204545455,,,,,,,1.67,50,0.83,0.415,40,nafion 212,50,125,6,5,90,1,80,225,375,1.5,2.5,225,375,0.15,,0.21,332.5,332.5,0,0.98,0.8,0.74,0.69,0.64,0.59,0.53,0.475,0.41,0.35,0.25,0.15909,0.08333,0.01923,0.01,0.01,0.01,0.01,0.01,0.01,0.01,0.01,0.01,0.01,0.01,0.01,0.01,0.01,0.01,0.01,0.01,80,148,207,256,295,318,332.5,328,315,250,174.999,99.996,24.999,14,15,16,17,18,19,20,21,22,23,24,25,26,27,28,29,30,332.5
Influence of platinum dispersity on oxygen transport resistance and performance in PEMFC as Catalyst Support for PEMFC,Hongmei Yu,China,Dalian Institute of Chemical Physics£¬Chinese Academy of Sciences,2019,,100,0,0,0,0,0,0,0,0,0,0,0,0,0,0,0,0,0,0,0,20,0,0,0,0,0,0,0,0,0,80,3.1,,XC-72R,30,230,none,1,0,0,198,1.6,1,ethylene glycol,1,0,0,0,10,25,0,0,0,55,225,0.409090909,,,,,,,0.7,5,0.4,0.2,70,nafion 211,25,,,,100,0,65,,,,,0,0,0.1,,0.21,770,770,0,0.93,0.88,0.85,0.845,0.825,0.805,0.8,0.78,0.76,0.75,0.72,0.7,0.61,0.5,0.21,0.01,0.01,0.01,0.01,0.01,0.01,0.01,0.01,0.01,0.01,0.01,0.01,0.01,0.01,0.01,0.01,88,170,253.5,330,402.5,480,546,608,675,720,770,732,650,294,15,16,17,18,19,20,21,22,23,24,25,26,27,28,29,30,770
Influence of platinum dispersity on oxygen transport resistance and performance in PEMFC as Catalyst Support for PEMFC,Hongmei Yu,China,Dalian Institute of Chemical Physics£¬Chinese Academy of Sciences,2019,,100,0,0,0,0,0,0,0,0,0,0,0,0,0,0,0,0,0,0,0,40,0,0,0,0,0,0,0,0,0,60,3.9,,XC-72R,30,230,none,1,0,0,198,1.6,1,ethylene glycol,1,0,0,0,10,25,0,0,0,61.7,217,0.351701783,,,,,,,0.7,5,0.4,0.2,70,nafion 211,25,,,,100,0,65,,,,,0,0,0.1,,0.21,715,715,0,0.96,0.87,0.85,0.82,0.8,0.795,0.78,0.76,0.75,0.74,0.7,0.65,0.58,0.45,0.1,0.01,0.01,0.01,0.01,0.01,0.01,0.01,0.01,0.01,0.01,0.01,0.01,0.01,0.01,0.01,0.01,87,170,246,320,397.5,468,532,600,666,700,715,696,585,140,15,16,17,18,19,20,21,22,23,24,25,26,27,28,29,30,715
Influence of platinum dispersity on oxygen transport resistance and performance in PEMFC as Catalyst Support for PEMFC,Hongmei Yu,China,Dalian Institute of Chemical Physics£¬Chinese Academy of Sciences,2019,,100,0,0,0,0,0,0,0,0,0,0,0,0,0,0,0,0,0,0,0,60,0,0,0,0,0,0,0,0,0,40,4.4,,XC-72R,30,230,none,1,0,0,198,1.6,1,ethylene glycol,1,0,0,0,10,25,0,0,0,90,180,0.2,,,,,,,0.7,5,0.4,0.2,70,nafion 211,25,,,,100,0,65,,,,,0,0,0.1,,0.21,590,590,0,0.91,0.85,0.825,0.8,0.795,0.75,0.74,0.705,0.69,0.65,0.59,0.5,0.35,0.23,0.12185,0.03313,0.01,0.01,0.01,0.01,0.01,0.01,0.01,0.01,0.01,0.01,0.01,0.01,0.01,0.01,0.01,85,165,240,318,375,444,493.5,552,585,590,550,420,299,170.59,49.695,16,17,18,19,20,21,22,23,24,25,26,27,28,29,30,590
Influence of platinum dispersity on oxygen transport resistance and performance in PEMFC as Catalyst Support for PEMFC,Hongmei Yu,China,Dalian Institute of Chemical Physics£¬Chinese Academy of Sciences,2019,,100,0,0,0,0,0,0,0,0,0,0,0,0,0,0,0,0,0,0,0,20,0,0,0,0,0,0,0,0,0,80,3.1,,XC-72R,30,230,none,1,0,0,198,1.6,1,ethylene glycol,1,0,0,0,10,25,0,0,0,55,225,0.409090909,,,,,,,0.7,5,0.3,0.2,70,nafion 211,25,,,,100,0,65,,,,,0,0,0.1,,0.21,774,774,0,0.93,0.86,0.84,0.81,0.8,0.795,0.775,0.755,0.745,0.725,0.7,0.67,0.645,0.575,0.5,0.345,0.20716,0.0968,0.01,0.01,0.01,0.01,0.01,0.01,0.01,0.01,0.01,0.01,0.01,0.01,0.01,86,168,243,320,397.5,465,528.5,596,652.5,700,737,774,747.5,700,517.5,331.456,164.56,18,19,20,21,22,23,24,25,26,27,28,29,30,774
Influence of platinum dispersity on oxygen transport resistance and performance in PEMFC as Catalyst Support for PEMFC,Hongmei Yu,China,Dalian Institute of Chemical Physics£¬Chinese Academy of Sciences,2019,,100,0,0,0,0,0,0,0,0,0,0,0,0,0,0,0,0,0,0,0,40,0,0,0,0,0,0,0,0,0,60,3.9,,XC-72R,30,230,none,1,0,0,198,1.6,1,ethylene glycol,1,0,0,0,10,25,0,0,0,61.7,217,0.351701783,,,,,,,0.7,5,0.3,0.2,70,nafion 211,25,,,,100,0,65,,,,,0,0,0.1,,0.21,654.5,654.5,0,0.95,0.845,0.8,0.795,0.76,0.75,0.725,0.7,0.69,0.65,0.61,0.595,0.545,0.46,0.35,0.25044,0.15991,0.08445,0.02057,0.01,0.01,0.01,0.01,0.01,0.01,0.01,0.01,0.01,0.01,0.01,0.01,84.5,160,238.5,304,375,435,490,552,585,610,654.5,654,598,490,375.66,255.856,143.565,37.026,19,20,21,22,23,24,25,26,27,28,29,30,654.5
Influence of platinum dispersity on oxygen transport resistance and performance in PEMFC as Catalyst Support for PEMFC,Hongmei Yu,China,Dalian Institute of Chemical Physics£¬Chinese Academy of Sciences,2019,,100,0,0,0,0,0,0,0,0,0,0,0,0,0,0,0,0,0,0,0,20,0,0,0,0,0,0,0,0,0,80,4.4,,XC-72R,30,230,none,1,0,0,198,1.6,1,ethylene glycol,1,0,0,0,10,25,0,0,0,90,180,0.2,,,,,,,0.7,5,0.2,0.2,70,nafion 211,25,,,,100,0,65,,,,,0,0,0.1,,0.21,732,732,0,0.945,0.85,0.82,0.8,0.795,0.775,0.755,0.75,0.735,0.705,0.7,0.655,0.61,0.555,0.46,0.36,0.26909,0.19333,0.12923,0.07429,0.02667,0.01,0.01,0.01,0.01,0.01,0.01,0.01,0.01,0.01,0.01,85,164,240,318,387.5,453,525,588,634.5,700,720.5,732,721.5,644,540,430.544,328.661,232.614,141.151,53.34,21,22,23,24,25,26,27,28,29,30,732
Influence of platinum dispersity on oxygen transport resistance and performance in PEMFC as Catalyst Support for PEMFC,Hongmei Yu,China,Dalian Institute of Chemical Physics£¬Chinese Academy of Sciences,2019,,100,0,0,0,0,0,0,0,0,0,0,0,0,0,0,0,0,0,0,0,40,0,0,0,0,0,0,0,0,0,60,3.9,,XC-72R,30,230,none,1,0,0,198,1.6,1,ethylene glycol,1,0,0,0,10,25,0,0,0,55,225,0.409090909,,,,,,,0.7,5,0.2,0.2,70,nafion 211,25,,,,100,0,65,,,,,0,0,0.1,,0.21,660,660,0,0.9,0.83,0.805,0.795,0.76,0.75,0.745,0.705,0.695,0.655,0.64,0.6,0.53,0.4,0.28331,0.18828,0.1094,0.04287,0.01,0.01,0.01,0.01,0.01,0.01,0.01,0.01,0.01,0.01,0.01,0.01,0.01,83,161,238.5,304,375,447,493.5,556,589.5,640,660,636,520,396.634,282.42,175.04,72.879,18,19,20,21,22,23,24,25,26,27,28,29,30,660
Influence of platinum dispersity on oxygen transport resistance and performance in PEMFC as Catalyst Support for PEMFC,Hongmei Yu,China,Dalian Institute of Chemical Physics£¬Chinese Academy of Sciences,2019,,100,0,0,0,0,0,0,0,0,0,0,0,0,0,0,0,0,0,0,0,20,0,0,0,0,0,0,0,0,0,80,3.1,,XC-72R,30,230,none,1,0,0,198,1.6,1,ethylene glycol,1,0,0,0,10,25,0,0,0,61.7,217,0.351701783,,,,,,,0.7,5,0.1,0.2,70,nafion 211,25,,,,100,0,65,,,,,0,0,0.1,,0.21,605,605,0,0.91,0.8,0.78,0.75,0.74,0.705,0.695,0.66,0.65,0.61,0.6,0.55,0.5,0.45,0.35,0.25909,0.18333,0.11923,0.06429,0.01667,0.01,0.01,0.01,0.01,0.01,0.01,0.01,0.01,0.01,0.01,0.01,80,156,225,296,352.5,417,462,520,549,600,605,600,585,490,388.635,293.328,202.691,115.722,31.673,20,21,22,23,24,25,26,27,28,29,30,605
Influence of platinum dispersity on oxygen transport resistance and performance in PEMFC as Catalyst Support for PEMFC,Hongmei Yu,China,Dalian Institute of Chemical Physics£¬Chinese Academy of Sciences,2019,,100,0,0,0,0,0,0,0,0,0,0,0,0,0,0,0,0,0,0,0,40,0,0,0,0,0,0,0,0,0,60,3.9,,XC-72R,30,230,none,1,0,0,198,1.6,1,ethylene glycol,1,0,0,0,10,25,0,0,0,90,180,0.2,,,,,,,0.7,5,0.1,0.2,70,nafion 211,25,,,,100,0,65,,,,,0,0,0.1,,0.21,600,600,0,0.91,0.8,0.78,0.75,0.74,0.705,0.695,0.66,0.65,0.61,0.6,0.51,0.405,0.30976,0.23072,0.16407,0.1071,0.05786,0.01486,0.01,0.01,0.01,0.01,0.01,0.01,0.01,0.01,0.01,0.01,0.01,0.01,80,156,225,296,352.5,417,462,520,549,600,561,486,402.688,323.008,246.105,171.36,98.362,26.748,19,20,21,22,23,24,25,26,27,28,29,30,600
Graphitised Carbon Nanofibres as Catalyst Support for PEMFC,E. Yli-Rantala,Finland,VTT Technical Research Centre of Finland,2011,,100,0,0,0,0,0,0,0,0,0,0,0,0,0,0,0,0,0,0,0,16.4,0,0,0,0,0,0,0,0,0,83.6,5.3,,carbon nanofiber,,,none,1,0,0,198,1.6,1,ethylene glycol,1,0,0,0,10,25,0,0,0,55,225,0.409090909,,,,,,,0.5625,3,0.57,0.57,30,nafion 115,175,130,0.5,,100,0,80,,,,,0,0,0,,0.21,363.424,363.424,0,0.95,0.74,0.68,0.63,0.59,0.55,0.51,0.475,0.44,0.4,0.355,0.315,0.295,0.27586,0.25828,0.2421,0.22714,0.21327,0.20039,0.18838,0.17716,0.16666,0.1568,0.14754,0.13882,0.13059,0.12281,0.11545,0.10847,0.10167,0.09521,74,136,189,236,275,306,332.5,352,360,355,346.5,354,358.618,361.592,363.15,363.424,362.559,360.702,357.922,354.32,349.986,344.96,339.342,333.168,326.475,319.306,311.715,303.716,294.843,285.63,363.424
High performance polymer electrolyte membrane fuel cells (PEMFCs) with gradient Pt nanowire cathodes prepared by decal transfer method,Sheng Sui,China,Shanghai Jiao Tong University,2015,,100,0,0,0,0,0,0,0,0,0,0,0,0,0,0,0,0,0,0,0,60,0,0,0,0,0,0,0,0,0,40,4.4,,XC-72R,30,230,nanowire,0,1,0,25,0,0,formic acid,0,0,1,0,7,25,0,0,0,36,180,0.5,,,,,,,0.33,10.89,0.2,0.3,40,nafion 212,50,145,3,0.4,100,0,70,225,300,1.5,2,225,300,0.1,,0.21,686,686,0,0.87,0.82,0.795,0.78,0.75,0.72,0.7,0.68,0.66,0.62,0.6,0.58,0.55,0.51,0.49,0.45,0.41,0.39,0.34,0.2933,0.25239,0.21625,0.1841,0.1553,0.12936,0.10588,0.08452,0.06501,0.04711,0.03063,0.01542,82,159,234,300,360,420,476,528,558,600,638,660,663,686,675,656,663,612,557.27,504.78,454.125,405.02,357.19,310.464,264.7,219.752,175.527,131.908,88.827,46.26,686
High performance polymer electrolyte membrane fuel cells (PEMFCs) with gradient Pt nanowire cathodes prepared by decal transfer method,Sheng Sui,China,Shanghai Jiao Tong University,2015,,100,0,0,0,0,0,0,0,0,0,0,0,0,0,0,0,0,0,0,0,60,0,0,0,0,0,0,0,0,0,40,4.4,,XC-72R,30,230,nanowire,0,1,0,25,0,0,formic acid,0,0,1,0,7,25,0,0,0,32,180,0.5625,,,,,,,0.33,10.89,0.3,0.3,40,nafion 212,50,145,3,0.4,100,0,70,225,300,1.5,2,225,300,0.1,,0.21,931,931,0,0.97,0.85,0.81,0.795,0.785,0.76,0.74,0.72,0.71,0.695,0.68,0.66,0.64,0.62,0.6,0.595,0.57,0.53,0.51,0.49,0.45,0.41,0.39,0.33,0.27431,0.2261,0.18394,0.14677,0.11375,0.08423,0.05766,85,162,238.5,314,380,444,504,568,625.5,680,726,768,806,840,892.5,912,901,918,931,900,861,858,759,658.344,565.25,478.244,396.279,318.5,244.267,172.98,931
High performance polymer electrolyte membrane fuel cells (PEMFCs) with gradient Pt nanowire cathodes prepared by decal transfer method,Sheng Sui,China,Shanghai Jiao Tong University,2015,,100,0,0,0,0,0,0,0,0,0,0,0,0,0,0,0,0,0,0,0,60,0,0,0,0,0,0,0,0,0,40,4.4,,XC-72R,30,230,nanowire,0,1,0,25,0,0,formic acid,0,0,1,0,7,25,0,0,0,28,180,0.642857143,,,,,,,0.33,10.89,0.4,0.3,40,nafion 212,50,145,3,0.4,100,0,70,225,300,1.5,2,225,300,0.1,,0.21,912,912,0,0.97,0.85,0.81,0.795,0.785,0.76,0.74,0.72,0.71,0.695,0.68,0.66,0.64,0.62,0.6,0.595,0.57,0.515,0.5,0.47,0.415,0.385,0.345,0.30738,0.27398,0.24414,0.2173,0.19305,0.17102,0.15092,0.13251,85,162,238.5,314,380,444,504,568,625.5,680,726,768,806,840,892.5,912,875.5,900,893,830,808.5,759,706.974,657.552,610.35,564.98,521.235,478.856,437.668,397.53,912
High performance polymer electrolyte membrane fuel cells (PEMFCs) with gradient Pt nanowire cathodes prepared by decal transfer method,Sheng Sui,China,Shanghai Jiao Tong University,2015,,100,0,0,0,0,0,0,0,0,0,0,0,0,0,0,0,0,0,0,0,60,0,0,0,0,0,0,0,0,0,40,4.4,,XC-72R,30,230,nanowire,0,1,0,25,0,0,formic acid,0,0,1,0,7,25,0,0,0,22,180,0.818181818,,,,,,,0.33,10.89,0.5,0.3,40,nafion 212,50,145,3,0.4,100,0,70,225,300,1.5,2,225,300,0.1,,0.21,825,825,0,0.97,0.85,0.81,0.795,0.785,0.76,0.755,0.73,0.71,0.7,0.68,0.66,0.63,0.605,0.585,0.55,0.505,0.48,0.425,0.395,0.33,0.26985,0.21805,0.17298,0.1334,0.09837,0.06715,0.03915,0.01389,0.01,0.01,85,162,238.5,314,380,453,511,568,630,680,726,756,786.5,819,825,808,816,765,750.5,660,566.685,479.71,397.854,320.16,245.925,174.59,105.705,38.892,29,30,825
High performance polymer electrolyte membrane fuel cells (PEMFCs) with gradient Pt nanowire cathodes prepared by decal transfer method,Sheng Sui,China,Shanghai Jiao Tong University,2015,,100,0,0,0,0,0,0,0,0,0,0,0,0,0,0,0,0,0,0,0,60,0,0,0,0,0,0,0,0,0,40,4.4,,XC-72R,30,230,nanowire,0,1,0,25,0,0,formic acid,0,0,1,0,7,25,0,0,0,27,180,0.666666667,,,,,,,0.17,10.89,0.3,0.3,40,nafion 212,50,145,3,0.4,100,0,70,225,300,1.5,2,225,300,0.1,,0.21,882,882,0,0.97,0.85,0.81,0.795,0.785,0.76,0.755,0.73,0.71,0.7,0.68,0.66,0.63,0.605,0.585,0.57,0.53,0.5,0.49,0.46,0.41,0.395,0.34,0.2888,0.24421,0.20503,0.17033,0.13939,0.11162,0.08657,0.06384,85,162,238.5,314,380,453,511,568,630,680,726,756,786.5,819,855,848,850,882,874,820,829.5,748,664.24,586.104,512.575,442.858,376.353,312.536,251.053,191.52,882
High performance polymer electrolyte membrane fuel cells (PEMFCs) with gradient Pt nanowire cathodes prepared by decal transfer method,Sheng Sui,China,Shanghai Jiao Tong University,2015,,100,0,0,0,0,0,0,0,0,0,0,0,0,0,0,0,0,0,0,0,60,0,0,0,0,0,0,0,0,0,40,4.4,,XC-72R,30,230,nanowire,0,1,0,25,0,0,formic acid,0,0,1,0,7,25,0,0,0,20,180,0.9,,,,,,,0.67,10.89,0.3,0.3,40,nafion 212,50,145,3,0.4,100,0,70,225,300,1.5,2,225,300,0.1,,0.21,855,855,0,0.97,0.85,0.81,0.795,0.785,0.76,0.755,0.73,0.71,0.7,0.68,0.66,0.63,0.605,0.585,0.57,0.52,0.495,0.46,0.41,0.38,0.31,0.2454,0.19007,0.14213,0.10021,0.06323,0.03037,0.01,0.01,0.01,85,162,238.5,314,380,453,511,568,630,680,726,756,786.5,819,855,832,841.5,828,779,760,651,539.88,437.161,341.112,250.525,164.398,81.999,28,29,30,855
High performance polymer electrolyte membrane fuel cells (PEMFCs) with gradient Pt nanowire cathodes prepared by decal transfer method,Sheng Sui,China,Shanghai Jiao Tong University,2015,,100,0,0,0,0,0,0,0,0,0,0,0,0,0,0,0,0,0,0,0,60,0,0,0,0,0,0,0,0,0,40,4.4,,XC-72R,30,230,nanowire,0,1,0,25,0,0,formic acid,0,0,1,0,7,25,0,0,0,11,180,1.636363636,,,,,,,1,10.89,0.3,0.3,40,nafion 212,50,145,3,0.4,100,0,70,225,300,1.5,2,225,300,0.1,,0.21,700,700,0,0.97,0.85,0.81,0.795,0.785,0.745,0.72,0.705,0.69,0.67,0.63,0.6,0.58,0.535,0.5,0.44,0.4,0.335,0.27485,0.22305,0.17798,0.1384,0.10337,0.07215,0.04415,0.01889,0.01,0.01,0.01,0.01,0.01,85,162,238.5,314,372.5,432,493.5,552,603,630,660,696,695.5,700,660,640,569.5,494.73,423.795,355.96,290.64,227.414,165.945,105.96,47.225,26,27,28,29,30,700
