Repository: ruiding-uchicago/Applying-Machine-Learning-to-Boost-the-Development-of-High-performance-Membrane-Electrode-Assembly

The code file was write in jupyter notebook and saved in the corresponding format of .ipynb. To run the code, we suggest users to install Anaconda 3 in windows 10 and install the following necessary python packages with the same or higher version to set up compatible environment:
Python 3.7
jupyter 1.0.0
keras 2.3.1
numpy 1.18.1
pandas 1.0.1
scikit-learn 0.22.1
matplotlib 3.1.3
deep-belief-network 1.0.3
tensorflow-gpu 1.14.0
seaborn 0.10.0
R-Studio 8.13.176095 (for apriori algorithm)
Please notice that the computing of artificial neural network was runned on GPU.

File: Module II/database_decision_tree.csv (part 12 of 18)
here inert,Electrochemical Active Surface Area (m2/g),Catalyst Mass Activity (mA mg-1),Catalyst Specific Activity (mA cm-2),Half wave potential £¨V vsRHE£©,Onset Potential £¨V vsRHE£©,ADT cycles,Reduce in half wave potential  mV,Reduce in MA/ mA mg-1,Reduce in SA/mA cm-2,I/C Ratio(Ionomer/Catalyst),Active Area (cm2),Cathode Platinum Loading (mgPt cm-2),Anode Platinum Loading(mgPt cm-2),Anodic Catalyst Type x wt% Pt/C,Membrane,Membrane Thickness (¦Ìm),Hot Press Temperature (¡æ),Hot Press Time (min),Hot Press Pressure (Mpa),Humidity %,GDE for 1/CCM for 0,Cell Temperature (¡æ),Flowing Rate of Anode Gas (H2) (ml min-1),Flowing Rate of Cathode Gas(O2/air) (ml min-1),stoichiometry/anode,stoichiometry/cathode,stoich to flow anode,stoich to flow cathode,Backpressure (Mpa),"Current decay at 0.6V(ma,cm2)",Cathode Gas Oxygen Ratio,Maximum Power Density mW cm-2,MPD caculated,qualified,Open Circuit Voltage V,Voltage 100mA cm0,Voltage 200mA cm0,Voltage 300mA cm0,Voltage 400mA cm0,Voltage 500mA cm0,Voltage 600mA cm0,Voltage 700mA cm0,Voltage 800mA cm0,Voltage 900mA cm0,Voltage 1000mA cm0,Voltage 1100mA cm0,Voltage 1200mA cm0,Voltage 1300mA cm0,Voltage 1400mA cm0,Voltage 1500mA cm0,Voltage 1600mA cm0,Voltage 1700mA cm0,Voltage 1800mA cm0,Voltage 1900mA cm0,Voltage 2000mA cm0,Voltage 2100mA cm0,Voltage 2200mA cm0,Voltage 2300mA cm0,Voltage 2400mA cm0,Voltage 2500mA cm0,Voltage 2600mA cm0,Voltage 2700mA cm0,Voltage 2800mA cm0,Voltage 2900mA cm0,Voltage 3000mA cm0,,,,,,,,,,,,,,,,,,,,,,,,,,,,,,,
Investigation of Carbon Nanofiber supported Electrocatalysts with Ultra-low Platinum Loading for the Use in PEMFuel Cells,P.Podleschny,Germany,WestfalischeHochschuleGelsenkirchenBocholtRecklinghausen University of Applied Sciences,2018,,100,0,0,0,0,0,0,0,0,0,0,0,0,0,0,0,0,0,0,0,60,0,0,0,0,0,0,0,0,0,40,4.4,,carbon nanofiber,,,none,1,0,0,25,0,0,ethylene glycol,1,0,0,0,7,25,0,0,0,88,180,0.204545455,,,,,,,,25,0.01,0.05,10,nafion 212,50,140,10,2,65,1,80,1200,1200,8,8,1200,1200,0.25,,0.21,525,525,0,0.895,0.65,0.61,0.59,0.56,0.55,0.53,0.51,0.5,0.48,0.46,0.445,0.425,0.4,0.375,0.345,0.31,0.27695,0.24741,0.22083,0.19679,0.17495,0.15501,0.13675,0.11995,0.10445,0.0901,0.07678,0.06438,0.05281,0.04198,65,122,177,224,275,318,357,400,432,460,489.5,510,520,525,517.5,496,470.815,445.338,419.577,393.58,367.395,341.022,314.525,287.88,261.125,234.26,207.306,180.264,153.149,125.94,525
Investigation of catalytic vs reactant transport effect of catalyst layers on proton exchange membrane fuel cell performance,Xianguo Li,Canada,University of Waterloo,2017,,100,0,0,0,0,0,0,0,0,0,0,0,0,0,0,0,0,0,0,0,20,0,0,0,0,0,0,0,0,0,80,2,,XC-72R,30,230,none,1,0,0,25,0,0,ethylene glycol,1,0,0,0,7,25,0,0,0,62,225,0.362903226,,,,,,,0.3333,45,0.4,0.1,,nafion 211,25,130,3,6.89,100,0,75,,,,,0,0,0.035,,0.21,819,819,0,0.95,0.8,0.77,0.72,0.7,0.68,0.66,0.63,0.61,0.6,0.595,0.58,0.55,0.53,0.51,0.5,0.49,0.47,0.43,0.41,0.4,0.39,0.37,0.33,0.29238,0.25898,0.22914,0.2023,0.17805,0.15602,0.13592,80,154,216,280,340,396,441,488,540,595,638,660,689,714,750,784,799,774,779,800,819,814,759,701.712,647.45,595.764,546.21,498.54,452.458,407.76,819
Investigation of catalytic vs reactant transport effect of catalyst layers on proton exchange membrane fuel cell performance,Xianguo Li,Canada,University of Waterloo,2017,,100,0,0,0,0,0,0,0,0,0,0,0,0,0,0,0,0,0,0,0,60,0,0,0,0,0,0,0,0,0,40,4,,XC-72R,30,230,none,1,0,0,25,0,0,ethylene glycol,1,0,0,0,7,25,0,0,0,43,180,0.418604651,,,,,,,0.3333,45,0.4,0.1,,nafion 211,25,130,3,6.89,100,0,75,,,,,0,0,0.035,,0.21,983.07,983.07,0,0.95,0.85,0.8,0.78,0.75,0.72,0.7,0.69,0.68,0.65,0.62,0.605,0.6,0.59,0.575,0.55,0.52,0.5,0.49,0.47,0.42,0.405,0.395,0.385,0.37531,0.36619,0.3576,0.34949,0.34183,0.33457,0.32769,85,160,234,300,360,420,483,544,585,620,665.5,720,767,805,825,832,850,882,893,840,850.5,869,885.5,900.744,915.475,929.76,943.623,957.124,970.253,983.07,983.07
Nanostructured PtVFe catalysts: Electrocatalytic performance in proton exchange membrane fuel cells,Chuan-Jian Zhong,united States,State University of New York at Binghamton,2009,,42,0,0,0,0,0,0,39,0,0,0,0,0,0,0,19,0,0,0,0,21,0,0,0,0,0,0,0,0,0,79,3.4,,XC-72R,30,230,none,1,0,0,270,40,0,"1,2 hexadecanediol",0,0,0,1,7,25,0,0,0,54.6,225,0.412087912,0.83,,,,,,,,0.4,0.4,20,nafion 212,50,120,,,100,1,75,,,,,0,0,0.2,,1,828,828,0,1,0.85,0.8,0.79,0.76,0.73,0.705,0.695,0.68,0.66,0.63,0.605,0.6,0.58,0.55,0.51,0.5,0.48,0.46,0.405,0.395,0.36,0.31,0.28,0.25156,0.22592,0.2027,0.18157,0.16225,0.14452,0.1282,85,160,237,304,365,423,486.5,544,594,630,665.5,720,754,770,765,800,816,828,769.5,790,756,682,644,603.744,564.8,527.02,490.239,454.3,419.108,384.6,828
Synthesis of Durable Small-sized Bilayer Au@Pt Nanoparticles for High Performance PEMFC Catalysts,Byungchan Han,Korea,Yonsei University,2017,,63,0,37,0,0,0,0,0,0,0,0,0,0,0,0,0,0,0,0,0,40,0,0,0,0,0,0,0,0,0,60,2.8,,XC-72R,30,230,core-shell,0,0,1,25,600,0,ascorbic acid,0,0,1,0,7,300,2,0,0,140.2,470,0.335235378,,,,,,,0.3158,1,0.1,0.4,40,nafion 212,50,120,3,0.1,100,1,75,,,,,0,0,0,,1,1560,1560,1,0.9,0.8,0.77,0.74,0.72,0.7,0.695,0.685,0.675,0.665,0.65,0.642,0.633,0.625,0.618,0.612,0.606,0.6,0.59,0.58,0.574,0.569,0.563,0.557,0.551,0.546,0.54,0.535,0.53,0.525,0.52,80,154,222,288,350,417,479.5,540,598.5,650,706.2,759.6,812.5,865.2,918,969.6,1020,1062,1102,1148,1194.9,1238.6,1281.1,1322.4,1365,1404,1444.5,1484,1522.5,1560,1560
Synthesis of Durable Small-sized Bilayer Au@Pt Nanoparticles for High Performance PEMFC Catalysts,Byungchan Han,Korea,Yonsei University,2017,,82,0,18,0,0,0,0,0,0,0,0,0,0,0,0,0,0,0,0,0,40,0,0,0,0,0,0,0,0,0,60,3.5,,XC-72R,30,230,core-shell,0,0,1,25,600,0,ascorbic acid,0,0,1,0,7,300,2,0,0,95.7,410,0.428422153,,,,,,,0.3158,1,0.1,0.4,40,nafion 212,50,120,3,0.1,100,1,75,,,,,0,0,0,,1,1605,1605,1,0.93,0.775,0.76,0.745,0.725,0.71,0.698,0.69,0.68,0.67,0.66,0.653,0.646,0.639,0.632,0.625,0.6187,0.612,0.6062,0.6,0.592,0.586,0.578,0.5726,0.5672,0.5618,0.556,0.551,0.5457,0.54,0.535,77.5,152,223.5,290,355,418.8,483,544,603,660,718.3,775.2,830.7,884.8,937.5,989.92,1040.4,1091.16,1140,1184,1230.6,1271.6,1316.98,1361.28,1404.5,1445.6,1487.7,1527.96,1566,1605,1605
New Method to Synthesize Highly Active and Durable Chemically Ordered fct-PtCo Cathode Catalyst for PEMFCs,Branko N. Popov,united States,University of South Carolina,2017,PtCo/CCCS-800,47.3,0,0,0,0,0,52.7,0,0,0,0,0,0,0,0,0,0,0,0,0,43.7,0,0,0,0,0,0,0,0,0,56.3,2,,home-made carbon,,,none,1,0,0,160,180,0,ethylene glycol,1,0,0,0,11,800,1,0,1,74,217,0.293243243,,,,,,,0.25,25,0.1,0.1,20,nafion 212,50,140,4,2,50,0,80,300,300,2,2,300,300,0.17,,0.21,600,600,0,0.98,0.83,0.79,0.755,0.74,0.703,0.685,0.65,0.62,0.597,0.56,0.525,0.5,0.46,0.425,0.395,0.345,0.297,0.235,0.17753,0.12787,0.08454,0.0464,0.01257,0.01,0.01,0.01,0.01,0.01,0.01,0.01,83,158,226.5,296,351.5,411,455,496,537.3,560,577.5,600,598,595,592.5,552,504.9,423,337.307,255.74,177.534,102.08,28.911,24,25,26,27,28,29,30,600
New Method to Synthesize Highly Active and Durable Chemically Ordered fct-PtCo Cathode Catalyst for PEMFCs,Branko N. Popov,united States,University of South Carolina,2017,PtCo/C-900,52.3,0,0,0,0,0,47.7,0,0,0,0,0,0,0,0,0,0,0,0,0,37.85,0,0,0,0,0,0,0,0,0,62.15,5,,XC-72R,30,230,none,1,0,0,25,0,0,none,0,1,0,0,7,900,2,1,0,61.7,217,0.351701783,,,,,,,0.25,25,0.1,0.1,20,nafion 212,50,140,4,2,50,0,80,300,300,2,2,300,300,0.17,,0.21,550,550,0,0.98,0.84,0.79,0.77,0.735,0.705,0.68,0.65,0.62,0.59,0.547,0.5,0.452,0.385,0.3,0.22218,0.15647,0.10025,0.0516,0.01,0.01,0.01,0.01,0.01,0.01,0.01,0.01,0.01,0.01,0.01,0.01,84,158,231,294,352.5,408,455,496,531,547,550,542.4,500.5,420,333.27,250.352,170.425,92.88,19,20,21,22,23,24,25,26,27,28,29,30,550
New Method to Synthesize Highly Active and Durable Chemically Ordered fct-PtCo Cathode Catalyst for PEMFCs,Branko N. Popov,united States,University of South Carolina,2017,TEC10E50E,100,0,0,0,0,0,0,0,0,0,0,0,0,0,0,0,0,0,0,0,52,0,0,0,0,0,0,0,0,0,48,4,1.3,XC-72R,30,230,none,1,0,0,198,1.6,1,ethylene glycol,1,0,0,0,10,25,0,0,0,63,180,0.285714286,,,,,,,0.25,25,0.1,0.1,20,nafion 212,50,140,4,2,50,0,80,300,300,2,2,300,300,0.17,,0.21,609,609,0,0.95,0.78,0.73,0.702,0.675,0.645,0.615,0.598,0.57,0.54,0.515,0.515,0.49,0.465,0.435,0.405,0.375,0.35,0.32619,0.30455,0.28478,0.26667,0.25,0.23462,0.22037,0.20714,0.19483,0.18333,0.17258,0.1625,0.15303,78,146,210.6,270,322.5,369,418.6,456,486,515,566.5,588,604.5,609,607.5,600,595,587.142,578.645,569.56,560.007,550,539.626,528.888,517.85,506.558,494.991,483.224,471.25,459.09,609
Highly Durable and Active PtFe Nanocatalyst for Electrochemical Oxygen Reduction Reaction,Taeghwan Hyeon,Korea,Institute for Basic Science (IBS),2015,fct-PtFe/C,50,0,0,0,0,0,0,50,0,0,0,0,0,0,0,0,0,0,0,0,20,5,0,0,0,0,0,0,0,0,75,6.5,,EC300,40,875,core-shell,0,0,1,220,60,0,oleylamine,0,0,0,1,7,700,2,1,0,69.5,1600,2.302158273,0.94,1.05,10000,5,,,0.4285,5,0.2,0.2,20,nafion 212,50,,,,100,1,80,225,1200,1.5,8,225,1200,0,,0.21,473,473,0,0.97,0.77,0.73,0.695,0.66,0.63,0.605,0.549,0.52,0.49,0.46,0.43,0.39,0.35238,0.31898,0.28914,0.2623,0.23805,0.21602,0.19592,0.17751,0.16059,0.14497,0.13052,0.11711,0.10463,0.09299,0.0821,0.0719,0.06202,0.05272,77,146,208.5,264,315,363,384.3,416,441,460,473,468,458.094,446.572,433.71,419.68,404.685,388.836,372.248,355.02,337.239,318.934,300.196,281.064,261.575,241.774,221.67,201.32,179.858,158.16,473
Ordered Pt3Co Intermetallic Nanoparticles Derived from Metal¨COrganic Frameworks for Oxygen Reduction,Gang Wu,united States,University at Buffalo,2018,Pt/40Co-NC-900,75,0,0,0,0,0,25,0,0,0,0,0,0,0,0,0,0,0,0,0,21.91,3.8,0,0,0,0,0,0,0,0,74.29,5,,ZIF-derived,,600,none,1,0,0,130,180,0,ethylene glycol,1,0,0,0,7,900,0.5,0,1,45,1060,2.355555556,0.92,1.05,30000,12,,,,,0.13,,,nafion 212,50,,,,100,1,80,,,,,0,0,0.1,,0.21,708.5,708.5,0,0.91,0.855,0.81,0.799,0.775,0.755,0.735,0.72,0.7,0.675,0.65,0.615,0.58,0.545,0.49,0.44,0.3933,0.35239,0.31625,0.2841,0.2553,0.22936,0.20588,0.18452,0.16501,0.14711,0.13063,0.11542,0.10132,0.08823,0.07604,85.5,162,239.7,310,377.5,441,504,560,607.5,650,676.5,696,708.5,686,660,629.28,599.063,569.25,539.79,510.6,481.656,452.936,424.396,396.024,367.775,339.638,311.634,283.696,255.867,228.12,708.5
Ordered Pt3Co Intermetallic Nanoparticles Derived from Metal¨COrganic Frameworks for Oxygen Reduction,Gang Wu,united States,University at Buffalo,2018,TEC10V20E,100,0,0,0,0,0,0,0,0,0,0,0,0,0,0,0,0,0,0,0,20,0,0,0,0,0,0,0,0,0,80,3.1,,XC-72R,30,230,none,1,0,0,198,1.6,1,ethylene glycol,1,0,0,0,10,25,0,0,0,80,225,0.28125,0.9,1.05,,,,,,,0.13,,,nafion 212,50,,,,100,1,80,,,,,0,0,0.1,,0.21,752,752,0,0.9,0.799,0.765,0.74,0.72,0.7,0.68,0.65,0.635,0.62,0.605,0.59,0.57,0.55,0.525,0.5,0.47,0.44156,0.41592,0.3927,0.37157,0.35225,0.33452,0.3182,0.30312,0.28915,0.27617,0.26407,0.25277,0.2422,0.23228,79.9,153,222,288,350,408,455,508,558,605,649,684,715,735,750,752,750.652,748.656,746.13,743.14,739.725,735.944,731.86,727.488,722.875,718.042,712.989,707.756,702.38,696.84,752
Engineering bunched Pt-Ni alloy nanocages for efficient oxygen reduction in practical fuel cells,,china,Huazhong University of Science and Technology,2019,Pt/C,100,0,0,0,0,0,0,0,0,0,0,0,0,0,0,0,0,0,0,0,60,0,0,0,0,0,0,0,0,0,40,4.4,1.3,XC-72R,30,230,none,1,0,0,198,1.6,1,ethylene glycol,1,0,0,0,10,25,0,0,0,88,180,0.204545455,0.86,1.05,20000,54,120,0.275,0.333,5,0.15,0.1,60,nafion 212,50,120,5,5.44,100,0,80,,,,,0,0,0.206,,0.21,604.5,604.5,0,0.94,0.798,0.75,0.725,0.698,0.675,0.645,0.625,0.6,0.575,0.55,0.525,0.5,0.465,0.425,0.4,0.355,0.31,0.26783,0.23065,0.19762,0.16808,0.14151,0.11749,0.09565,0.07573,0.05747,0.04067,0.02517,0.01083,0.01,79.8,150,217.5,279.2,337.5,387,437.5,480,517.5,550,577.5,600,604.5,595,600,568,527,482.094,438.235,395.24,352.968,311.322,270.227,229.56,189.325,149.422,109.809,70.476,31.407,30,604.5
Engineering bunched Pt-Ni alloy nanocages for efficient oxygen reduction in practical fuel cells,,china,Huazhong University of Science and Technology,2019,PtNi-BNSs/C,60,0,0,0,0,40,0,0,0,0,0,0,0,0,0,0,0,0,0,0,20,0,0,0,0,0,0,0,0,0,60,2.2,,XC-72R,30,230,nanowire,0,1,0,180,640,0,oleylamine,0,0,0,1,7,25,0,0,0,43.5,1890,4.344827586,0.91,1.05,20000,6,100,0.4,0.333,5,0.15,0.1,60,nafion 212,50,120,5,5.44,100,0,80,,,,,0,0,0.206,,0.21,776,776,0,0.94,0.835,0.785,0.755,0.725,0.702,0.685,0.66,0.645,0.625,0.602,0.59,0.565,0.55,0.525,0.5,0.485,0.45,0.42,0.39,0.345,0.30283,0.26565,0.23262,0.20308,0.17651,0.15249,0.13065,0.11073,0.09247,0.07567,83.5,157,226.5,290,351,411,462,516,562.5,602,649,678,715,735,750,776,765,756,741,690,635.943,584.43,535.026,487.392,441.275,396.474,352.755,310.044,268.163,227.01,776
Engineering bunched Pt-Ni alloy nanocages for efficient oxygen reduction in practical fuel cells,,china,Huazhong University of Science and Technology,2019,PtNi-BNCs/C,60,0,0,0,0,40,0,0,0,0,0,0,0,0,0,0,0,0,0,0,20,0,0,0,0,0,0,0,0,0,60,2.2,,XC-72R,30,230,nanocage,0,1,0,180,640,0,oleylamine,0,0,0,1,7,25,0,0,0,68.2,3520,5.161290323,0.923,1.05,20000,0,25,0.1,0.333,5,0.15,0.1,60,nafion 212,50,120,5,5.44,100,0,80,,,,,0,0,0.206,,0.21,912,912,0,1.02,0.9,0.855,0.84,0.82,0.802,0.795,0.775,0.755,0.74,0.72,0.7,0.68,0.65,0.62,0.599,0.57,0.53,0.5,0.465,0.42,0.37783,0.34065,0.30762,0.27808,0.25151,0.22749,0.20565,0.18573,0.16747,0.15067,90,171,252,328,401,477,542.5,604,666,720,770,816,845,868,898.5,912,901,900,883.5,840,793.443,749.43,707.526,667.392,628.775,591.474,555.255,520.044,485.663,452.01,912
Ionomer distribution control in porous carbon-supported catalyst layers for high-power and low Pt-loaded proton exchange membrane fuel cells,Peter Strasser,germany,Technical University Berlin,2019,Pt/KB,100,0,0,0,0,0,0,0,0,0,0,0,0,0,0,0,0,0,0,0,15.2,0,0,0,0,0,0,0,0,0,84.8,2.1,,EC300,40,839,none,1,0,0,120,120,0,ethylene glycol,1,0,0,0,7,25,0,0,0,87,235,0.270114943,0.89,1,,,,,0.67,1.4,0.1,0.15,19.7,Gore membrane,10,155,3,2.4,100,1,80,,,,,0,0,0.23,,0.21,1469.88,1469.88,1,0.95,0.802,0.78,0.76,0.742,0.722,0.708,0.708,0.68,0.673,0.665,0.655,0.645,0.635,0.625,0.615,0.608,0.601,0.595,0.585,0.575,0.563,0.551,0.542,0.533,0.525,0.51722,0.50986,0.50288,0.49625,0.48996,80.2,156,228,296.8,361,424.8,495.6,544,605.7,665,720.5,774,825.5,875,922.5,972.8,1021.7,1071,1111.5,1150,1182.3,1212.2,1246.6,1279.2,1312.5,1344.772,1376.622,1408.064,1439.125,1469.88,1469.88
Ionomer distribution control in porous carbon-supported catalyst layers for high-power and low Pt-loaded proton exchange membrane fuel cells,Peter Strasser,germany,Technical University Berlin,2019,Pt/N-KB-200,100,0,0,0,0,0,0,0,0,0,0,0,0,0,0,0,0,0,0,0,16.2,0.84,0,0,0,0,0,0,0,0,82.96,1.8,,modified EC300,40,779,none,1,0,0,120,120,0,ethylene glycol,1,0,0,0,7,25,0,0,0,80,268,0.335,0.89,1,,,,,0.67,1.4,0.11,0.15,19.7,Gore membrane,10,155,3,2.4,100,1,80,,,,,0,0,0.23,,0.21,1502.58,1502.58,1,0.94,0.81,0.79,0.771,0.753,0.735,0.724,0.713,0.702,0.693,0.685,0.677,0.67,0.661,0.653,0.645,0.636,0.628,0.62,0.612,0.605,0.597,0.59,0.577,0.564,0.552,0.5404,0.52956,0.51939,0.50984,0.50086,81,158,231.3,301.2,367.5,434.4,499.1,561.6,623.7,685,744.7,804,859.3,914.2,967.5,1017.6,1067.6,1116,1162.8,1210,1253.7,1298,1327.1,1353.6,1380,1405.04,1429.812,1454.292,1478.536,1502.58,1502.58
Ionomer distribution control in porous carbon-supported catalyst layers for high-power and low Pt-loaded proton exchange membrane fuel cells,Peter Strasser,germany,Technical University Berlin,2019,Pt/N-KB-600,100,0,0,0,0,0,0,0,0,0,0,0,0,0,0,0,0,0,0,0,16.2,0.81,0,0,0,0,0,0,0,0,82.93,2,,modified EC300,40,773,none,1,0,0,120,120,0,ethylene glycol,1,0,0,0,7,25,0,0,0,97,424,0.437113402,0.89,1,,,,,0.67,1.4,0.105,0.15,19.7,Gore membrane,10,155,3,2.4,100,1,80,,,,,0,0,0.23,,0.21,1455.99,1455.99,1,0.95,0.825,0.8,0.783,0.766,0.75,0.738,0.726,0.715,0.708,0.7,0.692,0.685,0.675,0.665,0.655,0.65,0.645,0.64,0.63,0.62,0.61,0.6,0.584,0.568,0.552,0.53662,0.52237,0.50914,0.49683,0.48533,82.5,160,234.9,306.4,375,442.8,508.2,572,637.2,700,761.2,822,877.5,931,982.5,1040,1096.5,1152,1197,1240,1281,1320,1343.2,1363.2,1380,1395.212,1410.399,1425.592,1440.807,1455.99,1455.99
Ionomer distribution control in porous carbon-supported catalyst layers for high-power and low Pt-loaded proton exchange membrane fuel cells,Peter Strasser,germany,Technical University Berlin,2019,Pt/KB,100,0,0,0,0,0,0,0,0,0,0,0,0,0,0,0,0,0,0,0,15.2,0,0,0,0,0,0,0,0,0,84.8,2.1,,EC300,40,839,none,1,0,0,120,120,0,ethylene glycol,1,0,0,0,7,25,0,0,0,87,235,0.270114943,0.89,1,,,,,0.67,43.56,0.1,0.15,19.7,Gore membrane,10,155,3,2.4,50,1,80,225,300,1.5,2,225,300,0.23,,0.21,1386,1386,1,0.945,0.83,0.802,0.786,0.77,0.755,0.745,0.735,0.725,0.715,0.705,0.7,0.695,0.6866,0.6783,0.67,0.66,0.653,0.645,0.63,0.615,0.606,0.598,0.578,0.559,0.54,0.52179,0.50505,0.48959,0.47528,0.462,83,160.4,235.8,308,377.5,447,514.5,580,643.5,705,770,834,892.58,949.62,1005,1056,1110.1,1161,1197,1230,1272.6,1315.6,1329.4,1341.6,1350,1356.654,1363.635,1370.852,1378.312,1386,1386
Ionomer distribution control in porous carbon-supported catalyst layers for high-power and low Pt-loaded proton exchange membrane fuel cells,Peter Strasser,germany,Technical University Berlin,2019,Pt/N-KB-600,100,0,0,0,0,0,0,0,0,0,0,0,0,0,0,0,0,0,0,0,16.2,0.81,0,0,0,0,0,0,0,0,82.93,2,,modified EC300,40,773,none,1,0,0,120,120,0,ethylene glycol,1,0,0,0,7,25,0,0,0,97,424,0.437113402,0.89,1,,,,,0.67,43.56,0.105,0.15,19.7,Gore membrane,10,155,3,2.4,50,1,80,225,300,1.5,2,225,300,0.23,,0.21,1559.79,1559.79,1,0.945,0.83,0.802,0.786,0.77,0.755,0.746,0.738,0.73,0.723,0.715,0.71,0.705,0.696,0.6883,0.68,0.66,0.643,0.6374,0.6318,0.6262,0.6206,0.615,0.601,0.588,0.575,0.56245,0.55075,0.53981,0.52955,0.51993,83,160.4,235.8,308,377.5,447.6,516.6,584,650.7,715,781,846,904.8,963.62,1020,1056,1093.1,1147.32,1200.42,1252.4,1303.26,1353,1382.3,1411.2,1437.5,1462.37,1487.025,1511.468,1535.695,1559.79,1559.79
Ultralow-loading platinum-cobalt fuel cell catalysts derived from imidazolate frameworks,di-jia liu,united States,Argonne National Laboratory,2018,LP@PF-1,44,0,0,0,0,0,56,0,0,0,0,0,0,0,0,0,0,0,0,0,10.9,6.38,0,0,0,0,0,0,0,0,82.72,5.6,,ZIF-derived,,343,none,1,0,0,190,50,0,oleylamine,0,0,0,1,7,700,0.5,1,0,110,8640,7.854545455,0.93,1.05,,,,,0.7,5,0.033,0.35,20,nafion 211,25,120,2,10.8,100,1,80,200,200,,,0,0,0.05,,1,1044,1044,0,0.965,0.9,0.86,0.81,0.799,0.78,0.75,0.74,0.72193,0.70386,0.68579,0.66772,0.64965,0.63158,0.61351,0.59544,0.57737,0.5593,0.54123,0.52316,0.505,0.4875,0.47,0.4525,0.435,0.4175,0.4,0.37875,0.3575,0.33625,0.315,90,172,243,319.6,390,450,518,577.544,633.474,685.79,734.492,779.58,821.054,858.914,893.16,923.792,950.81,974.214,994.004,1010,1023.75,1034,1040.75,1044,1043.75,1040,1022.625,1001,975.125,945,1044
Ultralow-loading platinum-cobalt fuel cell catalysts derived from imidazolate frameworks,di-jia liu,united States,Argonne National Laboratory,2018,LP@PF-2,74,0,0,0,0,0,26,0,0,0,0,0,0,0,0,0,0,0,0,0,9.9,8.9,0,0,0,0,0,0,0,0,81.2,5.7,,ZIF-derived,,807,none,1,0,0,190,50,0,oleylamine,0,0,0,1,7,700,0.5,1,0,116,12360,10.65517241,0.94,1.07,,,,,0.7,5,0.035,0.35,20,nafion 211,25,120,2,10.8,100,1,80,200,200,,,0,0,0.05,,1,1425,1425,1,0.95,0.9,0.85,0.825,0.805,0.798,0.775,0.76,0.75,0.735,0.72,0.70775,0.6955,0.68325,0.671,0.65875,0.6465,0.63425,0.622,0.60975,0.5975,0.58525,0.573,0.56075,0.5485,0.53625,0.524,0.51175,0.4995,0.48725,0.475,90,170,247.5,322,399,465,532,600,661.5,720,778.525,834.6,888.225,939.4,988.125,1034.4,1078.225,1119.6,1158.525,1195,1229.025,1260.6,1289.725,1316.4,1340.625,1362.4,1381.725,1398.6,1413.025,1425,1425
Ultralow-loading platinum-cobalt fuel cell catalysts derived from imidazolate frameworks,di-jia liu,united States,Argonne National Laboratory,2018,3% Pt3Co/ZC,75,0,0,0,0,0,25,0,0,0,0,0,0,0,0,0,0,0,0,0,3.28,6,0,0,0,0,0,0,0,0,90,5.6,,ZIF-derived,,600,none,1,0,0,190,60,0,oleylamine,0,0,0,1,7,700,0.5,1,0,55,225,0.409090909,,,,,,,0.7,5,0.043,0.35,20,nafion 211,25,120,2,10.8,100,1,80,200,200,,,0,0,0.05,,1,745.92,745.92,0,0.95,0.9,0.8,0.7759,0.7518,0.7277,0.7036,0.6795,0.6554,0.6313,0.6072,0.5831,0.559,0.5349,0.5108,0.4867,0.4626,0.4385,0.4144,0.3903,0.3662,0.3421,0.318,0.2939,0.2698,0.2457,0.2216,0.1975,0.1734,0.1493,0.125,90,160,232.77,300.72,363.85,422.16,475.65,524.32,568.17,607.2,641.41,670.8,695.37,715.12,730.05,740.16,745.45,745.92,741.57,732.4,718.41,699.6,675.97,647.52,614.25,576.16,533.25,485.52,432.97,375,745.92
Ultralow-loading platinum-cobalt fuel cell catalysts derived from imidazolate frameworks,di-jia liu,united States,Argonne National Laboratory,2018,47% Pt/C from TKK,100,0,0,0,0,0,0,0,0,0,0,0,0,0,0,0,0,0,0,0,47,0,0,0,0,0,0,0,0,0,53,3.9,,XC-72R,30,230,none,1,0,0,198,1.6,1,ethylene glycol,1,0,0,0,10,25,0,0,0,62,217,0.35,,,,,,,0.7,5,0.35,0.2,20,nafion 211,25,120,2,10.8,100,1,80,200,200,,,0,0,0.05,,1,1206.835,1206.835,0,0.95,0.9,0.8,0.776,0.76,0.75,0.73,0.715,0.705,0.695,0.685,0.67085,0.6567,0.64255,0.6284,0.61425,0.6001,0.58595,0.5718,0.55765,0.5435,0.52935,0.5152,0.50105,0.4869,0.47275,0.4586,0.44445,0.4303,0.41615,0.402,90,160,232.8,304,375,438,500.5,564,625.5,685,737.935,788.04,835.315,879.76,921.375,960.16,996.115,1029.24,1059.535,1087,1111.635,1133.44,1152.415,1168.56,1181.875,1192.36,1200.015,1204.84,1206.835,1206,1206.835
Ultralow-loading platinum-cobalt fuel cell catalysts derived from imidazolate frameworks,di-jia liu,united States,Argonne National Laboratory,2018,LP@PF-1,44,0,0,0,0,0,56,0,0,0,0,0,0,0,0,0,0,0,0,0,10.9,6.38,0,0,0,0,0,0,0,0,82.72,5.6,,ZIF-derived,,343,none,1,0,0,190,50,0,oleylamine,0,0,0,1,7,700,0.5,1,0,110,8640,7.854545455,0.93,1.05,,,,,0.7,5,0.033,0.35,20,nafion 211,25,120,2,10.8,100,1,80,200,520,1.5,1.8,225,270,0.1,,0.21,742.5,742.5,0,0.89,0.85,0.815,0.795,0.765,0.745,0.715,0.698,0.675,0.65,0.63,0.61,0.59,0.565,0.515,0.495,0.45,0.415,0.38,0.325,0.275,0.201,0.14,0.08342,0.03448,0.01,0.01,0.01,0.01,0.01,0.01,85,163,238.5,306,372.5,429,488.6,540,585,630,671,708,734.5,721,742.5,720,705.5,684,617.5,550,422.1,308,191.866,82.752,25,26,27,28,29,30,742.5
Ultralow-loading platinum-cobalt fuel cell catalysts derived from imidazolate frameworks,di-jia liu,united States,Argonne National Laboratory,2018,LP@PF-2,74,0,0,0,0,0,26,0,0,0,0,0,0,0,0,0,0,0,0,0,9.9,8.9,0,0,0,0,0,0,0,0,81.2,5.7,,ZIF-derived,,807,none,1,0,0,190,50,0,oleylamine,0,0,0,1,7,700,0.5,1,0,116,12360,10.65517241,0.94,1.07,,,,,0.7,5,0.035,0.35,20,nafion 211,25,120,2,10.8,100,1,80,200,520,1.5,1.8,225,270,0.1,,0.21,816,816,0,0.89,0.85,0.815,0.795,0.765,0.745,0.715,0.698,0.675,0.65,0.63,0.61,0.59,0.565,0.545,0.51,0.5,0.48,0.445,0.41,0.375,0.3325,0.29,0.2483,0.2066,0.1649,0.1232,0.04,0.01,0.01,0.01,85,163,238.5,306,372.5,429,488.6,540,585,630,671,708,734.5,763,765,800,816,801,779,750,698.25,638,571.09,495.84,412.25,320.32,108,28,29,30,816
Ultralow-loading platinum-cobalt fuel cell catalysts derived from imidazolate frameworks,di-jia liu,united States,Argonne National Laboratory,2018,LP@PF-1,44,0,0,0,0,0,56,0,0,0,0,0,0,0,0,0,0,0,0,0,10.9,6.38,0,0,0,0,0,0,0,0,82.72,5.6,,ZIF-derived,,343,none,1,0,0,190,50,0,oleylamine,0,0,0,1,7,700,0.5,1,0,110,8640,7.854545455,0.93,1.05,,,,,0.7,5,0.033,0.35,20,nafion 211,25,120,2,10.8,100,1,80,200,520,1.5,1.8,225,270,0.2,,0.21,1016,1016,1,0.98,0.89,0.85,0.825,0.8,0.78,0.755,0.745,0.72,0.7,0.69,0.665,0.65,0.63,0.61,0.6,0.58,0.562,0.544,0.526,0.508,0.475,0.445,0.42,0.39,0.34,0.298,0.22,0.18,0.12,0.06,89,170,247.5,320,390,453,521.5,576,630,690,731.5,780,819,854,900,928,955.4,979.2,999.4,1016,997.5,979,966,936,850,774.8,594,504,348,180,1016
Ultralow-loading platinum-cobalt fuel cell catalysts derived from imidazolate frameworks,di-jia liu,united States,Argonne National Laboratory,2018,LP@PF-2,74,0,0,0,0,0,26,0,0,0,0,0,0,0,0,0,0,0,0,0,9.9,8.9,0,0,0,0,0,0,0,0,81.2,5.7,,ZIF-derived,,807,none,1,0,0,190,50,0,oleylamine,0,0,0,1,7,700,0.5,1,0,116,12360,10.65517241,0.94,1.07,,,,,0.7,5,0.035,0.35,20,nafion 211,25,120,2,10.8,100,1,80,200,520,1.5,1.8,225,270,0.2,,0.21,1046.4,1046.4,1,0.98,0.89,0.85,0.825,0.8,0.78,0.755,0.745,0.72,0.7,0.69,0.665,0.65,0.63,0.61,0.6,0.58,0.562,0.544,0.526,0.508,0.49,0.472,0.454,0.436,0.418,0.4,0.36,0.325,0.3,0.255,89,170,247.5,320,390,453,521.5,576,630,690,731.5,780,819,854,900,928,955.4,979.2,999.4,1016,1029,1038.4,1044.2,1046.4,1045,1040,972,910,870,765,1046.4
Hard-Magnet L10-CoPt Nanoparticles Advance Fuel Cell Catalysis,shouheng sun,united States,brown university,2019,L10-CoPt,51,0,0,0,0,0,49,0,0,0,0,0,0,0,0,0,0,0,0,0,10.3,0,0,0,0,0,0,0,0,0,89.7,9,,EC300,40,875,core-shell,0,0,1,300,60,0,oleylamine,0,0,0,1,7,650,6,1,0,27.3,2260,8.278388278,0.975,1.1,30000,5,375,2.625,,5,0.105,,,nafion 211,25,,,,20,0,80,500,1000,,,0,0,0.05,,0.21,1043.49,1043.49,1,0.925,0.851,0.82,0.795,0.775,0.751,0.73,0.71,0.695,0.665,0.635,0.60656,0.58092,0.5577,0.53657,0.51725,0.49952,0.4832,0.46812,0.45415,0.44117,0.42907,0.41777,0.4072,0.39728,0.38796,0.37919,0.37067,0.36263,0.35503,0.34783,85.1,164,238.5,310,375.5,438,497,556,598.5,635,667.216,697.104,725.01,751.198,775.875,799.232,821.44,842.616,862.885,882.34,901.047,919.094,936.56,953.472,969.9,985.894,1000.809,1015.364,1029.587,1043.49,1043.49
Hard-Magnet L10-CoPt Nanoparticles Advance Fuel Cell Catalysis,shouheng sun,united States,brown university,2019,L10-CoPt,51,0,0,0,0,0,49,0,0,0,0,0,0,0,0,0,0,0,0,0,10.3,0,0,0,0,0,0,0,0,0,89.7,9,,EC300,40,875,core-shell,0,0,1,300,60,0,oleylamine,0,0,0,1,7,650,6,1,0,27.3,2260,8.278388278,0.975,1.1,30000,5,375,2.625,,5,0.105,,,nafion 211,25,,,,100,0,80,500,1000,,,0,0,0.05,,0.21,580.125,580.125,0,0.94,0.865,0.827,0.801,0.778,0.753,0.73,0.702,0.67,0.62,0.57,0.5233,0.48239,0.44625,0.4141,0.3853,0.35936,0.33588,0.31452,0.29501,0.27711,0.26063,0.24542,0.23132,0.21823,0.20604,0.19465,0.18363,0.17331,0.16362,0.15451,86.5,165.4,240.3,311.2,376.5,438,491.4,536,558,570,575.63,578.868,580.125,579.74,577.95,574.976,570.996,566.136,560.519,554.22,547.323,539.924,532.036,523.752,515.1,506.09,495.801,485.268,474.498,463.53,580.125
Hard-Magnet L10-CoPt Nanoparticles Advance Fuel Cell Catalysis,shouheng sun,united States,brown university,2019,L10-FePt/Pt,51,0,0,0,0,0,0,49,0,0,0,0,0,0,0,0,0,0,0,0,28.31,0,0,0,0,0,0,0,0,0,71.69,8,,EC300,40,875,core-shell,0,0,1,300,60,0,oleylamine,0,0,0,1,7,650,6,1,0,19.8,710,3.585858586,0.945,1.1,10000,4,20,,,5,0.105,,,nafion 211,25,,,,100,0,80,500,1000,,,0,0,0.05,,0.21,983.49,983.49,0,0.95,0.845,0.805,0.78,0.755,0.735,0.71,0.69,0.67,0.645,0.615,0.58656,0.56092,0.5377,0.51657,0.49725,0.47952,0.4632,0.44812,0.43415,0.42117,0.40907,0.39777,0.3872,0.37728,0.36796,0.35919,0.35067,0.34263,0.33503,0.32783,84.5,161,234,302,367.5,426,483,536,580.5,615,645.216,673.104,699.01,723.198,745.875,767.232,787.44,806.616,824.885,842.34,859.047,875.094,890.56,905.472,919.9,933.894,946.809,959.364,971.587,983.49,983.49
Fe Stabilization by Intermetallic L10-FePt and Pt Catalysis Enhancement in L10-FePt/Pt Nanoparticles for Efficient Oxygen Reduction Reaction in Fuel Cells,shouheng sun,united States,brown university,2018,L10-FePt/Pt,51,0,0,0,0,0,0,49,0,0,0,0,0,0,0,0,0,0,0,0,28.31,0,0,0,0,0,0,0,0,0,71.69,8,,EC300,40,875,core-shell,0,0,1,300,60,0,oleylamine,0,0,0,1,7,700,6,1,0,19.8,710,3.585858586,0.945,1.1,10000,4,20,,,5,0.103,,,nafion 211,25,,,,100,0,80,200,200,,,0,0,0.05,,0.21,621.5,621.5,0,0.915,0.83,0.805,0.798,0.775,0.75,0.725,0.701,0.675,0.64,0.6,0.565,0.5,0.43985,0.38805,0.34298,0.3034,0.26837,0.23715,0.20915,0.18389,0.16099,0.14013,0.12106,0.10355,0.08742,0.07251,0.05869,0.04584,0.03344,0.02187,83,161,239.4,310,375,435,490.7,540,576,600,621.5,600,571.805,543.27,514.47,485.44,456.229,426.87,397.385,367.78,338.079,308.286,278.438,248.52,218.55,188.526,158.463,128.352,96.976,65.61,621.5
Fe Stabilization by Intermetallic L10-FePt and Pt Catalysis Enhancement in L10-FePt/Pt Nanoparticles for Efficient Oxygen Reduction Reaction in Fuel Cells,shouheng sun,united States,brown university,2018,8nm Pt,100,0,0,0,0,0,0,0,0,0,0,0,0,0,0,0,0,0,0,0,23,0,0,0,0,0,0,0,0,0,87,8,,EC300,40,875,core-shell,0,0,1,300,60,0,oleylamine,0,0,0,1,7,700,6,1,0,19.8,225,1.136363636,,,,,,,,5,0.097,,,nafion 211,25,,,,100,0,80,200,200,,,0,0,0.05,,0.21,448.2,448.2,0,0.97,0.805,0.775,0.74,0.702,0.67,0.635,0.6,0.55,0.498,0.44,0.3861,0.33933,0.29836,0.26217,0.22998,0.20114,0.17518,0.15167,0.13028,0.11075,0.09283,0.07634,0.06112,0.04701,0.03391,0.0217,0.01,0.01,0.01,0.01,80.5,155,222,280.8,335,381,420,440,448.2,440,424.71,407.196,387.868,367.038,344.97,321.824,297.806,273.006,247.532,221.5,194.943,167.948,140.576,112.824,84.775,56.42,27,28,29,30,448.2
Design and synthesis of degradation-resistant core¨Cshell catalysts for proton exchange membrane fuel cells,Anil V.Virkar,united States,University of Utah,2014,Ag/C+PtCl,5,0,0,0,0,0,0,0,0,0,0,0,0,0,95,0,0,0,0,0,30,0,0,0,0,0,0,0,0,0,70,5,,XC-72R,30,230,core-shell,0,0,1,25,0,0,displacement reaction,0,0,0,0,7,25,0,0,0,61.7,217,0.351701783,,,,,,,,5,,0.5,30,nafion 115,125,90,5,7,100,1,80,,,,,0,0,0,,1,99.6,99.6,0,0.651,0.514,0.425,0.332,0.146,0.01,0.01,0.01,0.01,0.01,0.01,0.01,0.01,0.01,0.01,0.01,0.01,0.01,0.01,0.01,0.01,0.01,0.01,0.01,0.01,0.01,0.01,0.01,0.01,0.01,0.01,51.4,85,99.6,58.4,5,6,7,8,9,10,11,12,13,14,15,16,17,18,19,20,21,22,23,24,25,26,27,28,29,30,99.6
Design and synthesis of degradation-resistant core¨Cshell catalysts for proton exchange membrane fuel cells,Anil V.Virkar,united States,University of Utah,2014,Ag/C+PtCl-20min,5,0,0,0,0,0,0,0,0,0,0,0,0,0,95,0,0,0,0,0,30,0,0,0,0,0,0,0,0,0,70,5,,XC-72R,30,230,core-shell,0,0,1,25,20,0,displacement reaction,0,0,0,0,7,25,0,0,0,61.7,217,0.351701783,,,,,,,,5,,0.5,30,nafion 115,125,90,5,7,100,1,80,,,,,0,0,0,,1,137.6,137.6,0,0.732,0.566,0.485,0.413,0.344,0.263,0.18869,0.12571,0.07166,0.02476,0.01,0.01,0.01,0.01,0.01,0.01,0.01,0.01,0.01,0.01,0.01,0.01,0.01,0.01,0.01,0.01,0.01,0.01,0.01,0.01,0.01,56.6,97,123.9,137.6,131.5,113.214,87.997,57.328,22.284,10,11,12,13,14,15,16,17,18,19,20,21,22,23,24,25,26,27,28,29,30,137.6
Design and synthesis of degradation-resistant core¨Cshell catalysts for proton exchange membrane fuel cells,Anil V.Virkar,united States,University of Utah,2014,Ag/C+PtCl-360min,5,0,0,0,0,0,0,0,0,0,0,0,0,0,95,0,0,0,0,0,30,0,0,0,0,0,0,0,0,0,70,5,,XC-72R,30,230,core-shell,0,0,1,25,360,0,displacement reaction,0,0,0,0,7,25,0,0,0,61.7,217,0.351701783,,,,,,,,5,,0.5,30,nafion 115,125,90,5,7,100,1,80,,,,,0,0,0,,1,156.8,156.8,0,0.82,0.623,0.558,0.514,0.392,0.271,0.16199,0.07264,0.01,0.01,0.01,0.01,0.01,0.01,0.01,0.01,0.01,0.01,0.01,0.01,0.01,0.01,0.01,0.01,0.01,0.01,0.01,0.01,0.01,0.01,0.01,62.3,111.6,154.2,156.8,135.5,97.194,50.848,8,9,10,11,12,13,14,15,16,17,18,19,20,21,22,23,24,25,26,27,28,29,30,156.8
Highly Active and Stable Pt3Cr/C Alloy Catalyst in H2-PEMFC,J.-F. Drillet,Germany,DECHEMA-Forschungsinstitut,2015,Pt3Cr/C_Before ADT,30,0,0,0,0,0,0,0,0,0,0,0,10,0,0,0,0,0,0,0,40,0,0,0,0,0,0,0,0,0,60,4.56,,XC-72R,30,230,none,1,0,0,80,60,0,formaldehyde,0,0,0,1,7,25,0,0,0,205,34.63,0.016892683,,,,,,,1.7,50,0.21,,,Nafion HP,127,140,10,2,70,1,80,225,375,1.5,2.5,225,375,0,,0.21,593.86,593.86,0,0.929,0.778,0.745,0.719,0.694,0.667,0.651,0.621,0.596,0.576,0.537,0.50029,0.46766,0.43846,0.41218,0.3884,0.36678,0.34704,0.32894,0.3123,0.29693,0.28269,0.26948,0.25718,0.24569,0.23495,0.22488,0.21512,0.20594,0.1973,0.18914,77.8,149,215.7,277.6,333.5,390.6,434.7,476.8,518.4,537,550.319,561.192,569.998,577.052,582.6,586.848,589.968,592.092,593.37,593.86,593.649,592.856,591.514,589.656,587.375,584.688,580.824,576.632,572.17,567.42,593.86
Highly Active and Stable Pt3Cr/C Alloy Catalyst in H2-PEMFC,J.-F. Drillet,Germany,DECHEMA-Forschungsinstitut,2015,Pt3Cr/C_After ADT,30,0,0,0,0,0,0,0,0,0,0,0,10,0,0,0,0,0,0,0,40,0,0,0,0,0,0,0,0,0,60,7.14,,XC-72R,30,230,none,1,0,0,80,60,0,formaldehyde,0,0,0,1,7,25,0,0,0,52,34.63,0.066596154,,,,,,,1.7,50,0.21,,,Nafion HP,127,140,10,2,70,1,80,225,375,1.5,2.5,225,375,0,,0.21,1024.92,1024.92,1,0.921,0.766,0.735,0.708,0.684,0.659,0.639,0.614,0.579,0.559,0.53986,0.52228,0.5061,0.49114,0.47727,0.46439,0.45238,0.44116,0.43066,0.4208,0.41154,0.40282,0.39459,0.38681,0.37945,0.37247,0.36567,0.35921,0.35307,0.34722,0.34164,76.6,147,212.4,273.6,329.5,383.4,429.8,463.2,503.1,539.86,574.508,607.32,638.482,668.178,696.585,723.808,749.972,775.188,799.52,823.08,845.922,868.098,889.663,910.68,931.175,950.742,969.867,988.596,1006.938,1024.92,1024.92
Highly Active and Stable Pt3Cr/C Alloy Catalyst in H2-PEMFC,J.-F. Drillet,Germany,DECHEMA-Forschungsinstitut,2015,Pt/C_Before ADT,40,0,0,0,0,0,0,0,0,0,0,0,0,0,0,0,0,0,0,0,40,0,0,0,0,0,0,0,0,0,60,4.5,,XC-72R,30,230,none,1,0,0,80,60,0,formaldehyde,0,0,0,1,7,25,0,0,0,214,24.8,0.011588785,,,,,,,1.7,50,0.36,,,Nafion HP,127,140,10,2,70,1,80,225,375,1.5,2.5,225,375,0,,0.21,986.58,986.58,0,0.945,0.79,0.759,0.735,0.712,0.68,0.663,0.636,0.604,0.578,0.518,0.502,0.48662,0.47237,0.45914,0.44683,0.43533,0.42458,0.4145,0.40503,0.39612,0.38771,0.37978,0.37227,0.36516,0.35841,0.352,0.3459,0.33995,0.33427,0.32886,79,151.8,220.5,284.8,340,397.8,445.2,483.2,520.2,518,552.2,583.944,614.081,642.796,670.245,696.528,721.786,746.1,769.557,792.24,814.191,835.516,856.221,876.384,896.025,915.2,933.93,951.86,969.383,986.58,986.58
Highly Active and Stable Pt3Cr/C Alloy Catalyst in H2-PEMFC,J.-F. Drillet,Germany,DECHEMA-Forschungsinstitut,2015,Pt/C_After ADT,40,0,0,0,0,0,0,0,0,0,0,0,0,0,0,0,0,0,0,0,40,0,0,0,0,0,0,0,0,0,60,16.55,,XC-72R,30,230,none,1,0,0,80,60,0,formaldehyde,0,0,0,1,7,25,0,0,0,55,24.8,0.045090909,,,,,,,1.7,50,0.36,,,Nafion HP,127,140,10,2,70,1,80,225,375,1.5,2.5,225,375,0,,0.21,301.7,301.7,0,0.919,0.71,0.649,0.608,0.576,0.514,0.494,0.431,0.37263,0.32226,0.27835,0.23973,0.20549,0.17494,0.14751,0.12274,0.10026,0.07978,0.06102,0.0438,0.02792,0.01323,0.01,0.01,0.01,0.01,0.01,0.01,0.01,0.01,0.01,71,129.8,182.4,230.4,257,296.4,301.7,298.104,290.034,278.35,263.703,246.588,227.422,206.514,184.11,160.416,135.626,109.836,83.22,55.84,27.783,22,23,24,25,26,27,28,29,30,301.7
Impact of Ionomer Content on Proton Exchange Membrane Fuel Cell Performance,S. Kaliaguine,Canada,Laval University,2013,N(wt.%) = 10 wt.%,100,0,0,0,0,0,0,0,0,0,0,0,0,0,0,0,0,0,0,0,60,0,0,0,0,0,0,0,0,0,40,6.2,,ZIF-derived,,807,none,1,0,0,85,4320,0,acetonitrile,0,0,0,1,7,950,4,1,0,88,180,0.204545455,,,,,,,0.111,1.96,0.5,0.5,,nafion 212,50,,,,100,1,80,,,,,0,0,0,,0.21,125.1,125.1,0,0.931,0.721,0.606,0.417,0.25084,0.12052,0.01556,0.01,0.01,0.01,0.01,0.01,0.01,0.01,0.01,0.01,0.01,0.01,0.01,0.01,0.01,0.01,0.01,0.01,0.01,0.01,0.01,0.01,0.01,0.01,0.01,72.1,121.2,125.1,100.336,60.26,9.336,7,8,9,10,11,12,13,14,15,16,17,18,19,20,21,22,23,24,25,26,27,28,29,30,125.1
Impact of Ionomer Content on Proton Exchange Membrane Fuel Cell Performance,S. Kaliaguine,Canada,Laval University,2013,N(wt.%) = 20 wt.%,100,0,0,0,0,0,0,0,0,0,0,0,0,0,0,0,0,0,0,0,60,0,0,0,0,0,0,0,0,0,40,6.2,,ZIF-derived,,807,none,1,0,0,85,4320,0,acetonitrile,0,0,0,1,7,950,4,1,0,88,180,0.204545455,,,,,,,0.25,1.96,0.5,0.5,,nafion 212,50,,,,100,1,80,,,,,0,0,0,,0.21,164.4,164.4,0,0.941,0.73,0.641,0.544,0.411,0.188,0.01,0.01,0.01,0.01,0.01,0.01,0.01,0.01,0.01,0.01,0.01,0.01,0.01,0.01,0.01,0.01,0.01,0.01,0.01,0.01,0.01,0.01,0.01,0.01,0.01,73,128.2,163.2,164.4,94,6,7,8,9,10,11,12,13,14,15,16,17,18,19,20,21,22,23,24,25,26,27,28,29,30,164.4
Impact of Ionomer Content on Proton Exchange Membrane Fuel Cell Performance,S. Kaliaguine,Canada,Laval University,2013,N(wt.%) = 25 wt.%,100,0,0,0,0,0,0,0,0,0,0,0,0,0,0,0,0,0,0,0,60,0,0,0,0,0,0,0,0,0,40,6.2,,ZIF-derived,,807,none,1,0,0,85,4320,0,acetonitrile,0,0,0,1,7,950,4,1,0,88,180,0.204545455,,,,,,,0.333,1.96,0.5,0.5,,nafion 212,50,,,,100,1,80,,,,,0,0,0,,0.21,174.4,174.4,0,0.959,0.742,0.656,0.569,0.436,0.215,0.01,0.01,0.01,0.01,0.01,0.01,0.01,0.01,0.01,0.01,0.01,0.01,0.01,0.01,0.01,0.01,0.01,0.01,0.01,0.01,0.01,0.01,0.01,0.01,0.01,74.2,131.2,170.7,174.4,107.5,6,7,8,9,10,11,12,13,14,15,16,17,18,19,20,21,22,23,24,25,26,27,28,29,30,174.4
Impact of Ionomer Content on Proton Exchange Membrane Fuel Cell Performance,S. Kaliaguine,Canada,Laval University,2013,N(wt.%) = 30 wt.%,100,0,0,0,0,0,0,0,0,0,0,0,0,0,0,0,0,0,0,0,60,0,0,0,0,0,0,0,0,0,40,6.2,,ZIF-derived,,807,none,1,0,0,85,4320,0,acetonitrile,0,0,0,1,7,950,4,1,0,88,180,0.204545455,,,,,,,0.428,1.96,0.5,0.5,,nafion 212,50,,,,100,1,80,,,,,0,0,0,,0.21,194,194,0,0.984,0.78,0.683,0.59,0.485,0.265,0.07342,0.01,0.01,0.01,0.01,0.01,0.01,0.01,0.01,0.01,0.01,0.01,0.01,0.01,0.01,0.01,0.01,0.01,0.01,0.01,0.01,0.01,0.01,0.01,0.01,78,136.6,177,194,132.5,44.052,7,8,9,10,11,12,13,14,15,16,17,18,19,20,21,22,23,24,25,26,27,28,29,30,194
Impact of Ionomer Content on Proton Exchange Membrane Fuel Cell Performance,S. Kaliaguine,Canada,Laval University,2013,N(wt.%) = 35 wt.%,100,0,0,0,0,0,0,0,0,0,0,0,0,0,0,0,0,0,0,0,60,0,0,0,0,0,0,0,0,0,40,6.2,,ZIF-derived,,807,none,1,0,0,85,4320,0,acetonitrile,0,0,0,1,7,950,4,1,0,88,180,0.204545455,,,,,,,0.538,1.96,0.5,0.5,,nafion 212,50,,,,100,1,80,,,,,0,0,0,,0.21,201.6,201.6,0,0.993,0.801,0.687,0.6,0.504,0.315,0.14884,0.01,0.01,0.01,0.01,0.01,0.01,0.01,0.01,0.01,0.01,0.01,0.01,0.01,0.01,0.01,0.01,0.01,0.01,0.01,0.01,0.01,0.01,0.01,0.01,80.1,137.4,180,201.6,157.5,89.304,7,8,9,10,11,12,13,14,15,16,17,18,19,20,21,22,23,24,25,26,27,28,29,30,201.6
Impact of Ionomer Content on Proton Exchange Membrane Fuel Cell Performance,S. Kaliaguine,Canada,Laval University,2013,N(wt.%) = 40 wt.%,100,0,0,0,0,0,0,0,0,0,0,0,0,0,0,0,0,0,0,0,60,0,0,0,0,0,0,0,0,0,40,6.2,,ZIF-derived,,807,none,1,0,0,85,4320,0,acetonitrile,0,0,0,1,7,950,4,1,0,88,180,0.204545455,,,,,,,0.667,1.96,0.5,0.5,,nafion 212,50,,,,100,1,80,,,,,0,0,0,,0.21,170.7,170.7,0,0.962,0.755,0.662,0.569,0.417,0.28168,0.17313,0.08412,0.01,0.01,0.01,0.01,0.01,0.01,0.01,0.01,0.01,0.01,0.01,0.01,0.01,0.01,0.01,0.01,0.01,0.01,0.01,0.01,0.01,0.01,0.01,75.5,132.4,170.7,166.8,140.84,103.878,58.884,8,9,10,11,12,13,14,15,16,17,18,19,20,21,22,23,24,25,26,27,28,29,30,170.7
Impact of Ionomer Content on Proton Exchange Membrane Fuel Cell Performance,S. Kaliaguine,Canada,Laval University,2013,N(wt.%) = 50 wt.%,100,0,0,0,0,0,0,0,0,0,0,0,0,0,0,0,0,0,0,0,60,0,0,0,0,0,0,0,0,0,40,6.2,,ZIF-derived,,807,none,1,0,0,85,4320,0,acetonitrile,0,0,0,1,7,950,4,1,0,88,180,0.204545455,,,,,,,1,1.96,0.5,0.5,,nafion 212,50,,,,100,1,80,,,,,0,0,0,,0.21,144.6,144.6,0,0.959,0.702,0.6,0.482,0.274,0.09222,0.01,0.01,0.01,0.01,0.01,0.01,0.01,0.01,0.01,0.01,0.01,0.01,0.01,0.01,0.01,0.01,0.01,0.01,0.01,0.01,0.01,0.01,0.01,0.01,0.01,70.2,120,144.6,109.6,46.11,6,7,8,9,10,11,12,13,14,15,16,17,18,19,20,21,22,23,24,25,26,27,28,29,30,144.6
Impact of Platinum Loading and Catalyst Layer Structure on PEMFC Performance,Wenbin Gu,united States,General Motors Electrochemical Energy Research Laboratory,2013,0.025Pt-O2,100,0,0,0,0,0,0,0,0,0,0,0,0,0,0,0,0,0,0,0,50,0,0,0,0,0,0,0,0,0,50,4.4,,XC-72R,30,230,none,1,0,0,198,1.6,1,ethylene glycol,1,0,0,0,10,25,0,0,0,88,180,0.204545455,,,,,,,0.95,5,0.025,0.05,20,Gore membrane,18,146,4,3.6,100,0,80,,,,,0,0,0,,1,1502.31,1502.31,1,0.887,0.785,0.754,0.737,0.718,0.706,0.693,0.684,0.672,0.662,0.651,0.643,0.635,0.624,0.618,0.61,0.602,0.596,0.587,0.579,0.57,0.56126,0.55302,0.54523,0.53786,0.53087,0.52424,0.51793,0.51194,0.50622,0.50077,78.5,150.8,221.1,287.2,353,415.8,478.8,537.6,595.8,651,707.3,762,811.2,865.2,915,963.2,1013.2,1056.6,1100.1,1140,1178.646,1216.644,1254.029,1290.864,1327.175,1363.024,1398.411,1433.432,1468.038,1502.31,1502.31
Impact of Platinum Loading and Catalyst Layer Structure on PEMFC Performance,Wenbin Gu,united States,General Motors Electrochemical Energy Research Laboratory,2013,0.05Pt-O2,100,0,0,0,0,0,0,0,0,0,0,0,0,0,0,0,0,0,0,0,50,0,0,0,0,0,0,0,0,0,50,4.4,,XC-72R,30,230,none,1,0,0,198,1.6,1,ethylene glycol,1,0,0,0,10,25,0,0,0,88,180,0.204545455,,,,,,,0.95,5,0.05,0.05,20,Gore membrane,18,146,4,3.6,100,0,80,,,,,0,0,0,,1,1657.92,1657.92,1,0.882,0.81,0.782,0.763,0.751,0.738,0.729,0.718,0.707,0.699,0.69,0.682,0.674,0.666,0.659,0.653,0.645,0.638,0.631,0.623,0.615,0.60722,0.59986,0.59288,0.58625,0.57996,0.57396,0.56826,0.56281,0.55761,0.55264,81,156.4,228.9,300.4,369,437.4,502.6,565.6,629.1,690,750.2,808.8,865.8,922.6,979.5,1032,1084.6,1135.8,1183.7,1230,1275.162,1319.692,1363.624,1407,1449.9,1492.296,1534.302,1575.868,1617.069,1657.92,1657.92
Impact of Platinum Loading and Catalyst Layer Structure on PEMFC Performance,Wenbin Gu,united States,General Motors Electrochemical Energy Research Laboratory,2013,0.1Pt-O2,100,0,0,0,0,0,0,0,0,0,0,0,0,0,0,0,0,0,0,0,50,0,0,0,0,0,0,0,0,0,50,4.4,,XC-72R,30,230,none,1,0,0,198,1.6,1,ethylene glycol,1,0,0,0,10,25,0,0,0,88,180,0.204545455,,,,,,,0.95,5,0.1,0.05,20,Gore membrane,18,146,4,3.6,100,0,80,,,,,0,0,0,,1,1850.43,1850.43,1,0.899,0.841,0.81,0.793,0.78,0.768,0.76,0.752,0.743,0.735,0.727,0.719,0.713,0.707,0.701,0.695,0.688,0.684,0.677,0.671,0.665,0.65914,0.65356,0.64823,0.64314,0.63827,0.63361,0.62915,0.62486,0.62075,0.61681,84.1,162,237.9,312,384,456,526.4,594.4,661.5,727,790.9,855.6,919.1,981.4,1042.5,1100.8,1162.8,1218.6,1274.9,1330,1384.194,1437.832,1490.929,1543.536,1595.675,1647.386,1698.705,1749.608,1800.175,1850.43,1850.43
Impact of Platinum Loading and Catalyst Layer Structure on PEMFC Performance,Wenbin Gu,united States,General Motors Electrochemical Energy Research Laboratory,2013,0.2Pt-O2,100,0,0,0,0,0,0,0,0,0,0,0,0,0,0,0,0,0,0,0,50,0,0,0,0,0,0,0,0,0,50,4.4,,XC-72R,30,230,none,1,0,0,198,1.6,1,ethylene glycol,1,0,0,0,10,25,0,0,0,88,180,0.204545455,,,,,,,0.95,5,0.2,0.05,20,Gore membrane,18,146,4,3.6,100,0,80,,,,,0,0,0,,1,1918.95,1918.95,1,0.913,0.863,0.838,0.821,0.807,0.798,0.79,0.782,0.773,0.765,0.757,0.751,0.745,0.737,0.732,0.726,0.72,0.713,0.707,0.702,0.695,0.68818,0.6817,0.67554,0.66968,0.66409,0.65875,0.65366,0.64878,0.64412,0.63965,86.3,167.6,246.3,322.8,399,474,547.4,618.4,688.5,757,826.1,894,958.1,1024.8,1089,1152,1212.1,1272.6,1333.8,1390,1445.178,1499.74,1553.742,1607.232,1660.225,1712.75,1764.882,1816.584,1867.948,1918.95,1918.95
