Repository: ruiding-uchicago/Applying-Machine-Learning-to-Boost-the-Development-of-High-performance-Membrane-Electrode-Assembly

The code file was write in jupyter notebook and saved in the corresponding format of .ipynb. To run the code, we suggest users to install Anaconda 3 in windows 10 and install the following necessary python packages with the same or higher version to set up compatible environment:
Python 3.7
jupyter 1.0.0
keras 2.3.1
numpy 1.18.1
pandas 1.0.1
scikit-learn 0.22.1
matplotlib 3.1.3
deep-belief-network 1.0.3
tensorflow-gpu 1.14.0
seaborn 0.10.0
R-Studio 8.13.176095 (for apriori algorithm)
Please notice that the computing of artificial neural network was runned on GPU.

File: Module II/database_decision_tree.csv (part 13 of 18)
here inert,Electrochemical Active Surface Area (m2/g),Catalyst Mass Activity (mA mg-1),Catalyst Specific Activity (mA cm-2),Half wave potential £¨V vsRHE£©,Onset Potential £¨V vsRHE£©,ADT cycles,Reduce in half wave potential  mV,Reduce in MA/ mA mg-1,Reduce in SA/mA cm-2,I/C Ratio(Ionomer/Catalyst),Active Area (cm2),Cathode Platinum Loading (mgPt cm-2),Anode Platinum Loading(mgPt cm-2),Anodic Catalyst Type x wt% Pt/C,Membrane,Membrane Thickness (¦Ìm),Hot Press Temperature (¡æ),Hot Press Time (min),Hot Press Pressure (Mpa),Humidity %,GDE for 1/CCM for 0,Cell Temperature (¡æ),Flowing Rate of Anode Gas (H2) (ml min-1),Flowing Rate of Cathode Gas(O2/air) (ml min-1),stoichiometry/anode,stoichiometry/cathode,stoich to flow anode,stoich to flow cathode,Backpressure (Mpa),"Current decay at 0.6V(ma,cm2)",Cathode Gas Oxygen Ratio,Maximum Power Density mW cm-2,MPD caculated,qualified,Open Circuit Voltage V,Voltage 100mA cm0,Voltage 200mA cm0,Voltage 300mA cm0,Voltage 400mA cm0,Voltage 500mA cm0,Voltage 600mA cm0,Voltage 700mA cm0,Voltage 800mA cm0,Voltage 900mA cm0,Voltage 1000mA cm0,Voltage 1100mA cm0,Voltage 1200mA cm0,Voltage 1300mA cm0,Voltage 1400mA cm0,Voltage 1500mA cm0,Voltage 1600mA cm0,Voltage 1700mA cm0,Voltage 1800mA cm0,Voltage 1900mA cm0,Voltage 2000mA cm0,Voltage 2100mA cm0,Voltage 2200mA cm0,Voltage 2300mA cm0,Voltage 2400mA cm0,Voltage 2500mA cm0,Voltage 2600mA cm0,Voltage 2700mA cm0,Voltage 2800mA cm0,Voltage 2900mA cm0,Voltage 3000mA cm0,,,,,,,,,,,,,,,,,,,,,,,,,,,,,,,
Impact of Platinum Loading and Catalyst Layer Structure on PEMFC Performance,Wenbin Gu,united States,General Motors Electrochemical Energy Research Laboratory,2013,0.3Pt-O2,100,0,0,0,0,0,0,0,0,0,0,0,0,0,0,0,0,0,0,0,50,0,0,0,0,0,0,0,0,0,50,4.4,,XC-72R,30,230,none,1,0,0,198,1.6,1,ethylene glycol,1,0,0,0,10,25,0,0,0,88,180,0.204545455,,,,,,,0.95,5,0.3,0.05,20,Gore membrane,18,146,4,3.6,100,0,80,,,,,0,0,0,,1,1980.42,1980.42,1,0.921,0.879,0.849,0.833,0.818,0.809,0.801,0.791,0.784,0.774,0.768,0.76,0.754,0.748,0.739,0.734,0.726,0.719,0.713,0.706,0.701,0.69611,0.69143,0.68694,0.68264,0.67851,0.67455,0.67074,0.66707,0.66354,0.66014,87.9,169.8,249.9,327.2,404.5,480.6,553.7,627.2,696.6,768,836,904.8,972.4,1034.6,1101,1161.6,1222.3,1283.4,1341.4,1402,1461.831,1521.146,1579.962,1638.336,1696.275,1753.83,1810.998,1867.796,1924.266,1980.42,1980.42
Impact of Platinum Loading and Catalyst Layer Structure on PEMFC Performance,Wenbin Gu,united States,General Motors Electrochemical Energy Research Laboratory,2013,0.025Pt-Air,100,0,0,0,0,0,0,0,0,0,0,0,0,0,0,0,0,0,0,0,50,0,0,0,0,0,0,0,0,0,50,4.4,,XC-72R,30,230,none,1,0,0,198,1.6,1,ethylene glycol,1,0,0,0,10,25,0,0,0,88,180,0.204545455,,,,,,,0.95,5,0.025,0.05,20,Gore membrane,18,146,4,3.6,100,0,80,,,,,0,0,0,,0.21,932.4,932.4,0,0.875,0.757,0.719,0.696,0.673,0.661,0.649,0.637,0.627,0.613,0.599,0.588,0.575,0.561,0.549,0.536,0.518,0.502,0.484,0.469,0.449,0.42986,0.41228,0.3961,0.38114,0.36727,0.35439,0.34238,0.33116,0.32066,0.3108,75.7,143.8,208.8,269.2,330.5,389.4,445.9,501.6,551.7,599,646.8,690,729.3,768.6,804,828.8,853.4,871.2,891.1,898,902.706,907.016,911.03,914.736,918.175,921.414,924.426,927.248,929.914,932.4,932.4
Impact of Platinum Loading and Catalyst Layer Structure on PEMFC Performance,Wenbin Gu,united States,General Motors Electrochemical Energy Research Laboratory,2013,0.05Pt-Air,100,0,0,0,0,0,0,0,0,0,0,0,0,0,0,0,0,0,0,0,50,0,0,0,0,0,0,0,0,0,50,4.4,,XC-72R,30,230,none,1,0,0,198,1.6,1,ethylene glycol,1,0,0,0,10,25,0,0,0,88,180,0.204545455,,,,,,,0.95,5,0.05,0.05,20,Gore membrane,18,146,4,3.6,100,0,80,,,,,0,0,0,,0.21,1354.35,1354.35,1,0.863,0.787,0.754,0.733,0.711,0.701,0.691,0.679,0.671,0.661,0.649,0.642,0.634,0.623,0.614,0.605,0.594,0.583,0.571,0.56,0.547,0.53445,0.52275,0.51181,0.50155,0.49193,0.48287,0.47434,0.46628,0.45866,0.45145,78.7,150.8,219.9,284.4,350.5,414.6,475.3,536.8,594.9,649,706.2,760.8,809.9,859.6,907.5,950.4,991.1,1027.8,1064,1094,1122.345,1150.05,1177.163,1203.72,1229.825,1255.462,1280.718,1305.584,1330.114,1354.35,1354.35
Impact of Platinum Loading and Catalyst Layer Structure on PEMFC Performance,Wenbin Gu,united States,General Motors Electrochemical Energy Research Laboratory,2013,0.1Pt-Air,100,0,0,0,0,0,0,0,0,0,0,0,0,0,0,0,0,0,0,0,50,0,0,0,0,0,0,0,0,0,50,4.4,,XC-72R,30,230,none,1,0,0,198,1.6,1,ethylene glycol,1,0,0,0,10,25,0,0,0,88,180,0.204545455,,,,,,,0.95,5,0.1,0.05,20,Gore membrane,18,146,4,3.6,100,0,80,,,,,0,0,0,,0.21,1572.09,1572.09,1,0.905,0.807,0.779,0.762,0.743,0.732,0.723,0.713,0.703,0.695,0.687,0.678,0.671,0.662,0.655,0.646,0.637,0.628,0.618,0.61,0.6,0.59031,0.58119,0.5726,0.56449,0.55683,0.54957,0.54269,0.53615,0.52994,0.52403,80.7,155.8,228.6,297.2,366,433.8,499.1,562.4,625.5,687,745.8,805.2,860.6,917,969,1019.2,1067.6,1112.4,1159,1200,1239.651,1278.618,1316.98,1354.776,1392.075,1428.882,1465.263,1501.22,1536.826,1572.09,1572.09
Impact of Platinum Loading and Catalyst Layer Structure on PEMFC Performance,Wenbin Gu,united States,General Motors Electrochemical Energy Research Laboratory,2013,0.2Pt-Air,100,0,0,0,0,0,0,0,0,0,0,0,0,0,0,0,0,0,0,0,50,0,0,0,0,0,0,0,0,0,50,4.4,,XC-72R,30,230,none,1,0,0,198,1.6,1,ethylene glycol,1,0,0,0,10,25,0,0,0,88,180,0.204545455,,,,,,,0.95,5,0.2,0.05,20,Gore membrane,18,146,4,3.6,100,0,80,,,,,0,0,0,,0.21,1665.09,1665.09,1,0.894,0.83,0.8,0.783,0.766,0.757,0.747,0.737,0.729,0.72,0.711,0.703,0.696,0.687,0.68,0.672,0.665,0.657,0.648,0.641,0.631,0.62131,0.61219,0.6036,0.59549,0.58783,0.58057,0.57369,0.56715,0.56094,0.55503,83,160,234.9,306.4,378.5,448.2,515.9,583.2,648,711,773.3,835.2,893.1,952,1008,1064,1116.9,1166.4,1217.9,1262,1304.751,1346.818,1388.28,1429.176,1469.575,1509.482,1548.963,1588.02,1626.726,1665.09,1665.09
Impact of Platinum Loading and Catalyst Layer Structure on PEMFC Performance,Wenbin Gu,united States,General Motors Electrochemical Energy Research Laboratory,2013,0.3Pt-Air,100,0,0,0,0,0,0,0,0,0,0,0,0,0,0,0,0,0,0,0,50,0,0,0,0,0,0,0,0,0,50,4.4,,XC-72R,30,230,none,1,0,0,198,1.6,1,ethylene glycol,1,0,0,0,10,25,0,0,0,88,180,0.204545455,,,,,,,0.95,5,0.3,0.05,20,Gore membrane,18,146,4,3.6,100,0,80,,,,,0,0,0,,0.21,1671.09,1671.09,1,0.897,0.843,0.812,0.793,0.776,0.766,0.757,0.747,0.738,0.729,0.719,0.711,0.702,0.694,0.686,0.677,0.669,0.66,0.652,0.643,0.633,0.62331,0.61419,0.6056,0.59749,0.58983,0.58257,0.57569,0.56915,0.56294,0.55703,84.3,162.4,237.9,310.4,383,454.2,522.9,590.4,656.1,719,782.1,842.4,902.2,960.4,1015.5,1070.4,1122,1173.6,1221.7,1266,1308.951,1351.218,1392.88,1433.976,1474.575,1514.682,1554.363,1593.62,1632.526,1671.09,1671.09
Investigation of oxygen reduction and methanol oxidation reaction activity of PtAu nano-alloy on surface modified porous hybrid nanocarbon supports,Bhaghavathi Parambath Vinayan,Germany,Helmholtz Institute Ulm,2016,Pt/f-G,100,0,0,0,0,0,0,0,0,0,0,0,0,0,0,0,0,0,0,0,30,0,0,0,0,0,0,0,0,0,70,3.5,,home-made carbon,,,none,1,0,0,25,,0,NaBH4,0,0,1,0,10,25,0,0,0,61.7,217,0.351701783,,,,,,,,11.56,0.4,0.2,30,nafion 212,50,130,4,7,90,1,60,,,,,0,0,0,,1,160,160,0,0.819,0.689,0.579,0.485,0.399,0.32,0.242,0.178,0.11874,0.06766,0.02316,0.01,0.01,0.01,0.01,0.01,0.01,0.01,0.01,0.01,0.01,0.01,0.01,0.01,0.01,0.01,0.01,0.01,0.01,0.01,0.01,68.9,115.8,145.5,159.6,160,145.2,124.6,94.992,60.894,23.16,11,12,13,14,15,16,17,18,19,20,21,22,23,24,25,26,27,28,29,30,160
Investigation of oxygen reduction and methanol oxidation reaction activity of PtAu nano-alloy on surface modified porous hybrid nanocarbon supports,Bhaghavathi Parambath Vinayan,Germany,Helmholtz Institute Ulm,2016,PtAu/f-G,50,0,50,0,0,0,0,0,0,0,0,0,0,0,0,0,0,0,0,0,30,0,0,0,0,0,0,0,0,0,70,3.9,,home-made carbon,,,none,1,0,0,25,,0,NaBH4,0,0,1,0,10,25,0,0,0,63,217,0.344444444,,,,,,,,11.56,0.4,0.2,30,nafion 212,50,130,4,7,90,1,60,,,,,0,0,0,,1,249.9,249.9,0,0.874,0.722,0.637,0.572,0.509,0.457,0.403,0.357,0.305,0.257,0.213,0.166,0.12202,0.08333,0.04905,0.01846,0.01,0.01,0.01,0.01,0.01,0.01,0.01,0.01,0.01,0.01,0.01,0.01,0.01,0.01,0.01,72.2,127.4,171.6,203.6,228.5,241.8,249.9,244,231.3,213,182.6,146.424,108.329,68.67,27.69,16,17,18,19,20,21,22,23,24,25,26,27,28,29,30,249.9
Investigation of oxygen reduction and methanol oxidation reaction activity of PtAu nano-alloy on surface modified porous hybrid nanocarbon supports,Bhaghavathi Parambath Vinayan,Germany,Helmholtz Institute Ulm,2016,Pt/f-G-MWNTs,100,0,0,0,0,0,0,0,0,0,0,0,0,0,0,0,0,0,0,0,30,0,0,0,0,0,0,0,0,0,70,3.5,,home-made carbon,,,none,1,0,0,25,,0,NaBH4,0,0,1,0,10,25,0,0,0,61.7,217,0.351701783,,,,,,,,11.56,0.4,0.2,30,nafion 212,50,130,4,7,90,1,60,,,,,0,0,0,,1,229.8,229.8,0,0.808,0.69,0.616,0.555,0.494,0.435,0.383,0.326,0.274,0.219,0.169,0.123,0.07992,0.04199,0.01,0.01,0.01,0.01,0.01,0.01,0.01,0.01,0.01,0.01,0.01,0.01,0.01,0.01,0.01,0.01,0.01,69,123.2,166.5,197.6,217.5,229.8,228.2,219.2,197.1,169,135.3,95.904,54.587,14,15,16,17,18,19,20,21,22,23,24,25,26,27,28,29,30,229.8
Investigation of oxygen reduction and methanol oxidation reaction activity of PtAu nano-alloy on surface modified porous hybrid nanocarbon supports,Bhaghavathi Parambath Vinayan,Germany,Helmholtz Institute Ulm,2016,PtAu/f-G-MWNTs,50,0,50,0,0,0,0,0,0,0,0,0,0,0,0,0,0,0,0,0,30,0,0,0,0,0,0,0,0,0,70,3.9,,home-made carbon,,,none,1,0,0,25,,0,NaBH4,0,0,1,0,10,25,0,0,0,96,217,0.226041667,,,,,,,,11.56,0.4,0.2,30,nafion 212,50,130,4,7,90,1,60,,,,,0,0,0,,1,313.2,313.2,0,0.861,0.743,0.664,0.61,0.566,0.525,0.475,0.435,0.389,0.348,0.313,0.267,0.215,0.1665,0.12411,0.08675,0.05356,0.0239,0.01,0.01,0.01,0.01,0.01,0.01,0.01,0.01,0.01,0.01,0.01,0.01,0.01,74.3,132.8,183,226.4,262.5,285,304.5,311.2,313.2,313,293.7,258,216.45,173.754,130.125,85.696,40.63,18,19,20,21,22,23,24,25,26,27,28,29,30,313.2
Optimization of ionomer-free ultra-low loading Pt catalyst for anode/cathode of PEMFC via magnetron sputtering,Viktor Johanek,Czech Republic,Charles University,2017,Nafion?XL,100,0,0,0,0,0,0,0,0,0,0,0,0,0,0,0,0,0,0,0,60,0,0,0,0,0,0,0,0,0,40,4.4,,XC-72R,30,230,none,1,0,0,198,1.6,1,ethylene glycol,1,0,0,0,10,25,0,0,0,88,180,0.204545455,,,,,,,,4,0.4,0.4,,Nafion?XL,28,,,,55,1,70,,,,,0,0,0.15,,1,1507.11,1507.11,1,0.90959,0.85125,0.82769,0.80671,0.79033,0.77625,0.76216,0.75067,0.73659,0.7248,0.71561,0.70382,0.69204,0.68026,0.66876,0.65928,0.64979,0.6406,0.62882,0.61962,0.60784,0.59835,0.59146,0.57967,0.57048,0.56099,0.55151,0.54001,0.52823,0.51875,0.50237,85.125,165.538,242.013,316.132,388.125,457.296,525.469,589.272,652.32,715.61,774.202,830.448,884.338,936.264,988.92,1039.664,1089.02,1131.876,1177.278,1215.68,1256.535,1301.212,1333.241,1369.152,1402.475,1433.926,1458.027,1479.044,1504.375,1507.11,1507.11
Optimization of ionomer-free ultra-low loading Pt catalyst for anode/cathode of PEMFC via magnetron sputtering,Viktor Johanek,Czech Republic,Charles University,2017,NR-212,100,0,0,0,0,0,0,0,0,0,0,0,0,0,0,0,0,0,0,0,60,0,0,0,0,0,0,0,0,0,40,4.4,,XC-72R,30,230,none,1,0,0,198,1.6,1,ethylene glycol,1,0,0,0,10,25,0,0,0,88,180,0.204545455,,,,,,,,4,0.4,0.4,,nafion 212,51,,,,55,1,70,,,,,0,0,0.15,,1,1179.468,1179.468,0,0.909,0.851,0.818,0.792,0.77625,0.75757,0.74348,0.7271,0.71072,0.69664,0.68026,0.66876,0.65468,0.6406,0.62192,0.61014,0.59835,0.58427,0.56789,0.5541,0.54001,0.52823,0.51415,0.49777,0.48139,0.4673,0.45322,0.43684,0.41816,0.39718,0.3785,85.1,163.6,237.6,310.5,378.785,446.088,508.97,568.576,626.976,680.26,735.636,785.616,832.78,870.688,915.21,957.36,993.259,1022.202,1052.79,1080.02,1109.283,1131.13,1144.871,1155.336,1168.25,1178.372,1179.468,1170.848,1151.822,1135.5,1179.468
Optimization of ionomer-free ultra-low loading Pt catalyst for anode/cathode of PEMFC via magnetron sputtering,Viktor Johanek,Czech Republic,Charles University,2017,NE1035,100,0,0,0,0,0,0,0,0,0,0,0,0,0,0,0,0,0,0,0,60,0,0,0,0,0,0,0,0,0,40,4.4,,XC-72R,30,230,none,1,0,0,198,1.6,1,ethylene glycol,1,0,0,0,10,25,0,0,0,88,180,0.204545455,,,,,,,,4,0.4,0.4,,nafion 1035,89,,,,55,1,70,,,,,0,0,0.15,,1,972,972,0,0.9,0.847,0.814,0.793,0.772,0.755,0.739,0.725,0.704,0.687,0.671,0.652,0.636,0.617,0.601,0.589,0.568,0.549,0.528,0.505,0.486,0.46,0.432,0.387,0.346,0.30747,0.27331,0.24282,0.21544,0.19072,0.16828,84.7,162.8,237.9,308.8,377.5,443.4,507.5,563.2,618.3,671,717.2,763.2,802.1,841.4,883.5,908.8,933.3,950.4,959.5,972,966,950.4,890.1,830.4,768.675,710.606,655.614,603.232,553.088,504.84,972
Optimization of ionomer-free ultra-low loading Pt catalyst for anode/cathode of PEMFC via magnetron sputtering,Viktor Johanek,Czech Republic,Charles University,2017,N115,100,0,0,0,0,0,0,0,0,0,0,0,0,0,0,0,0,0,0,0,60,0,0,0,0,0,0,0,0,0,40,4.4,,XC-72R,30,230,none,1,0,0,198,1.6,1,ethylene glycol,1,0,0,0,10,25,0,0,0,88,180,0.204545455,,,,,,,,4,0.4,0.4,,nafion 115,127,,,,55,1,70,,,,,0,0,0.15,,1,594,594,0,0.892,0.84,0.802,0.769,0.743,0.715,0.689,0.664,0.633,0.61,0.573,0.535,0.495,0.446,0.357,0.27567,0.20725,0.1489,0.09853,0.05463,0.01601,0.01,0.01,0.01,0.01,0.01,0.01,0.01,0.01,0.01,0.01,84,160.4,230.7,297.2,357.5,413.4,464.8,506.4,549,573,588.5,594,579.8,499.8,413.505,331.6,253.13,177.354,103.797,32.02,21,22,23,24,25,26,27,28,29,30,594
Optimization of ionomer-free ultra-low loading Pt catalyst for anode/cathode of PEMFC via magnetron sputtering,Viktor Johanek,Czech Republic,Charles University,2017,MPL2B,100,0,0,0,0,0,0,0,0,0,0,0,0,0,0,0,0,0,0,0,60,0,0,0,0,0,0,0,0,0,40,4.4,,XC-72R,30,230,none,1,0,0,198,1.6,1,ethylene glycol,1,0,0,0,10,25,0,0,0,88,180,0.204545455,,,,,,,,4,0.4,0.0085,,Nafion XL,28,,,,55,1,70,,,,,0,0,0.15,,1,1406.007,1406.007,1,0.91965,0.85643,0.82826,0.80642,0.78688,0.77395,0.75871,0.74118,0.72825,0.71302,0.69779,0.68687,0.67595,0.66531,0.65209,0.64347,0.63255,0.61962,0.6087,0.59577,0.58255,0.57392,0.563,0.55007,0.54116,0.53254,0.51961,0.50869,0.49777,0.48483,0.4673,85.643,165.652,241.926,314.752,386.975,455.226,518.826,582.6,641.718,697.79,755.557,811.14,864.903,912.926,965.205,1012.08,1053.354,1095.66,1131.963,1165.1,1205.232,1238.6,1265.161,1298.784,1331.35,1350.986,1373.463,1393.756,1406.007,1401.9,1406.007
Optimization of ionomer-free ultra-low loading Pt catalyst for anode/cathode of PEMFC via magnetron sputtering,Viktor Johanek,Czech Republic,Charles University,2017,1.7+8.5,100,0,0,0,0,0,0,0,0,0,0,0,0,0,0,0,0,0,0,0,60,0,0,0,0,0,0,0,0,0,40,4.4,,XC-72R,30,230,none,1,0,0,198,1.6,1,ethylene glycol,1,0,0,0,10,25,0,0,0,88,180,0.204545455,,,,,,,,4,0.0085,0.0017,,Nafion XL,28,,,,55,1,70,,,,,0,0,0.15,,1,363.027,363.027,0,0.91074,0.80428,0.76021,0.73791,0.70684,0.64711,0.58737,0.51861,0.42781,0.34491,0.27528,0.21597,0.16484,0.12031,0.08119,0.04653,0.01562,0.01,0.01,0.01,0.01,0.01,0.01,0.01,0.01,0.01,0.01,0.01,0.01,0.01,0.01,80.428,152.042,221.373,282.736,323.555,352.422,363.027,342.248,310.419,275.28,237.567,197.808,156.403,113.666,69.795,24.992,17,18,19,20,21,22,23,24,25,26,27,28,29,30,363.027
Optimization of ionomer-free ultra-low loading Pt catalyst for anode/cathode of PEMFC via magnetron sputtering,Viktor Johanek,Czech Republic,Charles University,2017,1.7+34,100,0,0,0,0,0,0,0,0,0,0,0,0,0,0,0,0,0,0,0,60,0,0,0,0,0,0,0,0,0,40,4.4,,XC-72R,30,230,none,1,0,0,198,1.6,1,ethylene glycol,1,0,0,0,10,25,0,0,0,88,180,0.204545455,,,,,,,,4,0.034,0.0017,,Nafion XL,28,,,,55,1,70,,,,,0,0,0.15,,1,437.824,437.824,0,0.90623,0.80216,0.76021,0.72676,0.70021,0.67578,0.64498,0.60065,0.54728,0.46976,0.38135,0.30054,0.23252,0.17448,0.12436,0.08066,0.04222,0.01,0.01,0.01,0.01,0.01,0.01,0.01,0.01,0.01,0.01,0.01,0.01,0.01,0.01,80.216,152.042,218.028,280.084,337.89,386.988,420.455,437.824,422.784,381.35,330.594,279.024,226.824,174.104,120.99,67.552,17,18,19,20,21,22,23,24,25,26,27,28,29,30,437.824
Optimization of ionomer-free ultra-low loading Pt catalyst for anode/cathode of PEMFC via magnetron sputtering,Viktor Johanek,Czech Republic,Charles University,2017,3.4+51,100,0,0,0,0,0,0,0,0,0,0,0,0,0,0,0,0,0,0,0,60,0,0,0,0,0,0,0,0,0,40,4.4,,XC-72R,30,230,none,1,0,0,198,1.6,1,ethylene glycol,1,0,0,0,10,25,0,0,0,88,180,0.204545455,,,,,,,,4,0.051,0.0034,,Nafion XL,28,,,,55,1,70,,,,,0,0,0.15,,1,524.04,524.04,0,0.91287,0.81543,0.77561,0.74003,0.71136,0.68029,0.65162,0.62268,0.5895,0.55631,0.5141,0.4764,0.43657,0.3856,0.32586,0.27041,0.22238,0.18037,0.14333,0.11042,0.08098,0.0545,0.03054,0.01,0.01,0.01,0.01,0.01,0.01,0.01,0.01,81.543,155.122,222.009,284.544,340.145,390.972,435.876,471.6,500.679,514.1,524.04,523.884,501.28,456.204,405.615,355.808,306.629,257.994,209.798,161.96,114.45,67.188,23,24,25,26,27,28,29,30,524.04
Synthesis of nano-sized Pt/C via zeolite-templating method and its application to the cathode catalyst in PEMFC,W.J. Kim,Korea,Konkuk University,2010,PtC0.1,100,0,0,0,0,0,0,0,0,0,0,0,0,0,0,0,0,0,0,0,49,0,0,0,0,0,0,0,0,0,51,2.24,,ZIF-derived,,807,none,1,0,0,25,0,0,none,0,1,0,0,7,300,2,1,0,23.5,217,0.923404255,,,,,,,,9,0.3,0.2,40,nafion 115,125,135,3,5.5,100,1,,,,,,0,0,0,,0.21,316.448,316.448,0,0.84662,0.71989,0.66613,0.62229,0.57604,0.52979,0.48325,0.437,0.39556,0.34931,0.25892,0.17638,0.10702,0.04793,0.01,0.01,0.01,0.01,0.01,0.01,0.01,0.01,0.01,0.01,0.01,0.01,0.01,0.01,0.01,0.01,0.01,71.989,133.226,186.687,230.416,264.895,289.95,305.9,316.448,314.379,258.92,194.018,128.424,62.309,14,15,16,17,18,19,20,21,22,23,24,25,26,27,28,29,30,316.448
Synthesis of nano-sized Pt/C via zeolite-templating method and its application to the cathode catalyst in PEMFC,W.J. Kim,Korea,Konkuk University,2010,PtC0.2,100,0,0,0,0,0,0,0,0,0,0,0,0,0,0,0,0,0,0,0,37,0,0,0,0,0,0,0,0,0,63,2.32,,ZIF-derived,,807,none,1,0,0,25,0,0,none,0,1,0,0,7,300,2,1,0,28.1,217,0.772241993,,,,,,,,9,0.3,0.2,40,nafion 115,125,135,3,5.5,100,1,,,,,,0,0,0,,0.21,329.517,329.517,0,0.90758,0.75893,0.68565,0.63941,0.59316,0.54661,0.50517,0.46132,0.41027,0.36613,0.30276,0.24406,0.19343,0.1493,0.1105,0.07612,0.04544,0.0179,0.01,0.01,0.01,0.01,0.01,0.01,0.01,0.01,0.01,0.01,0.01,0.01,0.01,75.893,137.13,191.823,237.264,273.305,303.102,322.924,328.216,329.517,302.76,268.466,232.116,194.09,154.7,114.18,72.704,30.43,18,19,20,21,22,23,24,25,26,27,28,29,30,329.517
Synthesis of nano-sized Pt/C via zeolite-templating method and its application to the cathode catalyst in PEMFC,W.J. Kim,Korea,Konkuk University,2010,PtC2.0,100,0,0,0,0,0,0,0,0,0,0,0,0,0,0,0,0,0,0,0,51.3,0,0,0,0,0,0,0,0,0,48.7,2.74,,ZIF-derived,,807,none,1,0,0,25,0,0,none,0,1,0,0,7,300,2,1,0,15.9,180,1.132075472,,,,,,,,9,0.3,0.2,40,nafion 115,125,135,3,5.5,100,1,,,,,,0,0,0,,0.21,238.776,238.776,0,0.86614,0.67124,0.59076,0.5322,0.48325,0.4394,0.39796,0.31748,0.24363,0.18101,0.12724,0.08057,0.03969,0.01,0.01,0.01,0.01,0.01,0.01,0.01,0.01,0.01,0.01,0.01,0.01,0.01,0.01,0.01,0.01,0.01,0.01,67.124,118.152,159.66,193.3,219.7,238.776,222.236,194.904,162.909,127.24,88.627,47.628,13,14,15,16,17,18,19,20,21,22,23,24,25,26,27,28,29,30,238.776
The effect of thermal treatment on structure and surface composition of PtCo electro-catalysts for application in PEMFCs operating under automotive conditions,A.S. Aric¨°,Italy,CNR-ITAE Istituto di Tecnologie Avanzate per l¡¯Energia ¡°Nicola Giordano¡±,2012,50% PtCo/C 6T,76.2,0,0,0,0,0,23.8,0,0,0,0,0,0,0,0,0,0,0,0,0,50,0,0,0,0,0,0,0,0,0,50,2.9,,EC300,40,875,none,1,0,0,80,,0,hydrogen peroxide,0,0,1,0,7,600,2,0,1,46.7,180,0.385438972,,,,,,,1,5,0.3,0.3,,nafion 115,125,,,,33,1,80,,,,,0,0,0,,1,824.347,824.347,0,1.0279,0.87033,0.83083,0.81199,0.77983,0.7633,0.73573,0.7169,0.69393,0.6682,0.64753,0.63329,0.61492,0.5823,0.56392,0.53131,0.51018,0.48491,0.4454,0.41508,0.38017,0.34721,0.31773,0.29121,0.26722,0.24543,0.22553,0.2073,0.19053,0.17505,0.16073,87.033,166.166,243.597,311.932,381.65,441.438,501.83,555.144,601.38,647.53,696.619,737.904,756.99,789.488,796.965,816.288,824.347,801.72,788.652,760.34,729.141,699.006,669.783,641.328,613.575,586.378,559.71,533.484,507.645,482.19,824.347
The effect of thermal treatment on structure and surface composition of PtCo electro-catalysts for application in PEMFCs operating under automotive conditions,A.S. Aric¨°,Italy,CNR-ITAE Istituto di Tecnologie Avanzate per l¡¯Energia ¡°Nicola Giordano¡±,2012,50% PtCo/C 8T,70.6,0,0,0,0,0,29.4,0,0,0,0,0,0,0,0,0,0,0,0,0,50,0,0,0,0,0,0,0,0,0,50,4.2,,EC300,40,875,none,1,0,0,80,,0,hydrogen peroxide,0,0,1,0,7,600,2,0,1,49.2,180,0.365853659,,,,,,,1,5,0.3,0.3,,nafion 115,125,,,,33,1,80,,,,,0,0,0,,1,608.283,608.283,0,1.0403,0.87033,0.83772,0.78627,0.76697,0.73665,0.7022,0.67234,0.64018,0.60573,0.56898,0.54095,0.5065,0.46791,0.4206,0.37328,0.31953,0.26992,0.20515,0.11694,0.0363,0.01,0.01,0.01,0.01,0.01,0.01,0.01,0.01,0.01,0.01,87.033,167.544,235.881,306.788,368.325,421.32,470.638,512.144,545.157,568.98,595.045,607.8,608.283,588.84,559.92,511.248,458.864,369.27,222.186,72.6,21,22,23,24,25,26,27,28,29,30,608.283
The effect of thermal treatment on structure and surface composition of PtCo electro-catalysts for application in PEMFCs operating under automotive conditions,A.S. Aric¨°,Italy,CNR-ITAE Istituto di Tecnologie Avanzate per l¡¯Energia ¡°Nicola Giordano¡±,2012,50% PtCo/C 10T,76.2,0,0,0,0,0,23.8,0,0,0,0,0,0,0,0,0,0,0,0,0,50,0,0,0,0,0,0,0,0,0,50,2.9,,EC300,40,875,none,1,0,0,80,,0,hydrogen peroxide,0,0,1,0,7,600,2,0,1,46.7,360,0.770877944,,,,,,,1,5,0.3,0.3,,nafion 115,125,,,,100,1,80,,,,,0,0,0,,1,1058.58,1058.58,0,1.00012,0.88171,0.84999,0.81785,0.79586,0.77175,0.74554,0.72947,0.70536,0.67914,0.66349,0.63516,0.61698,0.59498,0.56284,0.54508,0.53493,0.50279,0.4808,0.45458,0.4425,0.43083,0.41991,0.40968,0.40008,0.39104,0.38253,0.37449,0.36688,0.35969,0.35286,88.171,169.998,245.355,318.344,385.875,447.324,510.629,564.288,611.226,663.49,698.676,740.376,773.474,787.976,817.62,855.888,854.743,865.44,863.702,885,904.743,923.802,942.264,960.192,977.6,994.578,1011.123,1027.264,1043.101,1058.58,1058.58
The effect of thermal treatment on structure and surface composition of PtCo electro-catalysts for application in PEMFCs operating under automotive conditions,A.S. Aric¨°,Italy,CNR-ITAE Istituto di Tecnologie Avanzate per l¡¯Energia ¡°Nicola Giordano¡±,2012,50% PtCo/C 12T,70.6,0,0,0,0,0,29.4,0,0,0,0,0,0,0,0,0,0,0,0,0,50,0,0,0,0,0,0,0,0,0,50,4.2,,EC300,40,875,none,1,0,0,80,,0,hydrogen peroxide,0,0,1,0,7,600,2,0,1,49.2,360,0.731707317,,,,,,,1,5,0.3,0.3,,nafion 115,125,,,,100,1,80,,,,,0,0,0,,1,822.996,822.996,0,1.02422,0.89397,0.84196,0.82377,0.79163,0.77175,0.74173,0.72354,0.70747,0.67914,0.65546,0.62712,0.60936,0.57511,0.55904,0.5269,0.50702,0.47657,0.45722,0.42667,0.39242,0.36006,0.3311,0.30502,0.28141,0.25994,0.24033,0.22234,0.2058,0.19052,0.17636,89.397,168.392,247.131,316.652,385.875,445.038,506.478,565.976,611.226,655.46,689.832,731.232,747.643,782.656,790.35,811.232,810.169,822.996,810.673,784.84,756.126,728.42,701.546,675.384,649.85,624.858,600.318,576.24,552.508,529.08,822.996
Performance and stability of Pd¨CPt¨CNi noalloy electrocatalysts in proton exchange membrane fuel cells,Arumugam Manthiram,united States,"The University of Texas, Austin",2011,Pd50Pt30Ni20,31,57,0,0,0,12,0,0,0,0,0,0,0,0,0,0,0,0,0,0,60,0,0,0,0,0,0,0,0,0,40,5.1,,XC-72R,30,230,none,1,0,0,198,600,1,ethylene glycol,1,0,0,0,10,300,2,1,0,88,180,0.204545455,,,,,,,,5,0.1887,0.4,20,nafion 112,50,130,2,6.89,100,1,60,,,,,0,0,0.11,,1,1340.49,1340.49,1,0.925,0.89,0.815,0.785,0.77,0.75,0.735,0.72,0.705,0.69,0.675,0.665,0.645,0.635,0.625,0.61,0.6,0.585,0.57,0.56,0.55,0.538,0.525,0.515,0.5,0.49,0.48031,0.47119,0.4626,0.45449,0.44683,89,163,235.5,308,375,441,504,564,621,675,731.5,774,825.5,875,915,960,994.5,1026,1064,1100,1129.8,1155,1184.5,1200,1225,1248.806,1272.213,1295.28,1318.021,1340.49,1340.49
Electrocatalytic performance of Pt-based trimetallic alloy noparticle catalysts in proton exchange membrane fuel cells,chuan-jian zhong,united States,State University of New York at Binghamton,2012,PtNiFe/C-400,46,0,0,0,0,22,0,32,0,0,0,0,0,0,0,0,0,0,0,0,27,0,0,0,0,0,0,0,0,0,73,5.3,0.4,XC-72R,30,230,core-shell,0,0,1,230,30,0,"1,2 hexadecanediol",0,0,0,1,7,400,2,1,0,53.4,380,0.711610487,0.887,,,,,,,5,0.4,0.4,20,nafion 212,50,120,,,100,1,75,,,,,0,0,0.2068,,1,616,616,0,1.01,0.915,0.88,0.85,0.825,0.8,0.765,0.74,0.7,0.66,0.615,0.56,0.5,0.415,0.33,0.2,0.08331,0.01,0.01,0.01,0.01,0.01,0.01,0.01,0.01,0.01,0.01,0.01,0.01,0.01,0.01,91.5,176,255,330,400,459,518,560,594,615,616,600,539.5,462,300,133.296,17,18,19,20,21,22,23,24,25,26,27,28,29,30,616
Electrocatalytic performance of Pt-based trimetallic alloy noparticle catalysts in proton exchange membrane fuel cells,Chuan-Jian Zhong,united States,State University of New York at Binghamton,2012,PtNiFe/C-800,46,0,0,0,0,22,0,32,0,0,0,0,0,0,0,0,0,0,0,0,37,0,0,0,0,0,0,0,0,0,63,7.8,0.6,XC-72R,30,230,core-shell,0,0,1,230,30,0,"1,2 hexadecanediol",0,0,0,1,7,800,2,1,0,26.5,270,1.018867925,0.887,,,,,,,5,0.4,0.4,20,nafion 212,50,120,,,100,1,75,,,,,0,0,0.2068,,1,1267.8,1267.8,1,0.99,0.9,0.86,0.835,0.805,0.79,0.765,0.75,0.73,0.71,0.705,0.695,0.68,0.66,0.65,0.64,0.615,0.6,0.59,0.575,0.555,0.55,0.53,0.51,0.5,0.48,0.46,0.45,0.44031,0.43119,0.4226,90,172,250.5,322,395,459,525,584,639,705,764.5,816,858,910,960,984,1020,1062,1092.5,1110,1155,1166,1173,1200,1200,1196,1215,1232.868,1250.451,1267.8,1267.8
Performance Comparison of Pt1¨CxPdx/ Carbon notubes Catalysts in Both Electrodes of Polymer Electrolyte Membrane Fuel Cells,E.-S. Oh,Korea,University of Ulsan,2012,Pt/CNTs,100,0,0,0,0,0,0,0,0,0,0,0,0,0,0,0,0,0,0,0,40,0,0,0,0,0,0,0,0,0,60,1.99,,CNTs,,120,none,1,0,0,120,120,0,ethylene glycol,1,0,0,0,11,25,0,0,1,51,217,0.425490196,,,,,,,0.333,5,0.3,0.3,46,nafion 212,50.8,140,2.5,5.88,100,0,65,225,300,1.5,2,225,300,0,,0.21,309,309,0,0.96,0.77,0.715,0.675,0.63,0.57,0.515,0.44,0.37098,0.30725,0.25261,0.20523,0.16376,0.12716,0.09462,0.06549,0.03928,0.01555,0.01,0.01,0.01,0.01,0.01,0.01,0.01,0.01,0.01,0.01,0.01,0.01,0.01,77,143,202.5,252,285,309,308,296.784,276.525,252.61,225.753,196.512,165.308,132.468,98.235,62.848,26.435,18,19,20,21,22,23,24,25,26,27,28,29,30,309
Performance Comparison of Pt1¨CxPdx/ Carbon notubes Catalysts in Both Electrodes of Polymer Electrolyte Membrane Fuel Cells,E.-S. Oh,Korea,University of Ulsan,2012,Pt0.53Pd0.47/CNTs,53.2,46.8,0,0,0,0,0,0,0,0,0,0,0,0,0,0,0,0,0,0,40,0,0,0,0,0,0,0,0,0,60,2.63,,CNTs,,120,none,1,0,0,120,120,0,ethylene glycol,1,0,0,0,11,25,0,0,1,55.7,217,0.389587074,,,,,,,0.333,5,0.2,0.3,46,nafion 212,50.8,140,2.5,5.88,100,0,65,225,300,1.5,2,225,300,0,,0.21,332.5,332.5,0,,0.8,0.74,0.7,0.65,0.6,0.533,0.475,0.385,0.3028,0.23371,0.17482,0.12403,0.07978,0.04088,0.01,0.01,0.01,0.01,0.01,0.01,0.01,0.01,0.01,0.01,0.01,0.01,0.01,0.01,0.01,0.01,80,148,210,260,300,319.8,332.5,308,272.52,233.71,192.302,148.836,103.714,57.232,15,16,17,18,19,20,21,22,23,24,25,26,27,28,29,30,332.5
Performance Comparison of Pt1¨CxPdx/ Carbon notubes Catalysts in Both Electrodes of Polymer Electrolyte Membrane Fuel Cells,E.-S. Oh,Korea,University of Ulsan,2012,Pt0.24Pd0.76/CNTs,23.6,76.4,0,0,0,0,0,0,0,0,0,0,0,0,0,0,0,0,0,0,40,0,0,0,0,0,0,0,0,0,60,3.31,,CNTs,,120,none,1,0,0,120,120,0,ethylene glycol,1,0,0,0,11,25,0,0,1,40.9,217,0.530562347,,,,,,,0.333,5,0.11,0.3,46,nafion 212,50.8,140,2.5,5.88,100,0,65,225,300,1.5,2,225,300,0,,0.21,288,288,0,,0.745,0.665,0.615,0.57,0.525,0.48,0.4,0.32657,0.25894,0.2012,0.15133,0.10783,0.06954,0.03559,0.01,0.01,0.01,0.01,0.01,0.01,0.01,0.01,0.01,0.01,0.01,0.01,0.01,0.01,0.01,0.01,74.5,133,184.5,228,262.5,288,280,261.256,233.046,201.2,166.463,129.396,90.402,49.826,15,16,17,18,19,20,21,22,23,24,25,26,27,28,29,30,288
Effects of ionomer content on Pt catalyst/ordered mesoporous carbon support in polymer electrolyte membrane fuel cells,Junbom Kim,Korea,University of Ulsan,2013,Pt/OMC,100,0,0,0,0,0,0,0,0,0,0,0,0,0,0,0,0,0,0,0,50.3,0,0,0,0,0,0,0,0,0,49.7,2.52,,home-made carbon,,,none,1,0,0,200,120,0,none,0,1,0,0,7,350,3,0,1,70.1,180,0.256776034,,,,,,,0.0526,5,0.4,0.4,40,nafion 212,50.8,130,4,5,100,0,70,225,300,1.5,2,225,300,0,,0.21,405,405,0,0.975,0.81,0.76,0.71,0.675,0.64,0.6,0.55,0.5,0.45,0.39,0.33431,0.2861,0.24394,0.20677,0.17375,0.14423,0.11766,0.09364,0.07182,0.0519,0.03364,0.01685,0.01,0.01,0.01,0.01,0.01,0.01,0.01,0.01,81,152,213,270,320,360,385,400,405,390,367.741,343.32,317.122,289.478,260.625,230.768,200.022,168.552,136.458,103.8,70.644,37.07,23,24,25,26,27,28,29,30,405
Effects of ionomer content on Pt catalyst/ordered mesoporous carbon support in polymer electrolyte membrane fuel cells,Junbom Kim,Korea,University of Ulsan,2013,Pt/OMC,100,0,0,0,0,0,0,0,0,0,0,0,0,0,0,0,0,0,0,0,50.3,0,0,0,0,0,0,0,0,0,49.7,2.52,,home-made carbon,,,none,1,0,0,200,120,0,none,0,1,0,0,7,350,3,0,1,79.3,180,0.226986129,,,,,,,0.25,5,0.4,0.4,40,nafion 212,50.8,130,4,5,100,0,70,225,300,1.5,2,225,300,0,,0.21,432,432,0,0.965,0.845,0.81,0.765,0.74,0.7,0.66,0.615,0.54,0.43,0.33044,0.24815,0.17898,0.12004,0.0692,0.02491,0.01,0.01,0.01,0.01,0.01,0.01,0.01,0.01,0.01,0.01,0.01,0.01,0.01,0.01,0.01,84.5,162,229.5,296,350,396,430.5,432,387,330.44,272.965,214.776,156.052,96.88,37.365,16,17,18,19,20,21,22,23,24,25,26,27,28,29,30,432
Effects of ionomer content on Pt catalyst/ordered mesoporous carbon support in polymer electrolyte membrane fuel cells,Junbom Kim,Korea,University of Ulsan,2013,Pt/OMC,100,0,0,0,0,0,0,0,0,0,0,0,0,0,0,0,0,0,0,0,50.3,0,0,0,0,0,0,0,0,0,49.7,2.52,,home-made carbon,,,none,1,0,0,200,120,0,none,0,1,0,0,7,350,3,0,1,54.4,180,0.330882353,,,,,,,0.42857,5,0.4,0.4,40,nafion 212,50.8,130,4,5,100,0,70,225,300,1.5,2,225,300,0,,0.21,402.5,402.5,0,0.955,0.845,0.81,0.765,0.74,0.685,0.635,0.575,0.49,0.41218,0.34647,0.29025,0.2416,0.1991,0.16164,0.12838,0.09865,0.07191,0.04774,0.02578,0.01,0.01,0.01,0.01,0.01,0.01,0.01,0.01,0.01,0.01,0.01,84.5,162,229.5,296,342.5,381,402.5,392,370.962,346.47,319.275,289.92,258.83,226.296,192.57,157.84,122.247,85.932,48.982,20,21,22,23,24,25,26,27,28,29,30,402.5
The durability of carbon supported Pt nowire as novel cathode catalyst for a 1.5 kW PEMFC stack,Bing Li,china,Tongji University,2015,PtNW/C,100,0,0,0,0,0,0,0,0,0,0,0,0,0,0,0,0,0,0,0,40,0,0,0,0,0,0,0,0,0,60,4,0.2,XC-72R,30,230,nanowire,0,1,0,25,4320,0,formic acid,0,0,1,0,7,200,2,1,0,41,137.67,0.335780488,0.885,,,,,,,250,0.4,0.2,,nafion 212,50,,,,100,0,70,180,600,1.2,4,180,600,0.06,,0.21,619.916,619.916,0,0.94,0.84,0.81,0.78,0.755,0.725,0.695,0.655,0.62,0.59,0.55,0.515,0.48195,0.45241,0.42583,0.40179,0.37995,0.36001,0.34175,0.32495,0.30945,0.2951,0.28178,0.26938,0.25781,0.24698,0.23684,0.22731,0.21807,0.20936,0.20114,84,162,234,302,362.5,417,458.5,496,531,550,566.5,578.34,588.133,596.162,602.685,607.92,612.017,615.15,617.405,618.9,619.71,619.916,619.574,618.744,617.45,615.784,613.737,610.596,607.144,603.42,619.916
Nitrogen and sulfur co-doped porous carbon - is an efficient electrocatalyst as platinum or a hoax for oxygen reduction reaction in acidic environment PEM fuel cell?,S. Ramaprabhu,India,Indian Institute of Technology Madras,2017,Pt/DPC,100,0,0,0,0,0,0,0,0,0,0,0,0,0,0,0,0,0,0,0,20,7.03,0,1.68,0,0,0,0,0,0,71.29,3,,home-made nitrogen-doped carbon,,,none,1,0,0,130,360,0,ethylene glycol,1,0,0,0,11,25,0,0,1,112.34,225,0.20028485,0.775,,,,,,,11.56,0.2,0.1,,nafion 212,50,130,4,8.48,90,1,40,,,,,0,0,0,,1,439.4,439.4,0,0.85,0.74,0.685,0.64,0.6,0.565,0.53,0.5,0.47,0.445,0.412,0.388,0.36,0.338,0.31,0.29,0.267,0.24505,0.22503,0.20668,0.18981,0.17424,0.15984,0.14646,0.13402,0.12241,0.11155,0.10137,0.09182,0.08283,0.07435,74,137,192,240,282.5,318,350,376,400.5,412,426.8,432,439.4,434,435,427.2,416.585,405.054,392.692,379.62,365.904,351.648,336.858,321.648,306.025,290.03,273.699,257.096,240.207,223.05,439.4
Nitrogen and sulfur co-doped porous carbon - is an efficient electrocatalyst as platinum or a hoax for oxygen reduction reaction in acidic environment PEM fuel cell?,S. Ramaprabhu,India,Indian Institute of Technology Madras,2017,Pt/DPC,100,0,0,0,0,0,0,0,0,0,0,0,0,0,0,0,0,0,0,0,20,7.03,0,1.68,0,0,0,0,0,0,71.29,3,,home-made nitrogen-doped carbon,,,none,1,0,0,130,360,0,ethylene glycol,1,0,0,0,11,25,0,0,1,112.34,225,0.20028485,0.775,,,,,,,11.56,0.2,0.1,,nafion 212,50,130,4,8.48,90,1,50,,,,,0,0,0,,1,490,490,0,0.85,0.75,0.705,0.66,0.625,0.595,0.56,0.533,0.5,0.475,0.45,0.42,0.4,0.375,0.35,0.325,0.3,0.275,0.25119,0.22955,0.20978,0.19167,0.175,0.15962,0.14537,0.13214,0.11983,0.10833,0.09758,0.0875,0.07803,75,141,198,250,297.5,336,373.1,400,427.5,450,462,480,487.5,490,487.5,480,467.5,452.142,436.145,419.56,402.507,385,367.126,348.888,330.35,311.558,292.491,273.224,253.75,234.09,490
Nitrogen and sulfur co-doped porous carbon - is an efficient electrocatalyst as platinum or a hoax for oxygen reduction reaction in acidic environment PEM fuel cell?,S. Ramaprabhu,India,Indian Institute of Technology Madras,2017,Pt/DPC,100,0,0,0,0,0,0,0,0,0,0,0,0,0,0,0,0,0,0,0,20,7.03,0,1.68,0,0,0,0,0,0,71.29,3,,home-made nitrogen-doped carbon,,,none,1,0,0,130,360,0,ethylene glycol,1,0,0,0,11,25,0,0,1,112.34,225,0.20028485,0.775,,,,,,,11.56,0.2,0.1,,nafion 212,50,130,4,8.48,90,1,60,,,,,0,0,0,,1,528,528,0,0.85,0.752,0.705,0.67,0.638,0.6,0.57,0.545,0.517,0.49,0.467,0.445,0.42,0.4,0.375,0.35,0.33,0.305,0.288,0.27167,0.25659,0.24261,0.22963,0.21753,0.20623,0.19565,0.18573,0.17641,0.16763,0.15935,0.15152,75.2,141,201,255.2,300,342,381.5,413.6,441,467,489.5,504,520,525,525,528,518.5,518.4,516.173,513.18,509.481,505.186,500.319,494.952,489.125,482.898,476.307,469.364,462.115,454.56,528
Nitrogen and sulfur co-doped porous carbon - is an efficient electrocatalyst as platinum or a hoax for oxygen reduction reaction in acidic environment PEM fuel cell?,S. Ramaprabhu,India,Indian Institute of Technology Madras,2017,Pt/DPC,100,0,0,0,0,0,0,0,0,0,0,0,0,0,0,0,0,0,0,0,20,7.03,0,1.68,0,0,0,0,0,0,71.29,3,,home-made nitrogen-doped carbon,,,none,1,0,0,130,360,0,ethylene glycol,1,0,0,0,11,25,0,0,1,112.34,225,0.20028485,0.775,,,,,,,11.56,0.2,0.1,,nafion 212,50,130,4,8.48,90,1,60,,,,,0,0,0.034,,1,630,630,0,0.88,0.78,0.73,0.7,0.66,0.635,0.605,0.58,0.552,0.53,0.51,0.485,0.465,0.449,0.425,0.4,0.385,0.362,0.35,0.325,0.307,0.29,0.27,0.25086,0.23328,0.2171,0.20214,0.18827,0.17539,0.16338,0.15216,78,146,210,264,317.5,363,406,441.6,477,510,533.5,558,583.7,595,600,616,615.4,630,617.5,614,609,594,576.978,559.872,542.75,525.564,508.329,491.092,473.802,456.48,630
Nitrogen and sulfur co-doped porous carbon - is an efficient electrocatalyst as platinum or a hoax for oxygen reduction reaction in acidic environment PEM fuel cell?,S. Ramaprabhu,India,Indian Institute of Technology Madras,2017,Pt/DPC,100,0,0,0,0,0,0,0,0,0,0,0,0,0,0,0,0,0,0,0,20,7.03,0,1.68,0,0,0,0,0,0,71.29,3,,home-made nitrogen-doped carbon,,,none,1,0,0,130,360,0,ethylene glycol,1,0,0,0,11,25,0,0,1,112.34,225,0.20028485,0.775,,,,,,,11.56,0.2,0.1,,nafion 212,50,130,4,8.48,90,1,60,,,,,0,0,0.069,,1,680,680,0,0.88,0.795,0.74,0.71,0.68,0.65,0.625,0.6,0.575,0.55,0.53,0.51,0.49,0.47,0.45,0.43,0.41,0.395,0.375,0.35,0.34,0.32,0.3,0.285,0.27056,0.25716,0.24468,0.23305,0.22217,0.21197,0.20239,79.5,148,213,272,325,375,420,460,495,530,561,588,611,630,645,656,671.5,675,665,680,672,660,655.5,649.344,642.9,636.168,629.235,622.076,614.713,607.17,680
Nitrogen and sulfur co-doped porous carbon - is an efficient electrocatalyst as platinum or a hoax for oxygen reduction reaction in acidic environment PEM fuel cell?,S. Ramaprabhu,India,Indian Institute of Technology Madras,2017,Pt/DPC,100,0,0,0,0,0,0,0,0,0,0,0,0,0,0,0,0,0,0,0,20,7.03,0,1.68,0,0,0,0,0,0,71.29,3,,home-made nitrogen-doped carbon,,,none,1,0,0,130,360,0,ethylene glycol,1,0,0,0,11,25,0,0,1,112.34,225,0.20028485,0.775,,,,,,,11.56,0.2,0.1,,nafion 212,50,130,4,8.48,90,1,60,,,,,0,0,0.103,,1,724.5,724.5,0,0.88,0.8,0.752,0.72,0.695,0.66,0.64,0.615,0.595,0.57,0.545,0.525,0.51,0.49,0.47,0.45,0.43,0.41,0.4,0.375,0.36,0.345,0.325,0.31,0.29556,0.28216,0.26968,0.25805,0.24717,0.23697,0.22739,80,150.4,216,278,330,384,430.5,476,513,545,577.5,612,637,658,675,688,697,720,712.5,720,724.5,715,713,709.344,705.4,701.168,696.735,692.076,687.213,682.17,724.5
Effect of atomic composition on the compressive strain and electrocatalytic activity of PtCoFe/sulfoted graphene,Mehran Javanbakht,Iran,Amirkabir University of Technology,2017,PtCoFe/SG,74.36,0,0,0,0,0,17.95,7.69,0,0,0,0,0,0,0,0,0,0,0,0,30,0,0,1,0,0,0,0,0,0,69,7.6,0.1,graphene,,600,none,1,0,0,120,1440,0,NaBH4,0,0,1,0,7,500,1,0,1,79,217,0.274683544,,,,,,,,5,0.1,0.1,20,nafion 212,50,130,0.67,4.9,100,1,75,300,1425,2,9.5,300,1425,0,,1,531,531,0,0.97,0.855,0.8,0.75,0.72,0.7,0.68,0.66,0.638,0.59,0.503,0.42342,0.35636,0.29907,0.24956,0.20635,0.16831,0.13456,0.10442,0.07733,0.05286,0.03064,0.01038,0.01,0.01,0.01,0.01,0.01,0.01,0.01,0.01,85.5,160,225,288,350,408,462,510.4,531,503,465.762,427.632,388.791,349.384,309.525,269.296,228.752,187.956,146.927,105.72,64.344,22.836,23,24,25,26,27,28,29,30,531
Novel synthesis of highly durable and active Pt catalyst encapsulated in nitrogen containing carbon for polymer electrolyte membrane fuel cell,Taeho Lim,Korea,Soongsil University,2017,Pt-cAn/C,100,0,0,0,0,0,0,0,0,0,0,0,0,0,0,0,0,0,0,0,10,5,0,0,0,0,0,0,0,0,85,4.3,,home-made nitrogen-doped carbon,,,core-shell,0,0,1,25,0,0,none,0,1,0,0,7,500,2,0,1,98.4,55,0.055894309,0.89,0.957,,,,,,6.25,0.02,0.1,40,nafion 212,50.8,,,,100,0,70,,,,,0,0,0,,1,741,741,0,,0.8,0.76,0.735,0.705,0.685,0.66,0.64,0.62,0.6,0.575,0.555,0.54,0.515,0.5,0.475,0.455,0.435,0.41,0.39,0.36,0.33,0.3,0.265,0.235,0.2,0.16,0.115,0.07283,0.03565,0.01,80,152,220.5,282,342.5,396,448,496,540,575,610.5,648,669.5,700,712.5,728,739.5,738,741,720,693,660,609.5,564,500,416,310.5,203.924,103.385,30,741
Novel synthesis of highly durable and active Pt catalyst encapsulated in nitrogen containing carbon for polymer electrolyte membrane fuel cell,Taeho Lim,Korea,Soongsil University,2017,Pt-cAn/C,100,0,0,0,0,0,0,0,0,0,0,0,0,0,0,0,0,0,0,0,10,5,0,0,0,0,0,0,0,0,85,4.3,,home-made nitrogen-doped carbon,,,core-shell,0,0,1,25,0,0,none,0,1,0,0,7,500,2,0,1,98.4,55,0.055894309,0.89,0.957,,,,,,6.25,0.04,0.1,40,nafion 212,50.8,,,,100,0,70,,,,,0,0,0,,1,935,935,0,,0.815,0.775,0.755,0.73,0.715,0.7,0.68,0.66,0.64,0.625,0.61,0.598,0.575,0.56,0.54,0.525,0.503,0.49,0.475,0.455,0.44,0.425,0.4,0.385,0.368,0.35,0.325,0.30119,0.27955,0.25978,81.5,155,226.5,292,357.5,420,476,528,576,625,671,717.6,747.5,784,810,840,855.1,882,902.5,910,924,935,920,924,920,910,877.5,843.332,810.695,779.34,935
Novel synthesis of highly durable and active Pt catalyst encapsulated in nitrogen containing carbon for polymer electrolyte membrane fuel cell,Taeho Lim,Korea,Soongsil University,2017,Pt-cAn/C,100,0,0,0,0,0,0,0,0,0,0,0,0,0,0,0,0,0,0,0,10,5,0,0,0,0,0,0,0,0,85,4.3,,home-made nitrogen-doped carbon,,,core-shell,0,0,1,25,0,0,none,0,1,0,0,7,500,2,0,1,98.4,55,0.055894309,0.89,0.957,,,,,,6.25,0.2,0.1,40,nafion 212,50.8,,,,100,0,70,,,,,0,0,0,,1,796,796,0,,0.8,0.765,0.74,0.71,0.685,0.66,0.64,0.62,0.6,0.575,0.555,0.54,0.525,0.5,0.485,0.465,0.45,0.43,0.41,0.398,0.375,0.355,0.34,0.32,0.3,0.275,0.25119,0.22955,0.20978,0.19167,80,153,222,284,342.5,396,448,496,540,575,610.5,648,682.5,700,727.5,744,765,774,779,796,787.5,781,782,768,750,715,678.213,642.74,608.362,575.01,796
Influence of various carbon no-forms as supports for Pt catalyst on proton exchange membrane fuel cell performance,Gouri Cheruvally,India,Vikram Sarabhai Space Centre,2017,Pt/CB,100,0,0,0,0,0,0,0,0,0,0,0,0,0,0,0,0,0,0,0,20,0,0,0,0,0,0,0,0,0,80,3.7,,home-made carbon,,,none,1,0,0,78,10,0,NaBH4,0,0,1,0,12,25,0,0,1,42,225,0.535714286,,,,,,,,1,0.5,0.5,20,nafion 115,175,125,10,,100,1,55,,,,,0,0,0,,1,364,364,0,,0.775,0.71,0.68,0.65,0.61,0.585,0.52,0.42,0.24,0.08129,0.01,0.01,0.01,0.01,0.01,0.01,0.01,0.01,0.01,0.01,0.01,0.01,0.01,0.01,0.01,0.01,0.01,0.01,0.01,0.01,77.5,142,204,260,305,351,364,336,216,81.29,11,12,13,14,15,16,17,18,19,20,21,22,23,24,25,26,27,28,29,30,364
Influence of various carbon no-forms as supports for Pt catalyst on proton exchange membrane fuel cell performance,Gouri Cheruvally,India,Vikram Sarabhai Space Centre,2017,Pt/SWCNT,100,0,0,0,0,0,0,0,0,0,0,0,0,0,0,0,0,0,0,0,20,0,0,0,0,0,0,0,0,0,80,3.5,,single-walled carbon notubes,,,none,1,0,0,78,10,0,NaBH4,0,0,1,0,12,25,0,0,1,31,225,0.725806452,,,,,,,,1,0.5,0.5,20,nafion 115,175,125,10,,100,1,55,,,,,0,0,0,,1,166,166,0,,0.645,0.56,0.49,0.415,0.32,0.22,0.12909,0.05333,0.01,0.01,0.01,0.01,0.01,0.01,0.01,0.01,0.01,0.01,0.01,0.01,0.01,0.01,0.01,0.01,0.01,0.01,0.01,0.01,0.01,0.01,64.5,112,147,166,160,132,90.363,42.664,9,10,11,12,13,14,15,16,17,18,19,20,21,22,23,24,25,26,27,28,29,30,166
Influence of various carbon no-forms as supports for Pt catalyst on proton exchange membrane fuel cell performance,Gouri Cheruvally,India,Vikram Sarabhai Space Centre,2017,Pt/MWCNT,100,0,0,0,0,0,0,0,0,0,0,0,0,0,0,0,0,0,0,0,20,0,0,0,0,0,0,0,0,0,80,2.6,,multi-walled carbon notubes,,,none,1,0,0,78,10,0,NaBH4,0,0,1,0,12,25,0,0,1,66,225,0.340909091,,,,,,,,1,0.5,0.5,20,nafion 115,175,125,10,,100,1,55,,,,,0,0,0,,1,364,364,0,,0.8,0.72,0.665,0.625,0.6,0.56,0.52,0.455,0.36,0.23,0.11331,0.01828,0.01,0.01,0.01,0.01,0.01,0.01,0.01,0.01,0.01,0.01,0.01,0.01,0.01,0.01,0.01,0.01,0.01,0.01,80,144,199.5,250,300,336,364,364,324,230,124.641,21.936,13,14,15,16,17,18,19,20,21,22,23,24,25,26,27,28,29,30,364
Influence of various carbon no-forms as supports for Pt catalyst on proton exchange membrane fuel cell performance,Gouri Cheruvally,India,Vikram Sarabhai Space Centre,2017,Pt/G,100,0,0,0,0,0,0,0,0,0,0,0,0,0,0,0,0,0,0,0,20,0,0,0,0,0,0,0,0,0,80,3.2,,graphene,,600,none,1,0,0,78,10,0,NaBH4,0,0,1,0,12,25,0,0,1,22,225,1.022727273,,,,,,,,1,0.5,0.5,20,nafion 115,175,125,10,,100,1,55,,,,,0,0,0,,1,122,122,0,,0.61,0.49,0.4,0.305,0.21844,0.146,0.08448,0.03159,0.01,0.01,0.01,0.01,0.01,0.01,0.01,0.01,0.01,0.01,0.01,0.01,0.01,0.01,0.01,0.01,0.01,0.01,0.01,0.01,0.01,0.01,61,98,120,122,109.22,87.6,59.136,25.272,9,10,11,12,13,14,15,16,17,18,19,20,21,22,23,24,25,26,27,28,29,30,122
