Repository: ruiding-uchicago/Applying-Machine-Learning-to-Boost-the-Development-of-High-performance-Membrane-Electrode-Assembly

The code file was write in jupyter notebook and saved in the corresponding format of .ipynb. To run the code, we suggest users to install Anaconda 3 in windows 10 and install the following necessary python packages with the same or higher version to set up compatible environment:
Python 3.7
jupyter 1.0.0
keras 2.3.1
numpy 1.18.1
pandas 1.0.1
scikit-learn 0.22.1
matplotlib 3.1.3
deep-belief-network 1.0.3
tensorflow-gpu 1.14.0
seaborn 0.10.0
R-Studio 8.13.176095 (for apriori algorithm)
Please notice that the computing of artificial neural network was runned on GPU.

File: Module II/database_decision_tree.csv (part 14 of 18)
here inert,Electrochemical Active Surface Area (m2/g),Catalyst Mass Activity (mA mg-1),Catalyst Specific Activity (mA cm-2),Half wave potential £¨V vsRHE£©,Onset Potential £¨V vsRHE£©,ADT cycles,Reduce in half wave potential  mV,Reduce in MA/ mA mg-1,Reduce in SA/mA cm-2,I/C Ratio(Ionomer/Catalyst),Active Area (cm2),Cathode Platinum Loading (mgPt cm-2),Anode Platinum Loading(mgPt cm-2),Anodic Catalyst Type x wt% Pt/C,Membrane,Membrane Thickness (¦Ìm),Hot Press Temperature (¡æ),Hot Press Time (min),Hot Press Pressure (Mpa),Humidity %,GDE for 1/CCM for 0,Cell Temperature (¡æ),Flowing Rate of Anode Gas (H2) (ml min-1),Flowing Rate of Cathode Gas(O2/air) (ml min-1),stoichiometry/anode,stoichiometry/cathode,stoich to flow anode,stoich to flow cathode,Backpressure (Mpa),"Current decay at 0.6V(ma,cm2)",Cathode Gas Oxygen Ratio,Maximum Power Density mW cm-2,MPD caculated,qualified,Open Circuit Voltage V,Voltage 100mA cm0,Voltage 200mA cm0,Voltage 300mA cm0,Voltage 400mA cm0,Voltage 500mA cm0,Voltage 600mA cm0,Voltage 700mA cm0,Voltage 800mA cm0,Voltage 900mA cm0,Voltage 1000mA cm0,Voltage 1100mA cm0,Voltage 1200mA cm0,Voltage 1300mA cm0,Voltage 1400mA cm0,Voltage 1500mA cm0,Voltage 1600mA cm0,Voltage 1700mA cm0,Voltage 1800mA cm0,Voltage 1900mA cm0,Voltage 2000mA cm0,Voltage 2100mA cm0,Voltage 2200mA cm0,Voltage 2300mA cm0,Voltage 2400mA cm0,Voltage 2500mA cm0,Voltage 2600mA cm0,Voltage 2700mA cm0,Voltage 2800mA cm0,Voltage 2900mA cm0,Voltage 3000mA cm0,,,,,,,,,,,,,,,,,,,,,,,,,,,,,,,
Facile synthesis of highly conducting and mesoporous carbon aerogel as platinum support for PEM fuel cells,M.K. Singh,India,Raja Raman Centre for Advanced Technology,2017,PtCA,100,0,0,0,0,0,0,0,0,0,0,0,0,0,0,0,0,0,0,0,20,0,0,0,0,0,0,0,0,0,80,3.5,,carbon aerogel,,,none,1,0,0,150,,0,ethylene glycol,1,0,0,0,10.5,25,0,0,1,73,225,0.308219178,0.814,0.964,,,,,,25,0.4,0.4,,nafion 212,50,130,3,6,100,1,60,,,,,0,0,0,,1,669.681,669.681,0,,0.81,0.76,0.74,0.715,0.7,0.66,0.64,0.625,0.6,0.57,0.53,0.5,0.47,0.445,0.42119,0.39955,0.37978,0.36167,0.345,0.32962,0.31537,0.30214,0.28983,0.27833,0.26758,0.2575,0.24803,0.23912,0.23071,0.22278,81,152,222,286,350,396,448,500,540,570,583,600,611,623,631.785,639.28,645.626,651.006,655.5,659.24,662.277,664.708,666.609,667.992,668.95,669.5,669.681,669.536,669.059,668.34,669.681
Study on durability of Pt supported on graphitized carbon under simulated start-up/shut-down conditions for polymer electrolyte membrane fuel cells,Won Suk Jung,USA,"University of South Caroli, Columbia",2018,Pt/CB,100,0,0,0,0,0,0,0,0,0,0,0,0,0,0,0,0,0,0,0,30,0,0,0,0,0,0,0,0,0,70,2.6,,EC300,40,875,none,1,0,0,160,180,0,ethylene glycol,1,0,0,0,11,25,0,0,1,48,71.25,0.1484375,0.841,,,,,,,25,0.15,0.1,46,nafion 212,50,140,6,1.96,40,0,80,300,300,2,2,300,300,0.17,,0.21,585,585,0,,0.77,0.725,0.7,0.675,0.65,0.625,0.6,0.575,0.55,0.52,0.5,0.48,0.45,0.41,0.39,0.355,0.325,0.3,0.27619,0.25455,0.23478,0.21667,0.2,0.18462,0.17037,0.15714,0.14483,0.13333,0.12258,0.1125,77,145,210,270,325,375,420,460,495,520,550,576,585,574,585,568,552.5,540,524.761,509.1,493.038,476.674,460,443.088,425.925,408.564,391.041,373.324,355.482,337.5,585
Study on durability of Pt supported on graphitized carbon under simulated start-up/shut-down conditions for polymer electrolyte membrane fuel cells,Won Suk Jung,USA,"University of South Caroli, Columbia",2018,Pt/HCB17,100,0,0,0,0,0,0,0,0,0,0,0,0,0,0,0,0,0,0,0,30,0,0,0,0,0,0,0,0,0,70,2.5,,home-made carbon,,,none,1,0,0,160,180,0,ethylene glycol,1,0,0,0,11,25,0,0,1,51,92.33,0.181039216,0.85,,,,,,,25,0.15,0.1,46,nafion 212,50,140,6,1.96,40,0,80,300,300,2,2,300,300,0.17,,0.21,520,520,0,,0.775,0.71,0.695,0.66,0.625,0.6,0.575,0.54,0.515,0.49,0.46,0.425,0.4,0.36,0.325,0.3,0.27619,0.25455,0.23478,0.21667,0.2,0.18462,0.17037,0.15714,0.14483,0.13333,0.12258,0.1125,0.10303,0.09412,77.5,142,208.5,264,312.5,360,402.5,432,463.5,490,506,510,520,504,487.5,480,469.523,458.19,446.082,433.34,420,406.164,391.851,377.136,362.075,346.658,330.966,315,298.787,282.36,520
Compositiol Evaluation of Coreduced Fe?Pt Metal Acetylacetotes as PEM Fuel Cell Cathode Catalyst,Thomas W?gberg,Sweden,Ume?a University,2018,FePt(1:1),67,0,0,0,0,0,0,33,0,0,0,0,0,0,0,0,0,0,0,0,20,0,0,0,0,0,0,0,0,0,80,5.5,,XC-72R,30,230,none,1,0,0,140,1440,0,"N,N-dimethylformamide",0,0,0,1,7,25,0,0,1,21.1,180,0.853080569,0.865,0.975,6000,20,,,,5,0.0876,0.1,20,nafion 212,50,130,2,5.88,95,1,60,,,,,0,0,0,,1,408,408,0,,0.76,0.69,0.65,0.605,0.565,0.53,0.495,0.455,0.445,0.4,0.365,0.34,0.305,0.275,0.24656,0.22092,0.1977,0.17657,0.15725,0.13952,0.1232,0.10812,0.09415,0.08117,0.06907,0.05777,0.0472,0.03728,0.02796,0.01919,76,138,195,242,282.5,318,346.5,364,400.5,400,401.5,408,396.5,385,369.84,353.472,336.09,317.826,298.775,279.04,258.72,237.864,216.545,194.808,172.675,150.202,127.44,104.384,81.084,57.57,408
Compositiol Evaluation of Coreduced Fe?Pt Metal Acetylacetotes as PEM Fuel Cell Cathode Catalyst,Thomas W?gberg,Sweden,Ume?a University,2018,FePt(1:1),67,0,0,0,0,0,0,33,0,0,0,0,0,0,0,0,0,0,0,0,20,0,0,0,0,0,0,0,0,0,80,5.5,,XC-72R,30,230,none,1,0,0,140,1440,0,"N,N-dimethylformamide",0,0,0,1,7,25,0,0,1,21.1,180,0.853080569,0.865,0.975,6000,20,,,,5,0.0876,0.1,20,nafion 212,50,130,2,5.88,95,1,60,,,,,0,0,0,,1,252,252,0,,0.74,0.66,0.6,0.548,0.48,0.42,0.36,0.28,0.20657,0.14428,0.09077,0.04432,0.01,0.01,0.01,0.01,0.01,0.01,0.01,0.01,0.01,0.01,0.01,0.01,0.01,0.01,0.01,0.01,0.01,0.01,74,132,180,219.2,240,252,252,224,185.913,144.28,99.847,53.184,13,14,15,16,17,18,19,20,21,22,23,24,25,26,27,28,29,30,252
Gram-scale synthesis of highly active and durable octahedral PtNi noparticle catalysts for proton exchange membrane fuel cell,Sung Jong Yoo,Korea,Korea Advanced Institute of Science and Technology,2018,PtNi@Pt/C,50,0,0,0,0,50,0,0,0,0,0,0,0,0,0,0,0,0,0,0,21.2,0,0,0,0,0,0,0,0,0,78.8,8.08,,XC-72R,30,230,core-shell,0,0,1,200,60,0,none,0,1,0,0,7,25,0,0,1,33.9,1240,3.657817109,0.92,1.04,10000,29,860,2.39,,5,0.2,0.2,46.5,nafion 211,25,,,,100,0,80,,,,,0,0,0,,1,1815,1815,1,,0.85,0.83,0.815,0.8,0.79,0.775,0.765,0.755,0.75,0.745,0.735,0.725,0.72,0.713,0.705,0.7,0.696,0.685,0.678,0.675,0.665,0.66,0.654,0.646,0.64,0.635,0.63,0.625,0.615,0.605,85,166,244.5,320,395,465,535.5,604,675,745,808.5,870,936,998.2,1057.5,1120,1183.2,1233,1288.2,1350,1396.5,1452,1504.2,1550.4,1600,1651,1701,1750,1783.5,1815,1815
Gram-scale synthesis of highly active and durable octahedral PtNi noparticle catalysts for proton exchange membrane fuel cell,Sung Jong Yoo,Korea,Korea Advanced Institute of Science and Technology,2018,PtNi@Pt/C,50,0,0,0,0,50,0,0,0,0,0,0,0,0,0,0,0,0,0,0,21.2,0,0,0,0,0,0,0,0,0,78.8,8.08,,XC-72R,30,230,core-shell,0,0,1,200,60,0,none,0,1,0,0,7,25,0,0,1,33.9,1240,3.657817109,0.92,1.04,10000,29,860,2.39,,5,0.2,0.2,46.5,nafion 211,25,,,,100,0,80,,,,,0,0,0,,0.21,1377.5,1377.5,1,,0.845,0.825,0.8,0.79,0.775,0.765,0.755,0.745,0.735,0.725,0.715,0.7,0.697,0.685,0.675,0.66,0.65,0.64,0.625,0.615,0.6,0.59,0.58,0.56,0.545,0.525,0.51,0.49,0.475,0.455,84.5,165,240,316,387.5,459,528.5,596,661.5,725,786.5,840,906.1,959,1012.5,1056,1105,1152,1187.5,1230,1260,1298,1334,1344,1362.5,1365,1377,1372,1377.5,1365,1377.5
Highly active platinum supported on Mo-doped titanium notubes suboxide (Pt/TNTS-Mo) electrocatalyst for oxygen reduction reaction in PEMFC,Reza Alipour Moghadam Esfahani,Italy,Politecnico di Torino,2018,Pt/TNTS-Mo,100,0,0,0,0,0,0,0,0,0,0,0,0,0,0,0,0,0,0,0,20,0,0,0,60,30,0,0,0,0,0,3.1,,oxide,,,none,1,0,0,150,180,0,ethylene glycol,1,0,0,0,9,450,3,1,0,93.6,110.7,0.118269231,0.9,1.06,,,,,,25,0.35,0.35,20,nafion 115,127,120,1.5,1.96,100,1,90,,,,,0,0,0.1,,1,520,520,0,,0.78,0.72,0.67,0.64,0.61,0.59,0.55,0.535,0.505,0.48,0.45,0.425,0.4,0.365,0.335,0.3,0.255,0.23,0.18,0.15,0.1,0.0533,0.01239,0.01,0.01,0.01,0.01,0.01,0.01,0.01,78,144,201,256,305,354,385,428,454.5,480,495,510,520,511,502.5,480,433.5,414,342,300,210,117.26,28.497,24,25,26,27,28,29,30,520
Highly active platinum supported on Mo-doped titanium notubes suboxide (Pt/TNTS-Mo) electrocatalyst for oxygen reduction reaction in PEMFC,Reza Alipour Moghadam Esfahani,Italy,Politecnico di Torino,2018,Pt/TNTS-Mo,100,0,0,0,0,0,0,0,0,0,0,0,0,0,0,0,0,0,0,0,20,0,0,0,60,30,0,0,0,0,0,3.1,,oxide,,,none,1,0,0,150,180,0,ethylene glycol,1,0,0,0,9,450,3,1,0,93.6,110.7,0.118269231,0.9,1.06,,,,,,25,0.35,0.35,20,nafion 115,127,120,1.5,1.96,100,1,70,,,,,0,0,0.1,,1,440,440,0,,0.77,0.71,0.65,0.615,0.585,0.55,0.525,0.495,0.46,0.43,0.4,0.35,0.3,0.25,0.17,0.085,0.01,0.01,0.01,0.01,0.01,0.01,0.01,0.01,0.01,0.01,0.01,0.01,0.01,0.01,77,142,195,246,292.5,330,367.5,396,414,430,440,420,390,350,255,136,17,18,19,20,21,22,23,24,25,26,27,28,29,30,440
Highly active platinum supported on Mo-doped titanium notubes suboxide (Pt/TNTS-Mo) electrocatalyst for oxygen reduction reaction in PEMFC,Reza Alipour Moghadam Esfahani,Italy,Politecnico di Torino,2018,Pt/TNTS-Mo,100,0,0,0,0,0,0,0,0,0,0,0,0,0,0,0,0,0,0,0,20,0,0,0,60,30,0,0,0,0,0,3.1,,oxide,,,none,1,0,0,150,180,0,ethylene glycol,1,0,0,0,9,450,3,1,0,93.6,110.7,0.118269231,0.9,1.06,,,,,,25,0.35,0.35,20,nafion 115,127,120,1.5,1.96,100,1,50,,,,,0,0,0.1,,1,385,385,0,,0.775,0.7,0.65,0.6,0.56,0.525,0.49,0.455,0.415,0.385,0.35,0.305,0.25,0.19,0.13431,0.0861,0.04394,0.01,0.01,0.01,0.01,0.01,0.01,0.01,0.01,0.01,0.01,0.01,0.01,0.01,77.5,140,195,240,280,315,343,364,373.5,385,385,366,325,266,201.465,137.76,74.698,18,19,20,21,22,23,24,25,26,27,28,29,30,385
Highly active platinum supported on Mo-doped titanium notubes suboxide (Pt/TNTS-Mo) electrocatalyst for oxygen reduction reaction in PEMFC,Reza Alipour Moghadam Esfahani,Italy,Politecnico di Torino,2018,Pt/TNTS-Mo,100,0,0,0,0,0,0,0,0,0,0,0,0,0,0,0,0,0,0,0,20,0,0,0,60,30,0,0,0,0,0,3.1,,oxide,,,none,1,0,0,150,180,0,ethylene glycol,1,0,0,0,9,450,3,1,0,93.6,110.7,0.118269231,0.9,1.06,,,,,,25,0.35,0.35,20,nafion 115,127,120,1.5,1.96,100,1,30,,,,,0,0,0.1,,1,324,324,0,,0.77,0.695,0.635,0.59,0.54,0.49,0.455,0.405,0.36,0.315,0.26,0.2,0.1,0.01,0.01,0.01,0.01,0.01,0.01,0.01,0.01,0.01,0.01,0.01,0.01,0.01,0.01,0.01,0.01,0.01,77,139,190.5,236,270,294,318.5,324,324,315,286,240,130,14,15,16,17,18,19,20,21,22,23,24,25,26,27,28,29,30,324
Enhanced oxygen reduction reaction of Pt deposited Fe/N-doped bimodal porous carbon nostructure catalysts,Kyung-Won Park,Korea,Soongsil University,2018,Pt5/FeNC,100,0,0,0,0,0,0,0,0,0,0,0,0,0,0,0,0,0,0,0,5,2.18,0,0,0,0,0,0,0,0,92.82,2.49,,home-made nitrogen-doped carbon,,,none,1,0,0,,20,0,radiation,0,0,0,0,7,25,0,0,1,104.08,2190,2.104150653,0.84,,,,,,,5,0.105,0.5,20,nafion 211,25,120,2,4,100,0,80,,,,,0,0,0,,1,819,819,0,,0.77,0.725,0.69,0.655,0.64,0.61,0.598,0.575,0.555,0.548,0.53,0.51,0.5,0.49,0.47,0.46,0.45,0.435,0.417,0.4,0.39,0.37,0.355,0.34,0.315,0.3,0.28556,0.27216,0.25968,0.24805,77,145,207,262,320,366,418.6,460,499.5,548,583,612,650,686,705,736,765,783,792.3,800,819,814,816.5,816,787.5,780,771.012,762.048,753.072,744.15,819
Enhanced oxygen reduction reaction of Pt deposited Fe/N-doped bimodal porous carbon nostructure catalysts,Kyung-Won Park,Korea,Soongsil University,2018,Pt10/FeNC,100,0,0,0,0,0,0,0,0,0,0,0,0,0,0,0,0,0,0,0,10,2.18,0,0,0,0,0,0,0,0,87.82,2.77,,home-made nitrogen-doped carbon,,,none,1,0,0,,20,0,radiation,0,0,0,0,7,25,0,0,1,93.68,2140,2.284372331,0.85,,,,,,,5,0.21,0.5,20,nafion 211,25,120,2,4,100,0,80,,,,,0,0,0,,1,790,790,0,,0.78,0.74,0.7,0.675,0.65,0.64,0.615,0.6,0.575,0.55,0.54,0.525,0.5,0.495,0.47,0.45,0.44,0.42,0.4,0.395,0.37,0.35,0.34,0.315,0.3,0.28556,0.27216,0.25968,0.24805,0.23717,78,148,210,270,325,384,430.5,480,517.5,550,594,630,650,693,705,720,748,756,760,790,777,770,782,756,750,742.456,734.832,727.104,719.345,711.51,790
Ga?Doped Pt?Ni Octahedral noparticles as a Highly Active and Durable Electrocatalyst for Oxygen Reduction Reaction,Eue Cho,Korea,Korea Advanced Institute of Science and Technology,2018,Ga?PtNi/C,62.8,0,0,0,0,35.7,0,0,0,0,0,0,0,0,0,0,0,0,0,1.4,16,0,0,0,0,0,0,0,0,0,84,6,0.4,XC-72R,30,230,none,1,0,0,170,2880,0,dimethylformamide,0,0,0,1,7,25,0,0,1,49,1240,2.530612245,0.94,,30000,20,815,1.55,,5,0.15,0.15,46,nafion 211,25,,,,100,0,65,,,,,0,0,0,,0.21,954.66,954.66,0,0.92,0.75,0.72,0.685,0.665,0.64,0.62,0.6,0.58,0.55,0.53,0.51086,0.49328,0.4771,0.46214,0.44827,0.43539,0.42338,0.41216,0.40166,0.3918,0.38254,0.37382,0.36559,0.35781,0.35045,0.34347,0.33667,0.33021,0.32407,0.31822,75,144,205.5,266,320,372,420,464,495,530,561.946,591.936,620.23,646.996,672.405,696.624,719.746,741.888,763.154,783.6,803.334,822.404,840.857,858.744,876.125,893.022,909.009,924.588,939.803,954.66,954.66
Ga?Doped Pt?Ni Octahedral noparticles as a Highly Active and Durable Electrocatalyst for Oxygen Reduction Reaction,Eue Cho,Korea,Korea Advanced Institute of Science and Technology,2018,PtNi/C,63.5,0,0,0,0,36.8,0,0,0,0,0,0,0,0,0,0,0,0,0,0,16,0,0,0,0,0,0,0,0,0,84,6,0.4,XC-72R,30,230,none,1,0,0,160,720,0,dimethylformamide,0,0,0,1,7,25,0,0,1,49,464,0.946938776,0.915,,12000,80,414,0.822,,5,0.15,0.15,46,nafion 211,25,,,,100,0,65,,,,,0,0,0,,0.21,849.06,849.06,0,0.912,0.755,0.715,0.68,0.655,0.635,0.61,0.58,0.565,0.54,0.51619,0.49455,0.47478,0.45667,0.44,0.42462,0.41037,0.39714,0.38483,0.37333,0.36258,0.3525,0.34303,0.33412,0.32571,0.31778,0.31007,0.30277,0.29584,0.28927,0.28302,75.5,143,204,262,317.5,366,406,452,486,516.19,544.005,569.736,593.671,616,636.93,656.592,675.138,692.694,709.327,725.16,740.25,754.666,768.476,781.704,794.45,806.182,817.479,828.352,838.883,849.06,849.06
Carbon-Supported Divacancy-Anchored Platinum Single-Atom Electrocatalysts with Superhigh Pt Utilization for the Oxygen Reduction Reaction,Zhen Zhou,china,Changchun Institute of Applied Chemistry,2019,Pt1.1/BPdefect,100,0,0,0,0,0,0,0,0,0,0,0,0,0,0,0,0,0,0,0,1.1,0,0,0,0,0,0,0,0,0,98.9,2,,home-made carbon,,,none,1,0,0,200,360,0,hydrogen peroxide,0,0,1,0,7,900,1,0,1,55,217.48,0.395418182,0.85,,10000,9,,,1,1,0.027,0.02,20,nafion 212,50,130,2,,100,1,80,,,,,0,0,0.2,,1,511,511,0,0.94,0.78,0.725,0.68,0.645,0.605,0.59,0.55,0.525,0.5,0.475,0.45,0.415,0.39,0.365,0.34,0.31,0.295,0.26,0.235,0.2,0.16695,0.13741,0.11083,0.08679,0.06495,0.04501,0.02675,0.01,0.01,0.01,78,145,204,258,302.5,354,385,420,450,475,495,498,507,511,510,496,501.5,468,446.5,400,350.595,302.302,254.909,208.296,162.375,117.026,72.225,28,29,30,511
Carbon-Supported Divacancy-Anchored Platinum Single-Atom Electrocatalysts with Superhigh Pt Utilization for the Oxygen Reduction Reaction,Zhen Zhou,china,Changchun Institute of Applied Chemistry,2019,Pt1.1/BPdefect,100,0,0,0,0,0,0,0,0,0,0,0,0,0,0,0,0,0,0,0,1.1,0,0,0,0,0,0,0,0,0,98.9,2,,home-made carbon,,,none,1,0,0,200,360,0,hydrogen peroxide,0,0,1,0,7,900,1,0,1,55,217.48,0.395418182,0.85,,10000,9,,,1,1,0.027,0.02,20,nafion 212,50,130,2,,100,1,80,,,,,0,0,0.1,,1,480,480,0,,0.745,0.695,0.64,0.6,0.59,0.555,0.53,0.5,0.47,0.45,0.425,0.4,0.36,0.335,0.3,0.275,0.24,0.2,0.16238,0.12898,0.09914,0.0723,0.04805,0.02602,0.01,0.01,0.01,0.01,0.01,0.01,74.5,139,192,240,295,333,371,400,423,450,467.5,480,468,469,450,440,408,360,308.522,257.96,208.194,159.06,110.515,62.448,25,26,27,28,29,30,480
Carbon-Supported Divacancy-Anchored Platinum Single-Atom Electrocatalysts with Superhigh Pt Utilization for the Oxygen Reduction Reaction,Zhen Zhou,china,Changchun Institute of Applied Chemistry,2019,Pt1.1/BPdefect,100,0,0,0,0,0,0,0,0,0,0,0,0,0,0,0,0,0,0,0,1.1,0,0,0,0,0,0,0,0,0,98.9,2,,home-made carbon,,,none,1,0,0,200,360,0,hydrogen peroxide,0,0,1,0,7,900,1,0,1,55,217.48,0.395418182,0.85,,10000,9,,,1,1,0.027,0.02,20,nafion 212,50,130,2,,100,1,80,,,,,0,0,0.05,,1,351,351,0,,0.715,0.655,0.6,0.56,0.53,0.5,0.46,0.425,0.39,0.35,0.3,0.265,0.225,0.2,0.17619,0.15455,0.13478,0.11667,0.1,0.08462,0.07037,0.05714,0.04483,0.03333,0.02258,0.0125,0.01,0.01,0.01,0.01,71.5,131,180,224,265,300,322,340,351,350,330,318,292.5,280,264.285,247.28,229.126,210.006,190,169.24,147.777,125.708,103.109,79.992,56.45,32.5,27,28,29,30,351
Evaluation of Pt-Au/MWCNT (Multiwalled Carbon Nanotubes) electrocatalyst performance as cathode of a proton exchange membrane fuel cell,R.M. Felix-Navarro,Mexico,Instituto Tecnologico de Tijuana,2016,Pt-Au/MWCNT,54.13,0,45.87,0,0,0,0,0,0,0,0,0,0,0,0,0,0,0,0,0,20,0,0,0,0,0,0,0,0,0,80,3.26,0.47,CNTs,,120,none,1,0,0,25,180,0,NaBH4,0,0,1,0,7,25,0,0,1,24.93,225,0.902527076,,,,,,,0.35,9,0.269,0.5,20,nafion 212,50,,,,50,1,60,,,,,0,0,0.0689,,1,429,429,0,0.98,0.75,0.705,0.662,0.64,0.6,0.56,0.525,0.49,0.467,0.42,0.39,0.35,0.305,0.28,0.235,0.2,0.16,0.11,0.0633,0.02239,0.01,0.01,0.01,0.01,0.01,0.01,0.01,0.01,0.01,0.01,75,141,198.6,256,300,336,367.5,392,420.3,420,429,420,396.5,392,352.5,320,272,198,120.27,44.78,21,22,23,24,25,26,27,28,29,30,429
Evaluation of Pt-Au/MWCNT (Multiwalled Carbon Nanotubes) electrocatalyst performance as cathode of a proton exchange membrane fuel cell,R.M. Felix-Navarro,Mexico,Instituto Tecnologico de Tijuana,2016,Pt-Au/MWCNT,54.13,0,45.87,0,0,0,0,0,0,0,0,0,0,0,0,0,0,0,0,0,20,0,0,0,0,0,0,0,0,0,80,3.26,0.47,CNTs,,120,none,1,0,0,25,180,0,NaBH4,0,0,1,0,7,25,0,0,1,24.93,225,0.902527076,,,,,,,0.7,9,0.269,0.5,20,nafion 212,50,,,,50,1,60,,,,,0,0,0.0689,,1,616,616,0,0.98,0.82,0.75,0.72,0.69,0.655,0.63,0.6,0.575,0.55,0.54,0.515,0.495,0.465,0.44,0.405,0.38,0.35,0.315,0.29,0.27,0.225,0.2,0.15,0.1,0.0533,0.01239,0.01,0.01,0.01,0.01,82,150,216,276,327.5,378,420,460,495,540,566.5,594,604.5,616,607.5,608,595,567,551,540,472.5,440,345,240,133.25,32.214,27,28,29,30,616
Evaluation of Pt-Au/MWCNT (Multiwalled Carbon Nanotubes) electrocatalyst performance as cathode of a proton exchange membrane fuel cell,R.M. Felix-Navarro,Mexico,Instituto Tecnologico de Tijuana,2016,Pt-Au/MWCNT,54.13,0,45.87,0,0,0,0,0,0,0,0,0,0,0,0,0,0,0,0,0,20,0,0,0,0,0,0,0,0,0,80,3.26,0.47,CNTs,,120,none,1,0,0,25,180,0,NaBH4,0,0,1,0,7,25,0,0,1,24.93,225,0.902527076,,,,,,,1.88,9,0.269,0.5,20,nafion 212,50,,,,50,1,60,,,,,0,0,0.0689,,1,390.5,390.5,0,0.98,0.74,0.71,0.675,0.63,0.59,0.56,0.5,0.465,0.425,0.39,0.355,0.305,0.275,0.24,0.2,0.16,0.11,0.0633,0.02239,0.01,0.01,0.01,0.01,0.01,0.01,0.01,0.01,0.01,0.01,0.01,74,142,202.5,252,295,336,350,372,382.5,390,390.5,366,357.5,336,300,256,187,113.94,42.541,20,21,22,23,24,25,26,27,28,29,30,390.5
Evaluation of Pt-Au/MWCNT (Multiwalled Carbon Nanotubes) electrocatalyst performance as cathode of a proton exchange membrane fuel cell,R.M. Felix-Navarro,mexico,Instituto Tecnologico de Tijuana,2016,Pt-Au/MWCNT,54.13,0,45.87,0,0,0,0,0,0,0,0,0,0,0,0,0,0,0,0,0,20,0,0,0,0,0,0,0,0,0,80,3.26,0.47,CNTs,,120,none,1,0,0,25,180,0,NaBH4,0,0,1,0,7,25,0,0,1,24.93,225,0.902527076,,,,,,,3.05,9,0.269,0.5,20,nafion 212,50,,,,50,1,60,,,,,0,0,0.0689,,1,374,374,0,0.98,0.79,0.72,0.675,0.625,0.58,0.525,0.49,0.44,0.405,0.37,0.34,0.285,0.26,0.235,0.2,0.16,0.12,0.08238,0.04898,0.01914,0.01,0.01,0.01,0.01,0.01,0.01,0.01,0.01,0.01,0.01,79,144,202.5,250,290,315,343,352,364.5,370,374,342,338,329,300,256,204,148.284,93.062,38.28,21,22,23,24,25,26,27,28,29,30,374
Highly Durable Supportless Pt Hollow Spheres Designed for Enhanced Oxygen Transport in Cathode Catalyst Layers of Proton Exchange Membrane Fuel Cells,Sung-Dae Yim,Korea,Korea Institute of Energy Research,2016,PtHS,100,0,0,0,0,0,0,0,0,0,0,0,0,0,0,0,0,0,0,0,100,0,0,0,0,0,0,0,0,0,0,7,0.5,none,0,0,core-shell,0,0,1,160,180,0,ethylene glycol,1,0,0,0,10,25,0,0,1,10.8,28,0.259259259,0.894,1,2000,12,,,0.0526,10,0.55,0.22,,nafion 212,50,120,,20,100,0,80,,,,,0,0,0,,0.21,542.868,542.868,0,0.945,0.8,0.76,0.735,0.71,0.685,0.67,0.65,0.635,0.59,0.54,0.4933,0.45239,0.41625,0.3841,0.3553,0.32936,0.30588,0.28452,0.26501,0.24711,0.23063,0.21542,0.20132,0.18823,0.17604,0.16465,0.15363,0.14331,0.13362,0.12451,80,152,220.5,284,342.5,402,455,508,531,540,542.63,542.868,541.125,537.74,532.95,526.976,519.996,512.136,503.519,494.22,484.323,473.924,463.036,451.752,440.1,428.09,414.801,401.268,387.498,373.53,542.868
Tungsten©\Doped L10©\PtCo Ultrasmall Nanoparticles as a High©\Performance Fuel Cell Cathode,Qing Li,china,huazhong University of Science and Technology,2020,L1-W-PtCo/C,46.5,0,0,0,0,0,46.5,0,0,0,0,0,0,0,0,0,0,7,0,0,20,0,0,0,0,0,0,0,0,0,80,3,0.5,XC-72R,30,230,core-shell,0,0,1,100,60,0,oleylamine,0,0,0,1,7,700,6,1,0,61.4,2210,3.599348534,0.95,1.05,10000,23,386.75,,,,0.11,0.16,20,nafion 211,25,,,,100,0,80,,,,,0,0,0.15,,1,902.5,902.5,0,0.945,0.89,0.855,0.825,0.801,0.785,0.76,0.745,0.715,0.7,0.675,0.65,0.63,0.615,0.6,0.575,0.55,0.525,0.5,0.475,0.45,0.425,0.4,0.37619,0.35455,0.33478,0.31667,0.3,0.28462,0.27037,0.25714,89,171,247.5,320.4,392.5,456,521.5,572,630,675,715,756,799.5,840,862.5,880,892.5,900,902.5,900,892.5,880,865.237,850.92,836.95,823.342,810,796.936,784.073,771.42,902.5
Tungsten©\Doped L10©\PtCo Ultrasmall Nanoparticles as a High©\Performance Fuel Cell Cathode,Qing Li,china,huazhong University of Science and Technology,2020,L1-W-PtCo/C,46.5,0,0,0,0,0,46.5,0,0,0,0,0,0,0,0,0,0,7,0,0,20,0,0,0,0,0,0,0,0,0,80,3,0.5,XC-72R,30,230,core-shell,0,0,1,100,60,0,oleylamine,0,0,0,1,7,700,6,1,0,61.4,2210,3.599348534,0.95,1.05,10000,23,386.75,,,,0.11,0.16,20,nafion 211,25,,,,100,0,80,,,,,0,0,0.15,,0.21,630,630,0,0.93,0.845,0.8,0.775,0.75,0.72,0.7,0.675,0.65,0.625,0.6,0.57,0.525,0.48,0.43,0.3833,0.34239,0.30625,0.2741,0.2453,0.21936,0.19588,0.17452,0.15501,0.13711,0.12063,0.10542,0.09132,0.07823,0.06604,0.05465,84.5,160,232.5,300,360,420,472.5,520,562.5,600,627,630,624,602,574.95,547.824,520.625,493.38,466.07,438.72,411.348,383.944,356.523,329.064,301.575,274.092,246.564,219.044,191.516,163.95,630
Unconventional p¨Cd Hybridization Interaction in PtGa Ultrathin Nanowires Boosts Oxygen Reduction Electrocatalysis,hongwen huang,china,zhejiang univiersity,2019,Pt4.13Ga/C,80.5,0,0,0,0,0,0,0,0,0,0,0,0,0,0,0,0,0,0,19.5,20,0,0,0,0,0,0,0,0,0,80,3.1,,XC-72R,30,230,nanowire,0,1,0,170,1440,0,oleylamine,0,0,0,1,7,25,0,0,0,53.4,1890,3.539325843,0.94,1.05,30000,,298.62,,0.55,4,0.12,0.15,20,nafion 211,25,,,,100,0,70,,,,,0,0,0.05,,1,885.5,885.5,0,0.94,0.87,0.815,0.785,0.76,0.745,0.715,0.7,0.69,0.67,0.65,0.625,0.61,0.59,0.57,0.545,0.525,0.505,0.49,0.465,0.44,0.42,0.4,0.385,0.36,0.34,0.31,0.29,0.27086,0.25328,0.2371,87,163,235.5,304,372.5,429,490,552,603,650,687.5,732,767,798,817.5,840,858.5,882,883.5,880,882,880,885.5,864,850,806,783,758.408,734.512,711.3,885.5
Unconventional p¨Cd Hybridization Interaction in PtGa Ultrathin Nanowires Boosts Oxygen Reduction Electrocatalysis,hongwen huang,china,zhejiang univiersity,2019,Pt/C JM,100,0,0,0,0,0,0,0,0,0,0,0,0,0,0,0,0,0,0,0,20,0,0,0,0,0,0,0,0,0,80,3,,XC-72R,30,230,none,1,0,0,198,1.6,1,ethylene glycol,1,0,0,0,10,25,0,0,0,55,225,0.409090909,,,,,,,0.55,4,0.14,0.15,20,nafion 211,25,,,,100,0,70,,,,,0,0,0.05,,1,724.5,724.5,0,0.85,0.755,0.71,0.685,0.65,0.625,0.6,0.58,0.56,0.545,0.52,0.505,0.495,0.475,0.455,0.44,0.42,0.405,0.395,0.38,0.36,0.345,0.325,0.3,0.28,0.26,0.235,0.215,0.185,0.15656,0.13092,75.5,142,205.5,260,312.5,360,406,448,490.5,520,555.5,594,617.5,637,660,672,688.5,711,722,720,724.5,715,690,672,650,611,580.5,518,454.024,392.76,724.5
Three-dimensional catalyst electrodes based on PtPd nanodendrites for oxygen reduction reaction in PEFC applications,shangfeng du,china,University of Birmingham,2016,Pt/C,100,0,0,0,0,0,0,0,0,0,0,0,0,0,0,0,0,0,0,0,20,0,0,0,0,0,0,0,0,0,80,3.1,,XC-72R,30,230,none,1,0,0,198,1.6,1,ethylene glycol,1,0,0,0,10,25,0,0,0,55,225,0.409090909,,,,,,,0.3,16,0.4,,,nafion 212,50,125,4.9,2,100,1,70,195,360,1.3,2.4,195,360,0.2,,0.21,600,600,0,0.91,0.845,0.81,0.78,0.75,0.72,0.695,0.665,0.64,0.605,0.57,0.535,0.5,0.45,0.4033,0.36239,0.32625,0.2941,0.2653,0.23936,0.21588,0.19452,0.17501,0.15711,0.14063,0.12542,0.11132,0.09823,0.08604,0.07465,0.06364,84.5,162,234,300,360,417,465.5,512,544.5,570,588.5,600,585,564.62,543.585,522,499.97,477.54,454.784,431.76,408.492,385.022,361.353,337.512,313.55,289.432,265.221,240.912,216.485,190.92,600
Three-dimensional catalyst electrodes based on PtPd nanodendrites for oxygen reduction reaction in PEFC applications,shangfeng du,china,University of Birmingham,2016,Pt nanowire,100,0,0,0,0,0,0,0,0,0,0,0,0,0,0,0,0,0,0,0,100,0,0,0,0,0,0,0,0,0,0,3.1,,none,0,0,nanowire,0,1,0,25,,0,formic acid,0,0,1,0,7,25,0,0,0,14.7,225,1.530612245,,,,,,,0.3,16,0.4,,,nafion 212,50,125,4.9,2,100,1,70,195,360,1.3,2.4,195,360,0.2,,0.21,686,686,0,0.95,0.87,0.835,0.81,0.78,0.755,0.73,0.7,0.685,0.65,0.625,0.595,0.555,0.525,0.49,0.45,0.401,0.35521,0.31504,0.27951,0.24788,0.21952,0.19396,0.1708,0.14972,0.13045,0.11276,0.09648,0.08143,0.06749,0.05454,87,167,243,312,377.5,438,490,548,585,625,654.5,666,682.5,686,675,641.6,603.857,567.072,531.069,495.76,460.992,426.712,392.84,359.328,326.125,293.176,260.496,228.004,195.721,163.62,686
Three-dimensional catalyst electrodes based on PtPd nanodendrites for oxygen reduction reaction in PEFC applications,shangfeng du,china,University of Birmingham,2016,PtPd 0.5,99.5,0.5,0,0,0,0,0,0,0,0,0,0,0,0,0,0,0,0,0,0,100,0,0,0,0,0,0,0,0,0,0,3.1,,none,0,0,nanodendrite,0,1,0,25,,0,formic acid,0,0,1,0,7,25,0,0,0,18.15,225,1.239669421,,,,,,,0.3,16,0.4,,,nafion 212,50,125,4.9,2,100,1,70,195,360,1.3,2.4,195,360,0.2,,0.21,705.008,705.008,0,0.95,0.87,0.835,0.81,0.78,0.755,0.73,0.7,0.685,0.65,0.625,0.595,0.555,0.535,0.501,0.47,0.44063,0.41277,0.38763,0.36484,0.34408,0.32509,0.30765,0.29158,0.27673,0.26296,0.25016,0.23822,0.22707,0.21663,0.20683,87,167,243,312,377.5,438,490,548,585,625,654.5,666,695.5,701.4,705,705.008,701.709,697.734,693.196,688.16,682.689,676.83,670.634,664.152,657.4,650.416,643.194,635.796,628.227,620.49,705.008
Three-dimensional catalyst electrodes based on PtPd nanodendrites for oxygen reduction reaction in PEFC applications,shangfeng du,china,University of Birmingham,2016,PtPd 5,95,5,0,0,0,0,0,0,0,0,0,0,0,0,0,0,0,0,0,0,100,0,0,0,0,0,0,0,0,0,0,3.1,,none,0,0,nanodendrite,0,1,0,25,,0,formic acid,0,0,1,0,7,25,0,0,0,22.4,225,1.004464286,,,,,,,0.3,16,0.4,,,nafion 212,50,125,4.9,2,100,1,70,195,360,1.3,2.4,195,360,0.2,,0.21,772.5,772.5,0,0.95,0.865,0.83,0.8,0.78,0.755,0.73,0.71,0.698,0.675,0.65,0.625,0.6,0.575,0.55,0.515,0.48,0.44695,0.41741,0.39083,0.36679,0.34495,0.32501,0.30675,0.28995,0.27445,0.2601,0.24678,0.23438,0.22281,0.21198,86.5,166,240,312,377.5,438,497,558.4,607.5,650,687.5,720,747.5,770,772.5,768,759.815,751.338,742.577,733.58,724.395,715.022,705.525,695.88,686.125,676.26,666.306,656.264,646.149,635.94,772.5
Three-dimensional catalyst electrodes based on PtPd nanodendrites for oxygen reduction reaction in PEFC applications,shangfeng du,china,University of Birmingham,2016,PtPd 50,50,50,0,0,0,0,0,0,0,0,0,0,0,0,0,0,0,0,0,0,100,0,0,0,0,0,0,0,0,0,0,3.1,,none,0,0,nanodendrite,0,1,0,25,,0,formic acid,0,0,1,0,7,25,0,0,0,0.49,225,45.91836735,,,,,,,0.3,16,0.4,,,nafion 212,50,125,4.9,2,100,1,70,195,360,1.3,2.4,195,360,0.2,,0.21,407,407,0,0.89,0.775,0.71,0.665,0.61,0.575,0.54,0.5,0.475,0.45,0.405,0.37,0.33,0.29238,0.25898,0.22914,0.2023,0.17805,0.15602,0.13592,0.11751,0.10059,0.08497,0.07052,0.05711,0.04463,0.03299,0.0221,0.0119,0.01,0.01,77.5,142,199.5,244,287.5,324,350,380,405,405,407,396,380.094,362.572,343.71,323.68,302.685,280.836,258.248,235.02,211.239,186.934,162.196,137.064,111.575,85.774,59.67,33.32,29,30,407
Superior durability and stability of Pt electrocatalyst on N-doped graphene-TiO2 hybrid material for oxygen reduction reaction and polymer electrolyte membrane fuel cells,yongsug tak,korea,inha University,2019,Pt/NG-TiON,100,0,0,0,0,0,0,0,0,0,0,0,0,0,0,0,0,0,0,0,33,0,0,0,55.46,27.73,0,0,0,0,0.067,2.02,0.127,graphene/oxide hybrid,,600,none,1,0,0,25,,0,formic acid,0,0,1,0,11,300,2,0,1,20.3,305.18,1.503349754,,1,20000,40,225,,,5,0.76,0.4,,nafion 212,50,,,,100,0,80,,,,,0,0,0.1,,1,1240.17,1240.17,0,1.05,0.875,0.84,0.81,0.798,0.775,0.755,0.73,0.72,0.705,0.69,0.675,0.66,0.645,0.625,0.61,0.6,0.58,0.565,0.55,0.535,0.52,0.505,0.49056,0.47716,0.46468,0.45305,0.44217,0.43197,0.42239,0.41339,87.5,168,243,319.2,387.5,453,511,576,634.5,690,742.5,792,838.5,875,915,960,986,1017,1045,1070,1092,1111,1128.288,1145.184,1161.7,1177.93,1193.859,1209.516,1224.931,1240.17,1240.17
Superior durability and stability of Pt electrocatalyst on N-doped graphene-TiO2 hybrid material for oxygen reduction reaction and polymer electrolyte membrane fuel cells,yongsug tak,korea,inha University,2019,Pt/C 40wt%,100,0,0,0,0,0,0,0,0,0,0,0,0,0,0,0,0,0,0,0,40,0,0,0,0,0,0,0,0,0,60,3.9,,XC-72R,30,230,none,1,0,0,198,1.6,1,ethylene glycol,1,0,0,0,10,25,0,0,0,61.7,217,0.351701783,,0.95,20000,3,38.6,,,5,0.5,0.4,,nafion 212,50,,,,100,0,80,,,,,0,0,0.1,,1,1011.51,1011.51,0,0.99,0.81,0.775,0.75,0.72,0.7,0.68,0.66,0.645,0.63,0.615,0.605,0.59,0.575,0.56,0.55,0.54,0.52,0.51,0.5,0.48,0.465,0.45,0.43,0.415,0.4,0.38556,0.37216,0.35968,0.34805,0.33717,81,155,225,288,350,408,462,516,567,615,665.5,708,747.5,784,825,864,884,918,950,960,976.5,990,989,996,1000,1002.456,1004.832,1007.104,1009.345,1011.51,1011.51
Superior durability and stability of Pt electrocatalyst on N-doped graphene-TiO2 hybrid material for oxygen reduction reaction and polymer electrolyte membrane fuel cells,yongsug tak,korea,inha University,2019,Pt/NG-TiON,100,0,0,0,0,0,0,0,0,0,0,0,0,0,0,0,0,0,0,0,33,0,0,0,55.46,27.73,0,0,0,0,0.067,2.02,0.127,graphene/oxide hybrid,,600,none,1,0,0,25,,0,formic acid,0,0,1,0,11,300,2,0,1,20.3,305.18,1.503349754,,1,20000,40,225,,,5,0.76,0.4,,nafion 212,50,,,,100,0,80,,,,,0,0,0.18,,0.21,678,678,0,0.99,0.865,0.825,0.8,0.77,0.75,0.725,0.71,0.685,0.65,0.63,0.605,0.565,0.52,0.475,0.43283,0.39565,0.36262,0.33308,0.30651,0.28249,0.26065,0.24073,0.22247,0.20567,0.19017,0.17583,0.16251,0.15012,0.13855,0.12773,86.5,165,240,308,375,435,497,548,585,630,665.5,678,676,665,649.245,633.04,616.454,599.544,582.369,564.98,547.365,529.606,511.681,493.608,475.425,457.158,438.777,420.336,401.795,383.19,678
Superior durability and stability of Pt electrocatalyst on N-doped graphene-TiO2 hybrid material for oxygen reduction reaction and polymer electrolyte membrane fuel cells,yongsug tak,korea,inha University,2019,Pt/C 40wt%,100,0,0,0,0,0,0,0,0,0,0,0,0,0,0,0,0,0,0,0,40,0,0,0,0,0,0,0,0,0,60,3.9,,XC-72R,30,230,none,1,0,0,198,1.6,1,ethylene glycol,1,0,0,0,10,25,0,0,0,61.7,217,0.351701783,,0.95,20000,3,38.6,,,5,0.5,0.4,,nafion 212,50,,,,100,0,80,,,,,0,0,0.18,,0.21,658,658,0,0.97,0.775,0.75,0.72,0.7,0.675,0.65,0.625,0.605,0.59,0.565,0.545,0.52,0.5,0.47,0.43,0.4,0.35,0.3,0.2533,0.21239,0.17625,0.1441,0.1153,0.08936,0.06588,0.04452,0.02501,0.01,0.01,0.01,77.5,150,216,280,337.5,390,437.5,484,531,565,599.5,624,650,658,645,640,595,540,481.27,424.78,370.125,317.02,265.19,214.464,164.7,115.752,67.527,28,29,30,658
Nb-doped TiO2 support with enhanced durability as a cathode for polymer electrolyte membrane fuel cells,yongsug tak,korea,Inha University,2019,Pt/TiO2-Nb4,100,0,0,0,0,0,0,0,0,0,0,0,0,0,0,0,0,0,0,0,40,0,0,0,46.8,23.4,0,7.8,0,0,0,3.9,,oxide,,,none,1,0,0,90,180,0,formic acid,0,0,1,0,10,400,3,0,1,61.7,217,0.351701783,,,,,,,,,0.2,0.2,,nafion 112,50,,,,100,1,80,,,,,0,0,0,,1,581,581,0,0.935,0.8,0.75,0.71,0.68,0.65,0.62,0.595,0.565,0.54,0.515,0.49,0.47,0.44,0.415,0.38,0.35,0.325,0.3,0.255,0.22,0.185,0.15195,0.12241,0.09583,0.07179,0.04995,0.03001,0.01175,0.01,0.01,80,150,213,272,325,372,416.5,452,486,515,539,564,572,581,570,560,552.5,540,484.5,440,388.5,334.29,281.543,229.992,179.475,129.87,81.027,32.9,29,30,581
Nb-doped TiO2 support with enhanced durability as a cathode for polymer electrolyte membrane fuel cells,yongsug tak,korea,Inha University,2019,Pt/C 40wt%,100,0,0,0,0,0,0,0,0,0,0,0,0,0,0,0,0,0,0,0,40,0,0,0,0,0,0,0,0,0,60,3.9,,XC-72R,30,230,none,1,0,0,198,1.6,1,ethylene glycol,1,0,0,0,10,25,0,0,0,61.7,217,0.351701783,,,,,,,,,0.2,0.2,,nafion 112,50,,,,100,1,80,,,,,0,0,0,,1,588,588,0,0.97,0.8,0.75,0.71,0.675,0.645,0.62,0.6,0.575,0.55,0.525,0.498,0.48,0.45,0.42,0.38,0.355,0.315,0.275,0.23,0.195,0.16195,0.13241,0.10583,0.08179,0.05995,0.04001,0.02175,0.01,0.01,0.01,80,150,213,270,322.5,372,420,460,495,525,547.8,576,585,588,570,568,535.5,495,437,390,340.095,291.302,243.409,196.296,149.875,104.026,58.725,28,29,30,588
Direct formation of Pt catalyst on gas diffusion layer using sonochemical deposition method for the application in polymer electrolyte membrane fuel cell,Taeho Lim,korea,seoul National University,2018,Pt/CP,100,0,0,0,0,0,0,0,0,0,0,0,0,0,0,0,0,0,0,0,100,0,0,0,0,0,0,0,0,0,0,4.84,,none,0,0,none,1,0,0,25,120,1,ascorbic acid,0,0,1,0,7,25,0,0,0,0.96,180,18.75,,,,,,,,5,0.28,0.24,40,nafion 212,50,125,2,2,100,1,70,,,,,0,0,0,,1,322,322,0,0.9,0.76,0.71,0.65,0.602,0.56,0.515,0.46,0.402,0.34,0.28253,0.23287,0.18954,0.1514,0.11757,0.08736,0.06021,0.03569,0.01343,0.01,0.01,0.01,0.01,0.01,0.01,0.01,0.01,0.01,0.01,0.01,0.01,76,142,195,240.8,280,309,322,321.6,306,282.53,256.157,227.448,196.82,164.598,131.04,96.336,60.673,24.174,19,20,21,22,23,24,25,26,27,28,29,30,322
Direct formation of Pt catalyst on gas diffusion layer using sonochemical deposition method for the application in polymer electrolyte membrane fuel cell,Taeho Lim,korea,seoul National University,2018,Pt/CP,100,0,0,0,0,0,0,0,0,0,0,0,0,0,0,0,0,0,0,0,100,0,0,0,0,0,0,0,0,0,0,4.84,,none,0,0,none,1,0,0,25,120,1,ascorbic acid,0,0,1,0,7,25,0,0,0,0.96,180,18.75,,,,,,,,5,0.28,0.24,40,nafion 212,50,125,2,2,100,1,70,,,,,0,0,0.05,,1,437.8,437.8,0,0.9,0.79,0.75,0.71,0.675,0.63,0.6,0.555,0.52,0.475,0.43,0.398,0.35,0.302,0.25711,0.21768,0.18278,0.15166,0.12375,0.09857,0.07573,0.05494,0.03591,0.01845,0.01,0.01,0.01,0.01,0.01,0.01,0.01,79,150,213,270,315,360,388.5,416,427.5,430,437.8,420,392.6,359.954,326.52,292.448,257.822,222.75,187.283,151.46,115.374,79.002,42.435,24,25,26,27,28,29,30,437.8
Direct formation of Pt catalyst on gas diffusion layer using sonochemical deposition method for the application in polymer electrolyte membrane fuel cell,Taeho Lim,korea,seoul National University,2018,Pt/CP,100,0,0,0,0,0,0,0,0,0,0,0,0,0,0,0,0,0,0,0,100,0,0,0,0,0,0,0,0,0,0,4.84,,none,0,0,none,1,0,0,25,120,1,ascorbic acid,0,0,1,0,7,25,0,0,0,0.96,180,18.75,,,,,,,,5,0.28,0.24,40,nafion 212,50,125,2,2,100,1,70,,,,,0,0,0.25,,1,688.5,688.5,0,0.91,0.815,0.785,0.75,0.725,0.7,0.675,0.65,0.625,0.6,0.575,0.55,0.53,0.505,0.485,0.455,0.425,0.405,0.38,0.36,0.335,0.31,0.29,0.26,0.235,0.202,0.17,0.135,0.10195,0.07241,0.04583,81.5,157,225,290,350,405,455,500,540,575,605,636,656.5,679,682.5,680,688.5,684,684,670,651,638,598,564,505,442,364.5,285.46,209.989,137.49,688.5
Direct formation of Pt catalyst on gas diffusion layer using sonochemical deposition method for the application in polymer electrolyte membrane fuel cell,Taeho Lim,korea,seoul National University,2018,Pt/C 40wt%,100,0,0,0,0,0,0,0,0,0,0,0,0,0,0,0,0,0,0,0,40,0,0,0,0,0,0,0,0,0,60,3.9,,XC-72R,30,230,none,1,0,0,198,1.6,1,ethylene glycol,1,0,0,0,10,25,0,0,0,61.7,217,0.351701783,,,,,,,0.319,5,0.28,0.24,40,nafion 212,50,125,2,2,100,1,70,,,,,0,0,0.25,,1,980,980,0,0.98,0.84,0.815,0.798,0.77,0.757,0.745,0.725,0.705,0.695,0.68,0.66,0.64,0.625,0.61,0.598,0.575,0.555,0.535,0.51,0.49,0.46,0.44,0.415,0.39,0.35,0.325,0.297,0.25,0.175,0.10598,84,163,239.4,308,378.5,447,507.5,564,625.5,680,726,768,812.5,854,897,920,943.5,963,969,980,966,968,954.5,936,875,845,801.9,700,507.5,317.94,980
Highly stable nanostructured membrane electrode assembly based on Pt/Nb2O5 nanobelts with reduced platinum loading for proton exchange membrane fuel cells,Zhigang Shao,china,Dalian Institute of Chemical Physics£¬Chinese Academy of Sciences,2017,Pt/Nb2O5 NB,100,0,0,0,0,0,0,0,0,0,0,0,0,0,0,0,0,0,0,0,20,0,0,0,53.26,0,0,21.3,0,0,0,3,,none,,,none,1,0,0,25,0,0,sputter,0,0,0,0,7,25,0,0,0,23.9,225,0.941422594,,,,,,,,2.56,0.066,0.25,70,nafion 212,50,140,3,3,80,0,80,,,,,0,0,0.2,,1,382.5,382.5,0,0.905,0.79,0.735,0.685,0.645,0.6,0.552,0.505,0.47,0.425,0.38,0.33783,0.30065,0.26762,0.23808,0.21151,0.18749,0.16565,0.14573,0.12747,0.11067,0.09517,0.08083,0.06751,0.05512,0.04355,0.03273,0.02225,0.01243,0.01,0.01,79,147,205.5,258,300,331.2,353.5,376,382.5,380,371.613,360.78,347.906,333.312,317.265,299.984,281.605,262.314,242.193,221.34,199.857,177.826,155.273,132.288,108.875,85.098,60.075,34.804,29,30,382.5
Highly stable nanostructured membrane electrode assembly based on Pt/Nb2O5 nanobelts with reduced platinum loading for proton exchange membrane fuel cells,Zhigang Shao,china,Dalian Institute of Chemical Physics£¬Chinese Academy of Sciences,2017,Pt/C 70wt%,100,0,0,0,0,0,0,0,0,0,0,0,0,0,0,0,0,0,0,0,70,0,0,0,0,0,0,0,0,0,30,4.4,1.3,XC-72R,30,230,none,1,0,0,198,1.6,1,ethylene glycol,1,0,0,0,10,25,0,0,0,54.5,180,0.330275229,,,,,,,0.2,2.56,0.1,0.25,70,nafion 212,50,140,3,3,80,0,80,,,,,0,0,0.2,,1,950.64,950.64,0,0.955,0.835,0.8,0.77,0.747,0.72,0.7,0.675,0.655,0.63,0.61,0.595,0.575,0.552,0.535,0.52,0.5,0.48,0.465,0.44,0.425,0.41056,0.39716,0.38468,0.37305,0.36217,0.35197,0.34239,0.33339,0.32489,0.31688,83.5,160,231,298.8,360,420,472.5,524,567,610,654.5,690,717.6,749,780,800,816,837,836,850,862.176,873.752,884.764,895.32,905.425,915.122,924.453,933.492,942.181,950.64,950.64
Nanostructured Polyaniline-Decorated Pt/C@PANI Core¨CShell Catalyst with Enhanced Durability and Activity,Z.D. Wei,china,chongqing University,2012,Pt/C@PANI,100,0,0,0,0,0,0,0,0,0,0,0,0,0,0,0,0,0,0,0,40,4.41,0,5.1,0,0,0,0,0,0,50.1,3,,home-made nitrogen-doped carbon,,,core-shell,0,0,1,198,1.6,1,ethylene glycol,1,0,0,0,10,25,0,0,0,60.7,217,0.357495881,,,,,,,0.333,5,0.2,0.3,40,nafion 112,50,137,2,5,100,1,70,,,,,0,0,0.1,,1,792,792,0,0.99,0.875,0.835,0.81,0.785,0.765,0.745,0.725,0.702,0.68,0.66,0.63,0.605,0.58,0.555,0.525,0.495,0.465,0.425,0.38738,0.35398,0.3224,0.2941,0.26859,0.24547,0.22442,0.20518,0.18752,0.17126,0.15623,0.14231,87.5,167,243,314,382.5,447,507.5,561.6,612,660,693,726,754,777,787.5,792,790.5,765,736.022,707.96,677.04,647.02,617.757,589.128,561.05,533.468,506.304,479.528,453.067,426.93,792
Nanostructured Polyaniline-Decorated Pt/C@PANI Core¨CShell Catalyst with Enhanced Durability and Activity,Z.D. Wei,china,chongqing University,2012,Pt/C,100,0,0,0,0,0,0,0,0,0,0,0,0,0,0,0,0,0,0,0,40,0,0,0,0,0,0,0,0,0,60,3.9,1.3,XC-72R,30,230,none,1,0,0,198,1.6,1,ethylene glycol,1,0,0,0,10,25,0,0,0,61.7,217,0.351701783,,,,,,,0.333,5,0.2,0.3,40,nafion 112,50,137,2,5,100,1,70,,,,,0,0,0.1,,1,813.6,813.6,0,0.975,0.85,0.82,0.785,0.76,0.74,0.715,0.69,0.672,0.65,0.627,0.61,0.585,0.565,0.545,0.525,0.5,0.475,0.452,0.428,0.405,0.38305,0.36303,0.34468,0.32781,0.31224,0.29784,0.28446,0.27202,0.26041,0.24955,85,164,235.5,304,370,429,483,537.6,585,627,671,702,734.5,763,787.5,800,807.5,813.6,813.2,810,804.405,798.666,792.764,786.744,780.6,774.384,768.042,761.656,755.189,748.65,813.6
"Effects of carbon supports on Pt distribution, ionomer coverage and cathode performance for polymer electrolyte fuel cells",Makoto Uchida,japan,University of Yamanashi,2016,c-Pt/CB,100,0,0,0,0,0,0,0,0,0,0,0,0,0,0,0,0,0,0,0,28.6,0,0,0,0,0,0,0,0,0,71.4,2.8,0.5,EC300,40,875,none,1,0,0,220,30,0,oleylamine,0,0,0,1,7,400,4,0,1,93,225,0.241935484,,,,,,,0.7,29.2,0.051,,,nafion 212,50,140,3,2.8,100,0,80,,,,,0,0,0,,0.21,404.892,404.892,0,0.95,0.75,0.65,0.625,0.585,0.555,0.525,0.5,0.47,0.435,0.4,0.36695,0.33741,0.31083,0.28679,0.26495,0.24501,0.22675,0.20995,0.19445,0.1801,0.16678,0.15438,0.14281,0.13198,0.12184,0.11231,0.10307,0.09437,0.08616,0.0784,75,130,187.5,234,277.5,315,350,376,391.5,400,403.645,404.892,404.079,401.506,397.425,392.016,385.475,377.91,369.455,360.2,350.238,339.636,328.463,316.752,304.6,292.006,278.289,264.236,249.864,235.2,404.892
"Effects of carbon supports on Pt distribution, ionomer coverage and cathode performance for polymer electrolyte fuel cells",Makoto Uchida,japan,University of Yamanashi,2016,c-Pt/GCB,100,0,0,0,0,0,0,0,0,0,0,0,0,0,0,0,0,0,0,0,29.3,0,0,0,0,0,0,0,0,0,70.7,3.3,0.5,home-made carbon,,164,none,1,0,0,220,30,0,oleylamine,0,0,0,1,7,400,4,0,1,52,225,0.432692308,,,,,,,0.7,29.2,0.048,,,nafion 212,50,140,3,2.8,100,0,80,,,,,0,0,0,,0.21,756.96,756.96,0,0.9,0.675,0.615,0.575,0.555,0.55,0.535,0.52,0.5,0.49,0.465,0.43,0.415,0.40056,0.38716,0.37468,0.36263,0.35137,0.34083,0.33094,0.32165,0.3129,0.30464,0.29684,0.28946,0.28246,0.27582,0.26951,0.2635,0.25778,0.25232,67.5,123,172.5,222,275,321,364,400,441,465,473,498,520.728,542.024,562.02,580.208,597.329,613.494,628.786,643.3,657.09,670.208,682.732,694.704,706.15,717.132,727.677,737.8,747.562,756.96,756.96
"Effects of carbon supports on Pt distribution, ionomer coverage and cathode performance for polymer electrolyte fuel cells",Makoto Uchida,japan,University of Yamanashi,2016,n-Pt/AB800,100,0,0,0,0,0,0,0,0,0,0,0,0,0,0,0,0,0,0,0,25,0,0,0,0,0,0,0,0,0,75,2.6,0.3,AB800,,779,none,1,0,0,220,30,0,oleylamine,0,0,0,1,7,400,4,0,1,74,225,0.304054054,,,,,,,0.7,29.2,0.049,,,nafion 212,50,140,3,2.8,100,0,80,,,,,0,0,0,,0.21,818.04,818.04,0,0.91,0.7,0.665,0.65,0.625,0.58,0.565,0.55,0.54,0.525,0.5,0.495,0.475,0.46,0.43,0.415,0.40056,0.38716,0.37468,0.36305,0.35217,0.34197,0.33239,0.32339,0.31489,0.30688,0.29929,0.29211,0.2853,0.27883,0.27268,70,133,195,250,290,339,385,432,472.5,500,544.5,570,598,602,622.5,640.896,658.172,674.424,689.795,704.34,718.137,731.258,743.797,755.736,767.2,778.154,788.697,798.84,808.607,818.04,818.04
"Effects of carbon supports on Pt distribution, ionomer coverage and cathode performance for polymer electrolyte fuel cells",Makoto Uchida,japan,University of Yamanashi,2016,n-Pt/AB250,100,0,0,0,0,0,0,0,0,0,0,0,0,0,0,0,0,0,0,0,25.1,0,0,0,0,0,0,0,0,0,74.9,2.5,0.3,AB250,,219,none,1,0,0,220,30,0,oleylamine,0,0,0,1,7,400,4,0,1,68,225,0.330882353,,,,,,,0.7,29.2,0.051,,,nafion 212,50,140,3,2.8,100,0,80,,,,,0,0,0,,0.21,675,675,0,0.905,0.71,0.675,0.64,0.615,0.6,0.59,0.58,0.56,0.55,0.535,0.515,0.505,0.495,0.48,0.45,0.42156,0.39592,0.3727,0.35157,0.33225,0.31452,0.2982,0.28312,0.26915,0.25617,0.24407,0.23277,0.2222,0.21228,0.20296,71,135,192,246,300,354,406,448,495,535,566.5,606,643.5,672,675,674.496,673.064,670.86,667.983,664.5,660.492,656.04,651.176,645.96,640.425,634.582,628.479,622.16,615.612,608.88,675
