Repository: ruiding-uchicago/Applying-Machine-Learning-to-Boost-the-Development-of-High-performance-Membrane-Electrode-Assembly

The code file was write in jupyter notebook and saved in the corresponding format of .ipynb. To run the code, we suggest users to install Anaconda 3 in windows 10 and install the following necessary python packages with the same or higher version to set up compatible environment:
Python 3.7
jupyter 1.0.0
keras 2.3.1
numpy 1.18.1
pandas 1.0.1
scikit-learn 0.22.1
matplotlib 3.1.3
deep-belief-network 1.0.3
tensorflow-gpu 1.14.0
seaborn 0.10.0
R-Studio 8.13.176095 (for apriori algorithm)
Please notice that the computing of artificial neural network was runned on GPU.

File: Module II/database_decision_tree.csv (part 15 of 18)
here inert,Electrochemical Active Surface Area (m2/g),Catalyst Mass Activity (mA mg-1),Catalyst Specific Activity (mA cm-2),Half wave potential £¨V vsRHE£©,Onset Potential £¨V vsRHE£©,ADT cycles,Reduce in half wave potential  mV,Reduce in MA/ mA mg-1,Reduce in SA/mA cm-2,I/C Ratio(Ionomer/Catalyst),Active Area (cm2),Cathode Platinum Loading (mgPt cm-2),Anode Platinum Loading(mgPt cm-2),Anodic Catalyst Type x wt% Pt/C,Membrane,Membrane Thickness (¦Ìm),Hot Press Temperature (¡æ),Hot Press Time (min),Hot Press Pressure (Mpa),Humidity %,GDE for 1/CCM for 0,Cell Temperature (¡æ),Flowing Rate of Anode Gas (H2) (ml min-1),Flowing Rate of Cathode Gas(O2/air) (ml min-1),stoichiometry/anode,stoichiometry/cathode,stoich to flow anode,stoich to flow cathode,Backpressure (Mpa),"Current decay at 0.6V(ma,cm2)",Cathode Gas Oxygen Ratio,Maximum Power Density mW cm-2,MPD caculated,qualified,Open Circuit Voltage V,Voltage 100mA cm0,Voltage 200mA cm0,Voltage 300mA cm0,Voltage 400mA cm0,Voltage 500mA cm0,Voltage 600mA cm0,Voltage 700mA cm0,Voltage 800mA cm0,Voltage 900mA cm0,Voltage 1000mA cm0,Voltage 1100mA cm0,Voltage 1200mA cm0,Voltage 1300mA cm0,Voltage 1400mA cm0,Voltage 1500mA cm0,Voltage 1600mA cm0,Voltage 1700mA cm0,Voltage 1800mA cm0,Voltage 1900mA cm0,Voltage 2000mA cm0,Voltage 2100mA cm0,Voltage 2200mA cm0,Voltage 2300mA cm0,Voltage 2400mA cm0,Voltage 2500mA cm0,Voltage 2600mA cm0,Voltage 2700mA cm0,Voltage 2800mA cm0,Voltage 2900mA cm0,Voltage 3000mA cm0,,,,,,,,,,,,,,,,,,,,,,,,,,,,,,,
"Effects of carbon supports on Pt distribution, ionomer coverage and cathode performance for polymer electrolyte fuel cells",Makoto Uchida,japan,University of Yamanashi,2016,c-Pt/CB,100,0,0,0,0,0,0,0,0,0,0,0,0,0,0,0,0,0,0,0,28.6,0,0,0,0,0,0,0,0,0,71.4,2.8,0.5,EC300,40,875,none,1,0,0,220,30,0,oleylamine,0,0,0,1,7,400,4,0,1,93,225,0.241935484,,,,,,,0.7,29.2,0.051,,,nafion 212,50,140,3,2.8,80,0,80,,,,,0,0,0,,0.21,611,611,0,0.98,0.77,0.74,0.705,0.69,0.66,0.645,0.625,0.6,0.575,0.555,0.52,0.49,0.47,0.425,0.38283,0.34323,0.30818,0.27695,0.24893,0.22366,0.20075,0.17989,0.16081,0.1433,0.12716,0.11225,0.09842,0.08557,0.07359,0.0624,77,148,211.5,276,330,387,437.5,480,517.5,555,572,588,611,595,574.245,549.168,523.906,498.51,472.967,447.32,421.575,395.758,369.863,343.92,317.9,291.85,265.734,239.596,213.411,187.2,611
"Effects of carbon supports on Pt distribution, ionomer coverage and cathode performance for polymer electrolyte fuel cells",Makoto Uchida,japan,University of Yamanashi,2016,c-Pt/GCB,100,0,0,0,0,0,0,0,0,0,0,0,0,0,0,0,0,0,0,0,29.3,0,0,0,0,0,0,0,0,0,70.7,3.3,0.5,home-made carbon,,164,none,1,0,0,220,30,0,oleylamine,0,0,0,1,7,400,4,0,1,52,225,0.432692308,,,,,,,0.7,29.2,0.048,,,nafion 212,50,140,3,2.8,80,0,80,,,,,0,0,0,,0.21,624,624,0,0.93,0.675,0.66,0.65,0.635,0.62,0.605,0.595,0.575,0.56,0.535,0.525,0.5,0.48,0.43,0.3833,0.33959,0.30113,0.26704,0.2366,0.20927,0.18458,0.16218,0.14175,0.12306,0.10588,0.09004,0.0754,0.06181,0.04917,0.03738,67.5,132,195,254,310,363,416.5,460,504,535,577.5,600,624,602,574.95,543.344,511.921,480.672,449.54,418.54,387.618,356.796,326.025,295.344,264.7,234.104,203.58,173.068,142.593,112.14,624
"Effects of carbon supports on Pt distribution, ionomer coverage and cathode performance for polymer electrolyte fuel cells",Makoto Uchida,japan,University of Yamanashi,2016,n-Pt/AB800,100,0,0,0,0,0,0,0,0,0,0,0,0,0,0,0,0,0,0,0,25,0,0,0,0,0,0,0,0,0,75,2.6,0.3,AB800,,779,none,1,0,0,220,30,0,oleylamine,0,0,0,1,7,400,4,0,1,74,225,0.304054054,,,,,,,0.7,29.2,0.049,,,nafion 212,50,140,3,2.8,80,0,80,,,,,0,0,0,,0.21,931.35,931.35,0,0.95,0.725,0.7,0.675,0.66,0.65,0.635,0.62,0.605,0.59,0.58,0.56,0.545,0.525,0.51,0.49,0.47086,0.45328,0.4371,0.42214,0.40827,0.39539,0.38338,0.37216,0.36166,0.3518,0.34254,0.33382,0.32559,0.31781,0.31045,72.5,140,202.5,264,325,381,434,484,531,580,616,654,682.5,714,735,753.376,770.576,786.78,802.066,816.54,830.319,843.436,855.968,867.984,879.5,890.604,901.314,911.652,921.649,931.35,931.35
"Effects of carbon supports on Pt distribution, ionomer coverage and cathode performance for polymer electrolyte fuel cells",Makoto Uchida,japan,University of Yamanashi,2016,n-Pt/AB250,100,0,0,0,0,0,0,0,0,0,0,0,0,0,0,0,0,0,0,0,25.1,0,0,0,0,0,0,0,0,0,74.9,2.5,0.3,AB250,,219,none,1,0,0,220,30,0,oleylamine,0,0,0,1,7,400,4,0,1,68,225,0.330882353,,,,,,,0.7,29.2,0.051,,,nafion 212,50,140,3,2.8,80,0,80,,,,,0,0,0,,0.21,1058.04,1058.04,1,0.93,0.7,0.68,0.665,0.64,0.635,0.62,0.607,0.598,0.585,0.57,0.555,0.54,0.53,0.51,0.495,0.48056,0.46716,0.45468,0.44305,0.43217,0.42197,0.41239,0.40339,0.39489,0.38688,0.37929,0.37211,0.3653,0.35883,0.35268,70,136,199.5,256,317.5,372,424.9,478.4,526.5,570,610.5,648,689,714,742.5,768.896,794.172,818.424,841.795,864.34,886.137,907.258,927.797,947.736,967.2,986.154,1004.697,1022.84,1040.607,1058.04,1058.04
"Effects of carbon supports on Pt distribution, ionomer coverage and cathode performance for polymer electrolyte fuel cells",Makoto Uchida,japan,University of Yamanashi,2016,c-Pt/CB,100,0,0,0,0,0,0,0,0,0,0,0,0,0,0,0,0,0,0,0,28.6,0,0,0,0,0,0,0,0,0,71.4,2.8,0.5,EC300,40,875,none,1,0,0,220,30,0,oleylamine,0,0,0,1,7,400,4,0,1,93,225,0.241935484,,,,,,,0.7,29.2,0.051,,,nafion 212,50,140,3,2.8,53,0,80,,,,,0,0,0,,0.21,854.04,854.04,0,0.99,0.77,0.72,0.69,0.655,0.625,0.57,0.54,0.505,0.498,0.48,0.46273,0.44682,0.4321,0.41845,0.40575,0.39391,0.38285,0.37249,0.36276,0.35362,0.345,0.33687,0.32918,0.3219,0.315,0.30845,0.30206,0.29599,0.2902,0.28468,77,144,207,262,312.5,342,378,404,448.2,480,509.003,536.184,561.73,585.83,608.625,630.256,650.845,670.482,689.244,707.24,724.5,741.114,757.114,772.56,787.5,801.97,815.562,828.772,841.58,854.04,854.04
"Effects of carbon supports on Pt distribution, ionomer coverage and cathode performance for polymer electrolyte fuel cells",Makoto Uchida,japan,University of Yamanashi,2016,c-Pt/GCB,100,0,0,0,0,0,0,0,0,0,0,0,0,0,0,0,0,0,0,0,29.3,0,0,0,0,0,0,0,0,0,70.7,3.3,0.5,home-made carbon,,164,none,1,0,0,220,30,0,oleylamine,0,0,0,1,7,400,4,0,1,52,225,0.432692308,,,,,,,0.7,29.2,0.048,,,nafion 212,50,140,3,2.8,53,0,80,,,,,0,0,0,,0.21,1131.51,1131.51,1,0.93,0.665,0.625,0.6,0.59,0.57,0.55,0.54,0.52,0.51,0.5,0.49031,0.48119,0.4726,0.46449,0.45683,0.44957,0.44269,0.43615,0.42994,0.42403,0.41839,0.41301,0.40787,0.40296,0.39826,0.39376,0.38935,0.38513,0.38107,0.37717,66.5,125,180,236,285,330,378,416,459,500,539.341,577.428,614.38,650.286,685.245,719.312,752.573,785.07,816.886,848.06,878.619,908.622,938.101,967.104,995.65,1023.776,1051.245,1078.364,1105.103,1131.51,1131.51
"Effects of carbon supports on Pt distribution, ionomer coverage and cathode performance for polymer electrolyte fuel cells",Makoto Uchida,japan,University of Yamanashi,2016,n-Pt/AB800,100,0,0,0,0,0,0,0,0,0,0,0,0,0,0,0,0,0,0,0,25,0,0,0,0,0,0,0,0,0,75,2.6,0.3,AB800,,779,none,1,0,0,220,30,0,oleylamine,0,0,0,1,7,400,4,0,1,74,225,0.304054054,,,,,,,0.7,29.2,0.049,,,nafion 212,50,140,3,2.8,53,0,80,,,,,0,0,0,,0.21,860.01,860.01,0,0.965,0.7,0.665,0.64,0.615,0.6,0.585,0.57,0.55,0.535,0.525,0.51,0.5,0.48,0.46086,0.44328,0.4271,0.41214,0.39827,0.38539,0.37338,0.36216,0.35166,0.3418,0.33254,0.32382,0.31559,0.30781,0.30045,0.29347,0.28667,70,133,192,246,300,351,399,440,481.5,525,561,600,624,645.204,664.92,683.36,700.638,716.886,732.241,746.76,760.536,773.652,786.14,798.096,809.55,820.534,831.087,841.26,851.063,860.01,860.01
"Effects of carbon supports on Pt distribution, ionomer coverage and cathode performance for polymer electrolyte fuel cells",Makoto Uchida,japan,University of Yamanashi,2016,n-Pt/AB250,100,0,0,0,0,0,0,0,0,0,0,0,0,0,0,0,0,0,0,0,25.1,0,0,0,0,0,0,0,0,0,74.9,2.5,0.3,AB250,,219,none,1,0,0,220,30,0,oleylamine,0,0,0,1,7,400,4,0,1,68,225,0.330882353,,,,,,,0.7,29.2,0.051,,,nafion 212,50,140,3,2.8,53,0,80,,,,,0,0,0,,0.21,945.39,945.39,0,0.93,0.675,0.645,0.62,0.605,0.595,0.58,0.57,0.565,0.555,0.47,0.44,0.43,0.42031,0.41119,0.4026,0.39449,0.38683,0.37957,0.37269,0.36615,0.35994,0.35403,0.34839,0.34301,0.33787,0.33296,0.32826,0.32376,0.31935,0.31513,67.5,129,186,242,297.5,348,399,452,499.5,470,484,516,546.403,575.666,603.9,631.184,657.611,683.226,708.111,732.3,755.874,778.866,801.297,823.224,844.675,865.696,886.302,906.528,926.115,945.39,945.39
"Effects of carbon supports on Pt distribution, ionomer coverage and cathode performance for polymer electrolyte fuel cells",Makoto Uchida,japan,University of Yamanashi,2016,c-Pt/CB,100,0,0,0,0,0,0,0,0,0,0,0,0,0,0,0,0,0,0,0,28.6,0,0,0,0,0,0,0,0,0,71.4,2.8,0.5,EC300,40,875,none,1,0,0,220,30,0,oleylamine,0,0,0,1,7,400,4,0,1,93,225,0.241935484,,,,,,,0.7,29.2,0.051,,,nafion 212,50,140,3,2.8,30,0,80,,,,,0,0,0,,0.21,421.575,421.575,0,0.99,0.7,0.64,0.59,0.535,0.5,0.46695,0.4357,0.40767,0.38238,0.35947,0.3386,0.31951,0.30199,0.28584,0.27092,0.25709,0.24424,0.23226,0.22106,0.21058,0.20075,0.19151,0.18254,0.17409,0.16611,0.15856,0.15141,0.14462,0.13818,0.13205,70,128,177,214,250,280.17,304.99,326.136,344.142,359.47,372.46,383.412,392.587,400.176,406.38,411.344,415.208,418.068,420.014,421.16,421.575,421.322,419.842,417.816,415.275,412.256,408.807,404.936,400.722,396.15,421.575
"Effects of carbon supports on Pt distribution, ionomer coverage and cathode performance for polymer electrolyte fuel cells",Makoto Uchida,japan,University of Yamanashi,2016,c-Pt/GCB,100,0,0,0,0,0,0,0,0,0,0,0,0,0,0,0,0,0,0,0,29.3,0,0,0,0,0,0,0,0,0,70.7,3.3,0.5,home-made carbon,,164,none,1,0,0,220,30,0,oleylamine,0,0,0,1,7,400,4,0,1,52,225,0.432692308,,,,,,,0.7,29.2,0.048,,,nafion 212,50,140,3,2.8,30,0,80,,,,,0,0,0,,0.21,692.64,692.64,0,0.94,0.62,0.575,0.55,0.525,0.502,0.48005,0.45908,0.43991,0.42231,0.40611,0.39113,0.37725,0.36435,0.35232,0.34109,0.33058,0.32071,0.31144,0.30271,0.29447,0.28669,0.27932,0.27214,0.26534,0.25888,0.25273,0.24687,0.24129,0.23597,0.23088,62,115,165,210,251,288.03,321.356,351.928,380.079,406.11,430.243,452.7,473.655,493.248,511.635,528.928,545.207,560.592,575.149,588.94,602.049,614.504,625.922,636.816,647.2,657.098,666.549,675.612,684.313,692.64,692.64
"Effects of carbon supports on Pt distribution, ionomer coverage and cathode performance for polymer electrolyte fuel cells",Makoto Uchida,japan,University of Yamanashi,2016,n-Pt/AB800,100,0,0,0,0,0,0,0,0,0,0,0,0,0,0,0,0,0,0,0,25,0,0,0,0,0,0,0,0,0,75,2.6,0.3,AB800,,779,none,1,0,0,220,30,0,oleylamine,0,0,0,1,7,400,4,0,1,74,225,0.304054054,,,,,,,0.7,29.2,0.049,,,nafion 212,50,140,3,2.8,30,0,80,,,,,0,0,0,,0.21,678,678,0,0.99,0.665,0.61,0.585,0.555,0.525,0.5,0.47619,0.45455,0.43478,0.41667,0.4,0.38462,0.37037,0.35714,0.34483,0.33333,0.32258,0.3125,0.30303,0.29412,0.28571,0.27778,0.27007,0.26277,0.25584,0.24927,0.24302,0.23708,0.23141,0.226,66.5,122,175.5,222,262.5,300,333.333,363.64,391.302,416.67,440,461.544,481.481,499.996,517.245,533.328,548.386,562.5,575.757,588.24,599.991,611.116,621.161,630.648,639.6,648.102,656.154,663.824,671.089,678,678
"Effects of carbon supports on Pt distribution, ionomer coverage and cathode performance for polymer electrolyte fuel cells",Makoto Uchida,japan,University of Yamanashi,2016,n-Pt/AB250,100,0,0,0,0,0,0,0,0,0,0,0,0,0,0,0,0,0,0,0,25.1,0,0,0,0,0,0,0,0,0,74.9,2.5,0.3,AB250,,219,none,1,0,0,220,30,0,oleylamine,0,0,0,1,7,400,4,0,1,68,225,0.330882353,,,,,,,0.7,29.2,0.051,,,nafion 212,50,140,3,2.8,30,0,80,,,,,0,0,0,,0.21,1118.94,1118.94,1,0.94,0.625,0.59,0.56,0.535,0.52,0.51,0.50031,0.49119,0.4826,0.47449,0.46683,0.45957,0.45269,0.44615,0.43994,0.43403,0.42839,0.42301,0.41787,0.41296,0.40826,0.40376,0.39935,0.39513,0.39107,0.38717,0.38342,0.37981,0.37633,0.37298,62.5,118,168,214,260,306,350.217,392.952,434.34,474.49,513.513,551.484,588.497,624.61,659.91,694.448,728.263,761.418,793.953,825.92,857.346,888.272,918.505,948.312,977.675,1006.642,1035.234,1063.468,1091.357,1118.94,1118.94
Fine-grained and fully ordered intermetallic PtFe catalysts with largely enhanced catalytic activity and durability,jiannong wang,china,East China University of Science and Technology,2016,PtFe/C,50,0,0,0,0,0,0,50,0,0,0,0,0,0,0,0,0,0,0,0,25.1,0,0,0,0,0,0,0,0,0,74.9,3.6,,home-made carbon,,692,core-shell,0,0,1,130,180,0,none,0,1,0,0,7,900,2,0,1,66,230,0.348484848,,,3000,13,,,,,0.225,0.56,,nafion 212,50,130,2,6.89,85,1,65,,,,,0,0,0.05,,0.21,581,581,0,0.955,0.85,0.785,0.755,0.72,0.6886,0.6572,0.6258,0.5944,0.563,0.5316,0.5,0.4716,0.4433,0.415,0.385,0.35,0.32,0.298,0.25,0.2,0.12,0.04657,0.01,0.01,0.01,0.01,0.01,0.01,0.01,0.01,85,157,226.5,288,344.3,394.32,438.06,475.52,506.7,531.6,550,565.92,576.29,581,577.5,560,544,536.4,475,400,252,102.454,23,24,25,26,27,28,29,30,581
Fine-grained and fully ordered intermetallic PtFe catalysts with largely enhanced catalytic activity and durability,jiannong wang,china,East China University of Science and Technology,2016,Pt/C,100,0,0,0,0,0,0,0,0,0,0,0,0,0,0,0,0,0,0,0,20,0,0,0,0,0,0,0,0,0,80,2.7,,XC-72R,30,230,none,1,0,0,198,1.6,1,ethylene glycol,1,0,0,0,10,25,0,0,0,55,225,0.409090909,,,,,,,,,0.56,0.56,,nafion 212,50,130,2,6.89,85,1,65,,,,,0,0,0.05,,0.21,552.5,552.5,0,0.925,0.85,0.8,0.765,0.725,0.675,0.64,0.605,0.575,0.54,0.51,0.49,0.46,0.425,0.375,0.32,0.3,0.25,0.2,0.12,0.04657,0.01,0.01,0.01,0.01,0.01,0.01,0.01,0.01,0.01,0.01,85,160,229.5,290,337.5,384,423.5,460,486,510,539,552,552.5,525,480,480,425,360,228,93.14,21,22,23,24,25,26,27,28,29,30,552.5
Nitrogen doped graphene prepared by hydrothermal and thermal solid state methods as catalyst supports for fuel cell,S. Ramaprabhu,India,Indian Institute of Technology Madras,2015,Pt/NG180,100,0,0,0,0,0,0,0,0,0,0,0,0,0,0,0,0,0,0,0,30,3.86,0,0,0,0,0,0,0,0,66.14,3.5,0.6,nitrogen-doped graphene,,79.4,none,1,0,0,130,240,0,ethylene glycol,1,0,0,0,12,25,0,0,0,36,217,0.602777778,,,,,,,,6.25,0.5,0.5,20,nafion 212,50,130,1.5,10,100,1,50,,,,,0,0,0,,1,301.5,301.5,0,0.875,0.79,0.69,0.64,0.585,0.535,0.49,0.415,0.375,0.335,0.285,0.25,0.185,0.12,0.05985,0.01,0.01,0.01,0.01,0.01,0.01,0.01,0.01,0.01,0.01,0.01,0.01,0.01,0.01,0.01,0.01,79,138,192,234,267.5,294,290.5,300,301.5,285,275,222,156,83.79,15,16,17,18,19,20,21,22,23,24,25,26,27,28,29,30,301.5
Nitrogen doped graphene prepared by hydrothermal and thermal solid state methods as catalyst supports for fuel cell,S. Ramaprabhu,India,Indian Institute of Technology Madras,2015,Pt/NG180,100,0,0,0,0,0,0,0,0,0,0,0,0,0,0,0,0,0,0,0,30,3.86,0,0,0,0,0,0,0,0,66.14,3.5,0.6,nitrogen-doped graphene,,79.4,none,1,0,0,130,240,0,ethylene glycol,1,0,0,0,12,25,0,0,0,36,217,0.602777778,,,,,,,,6.25,0.5,0.5,20,nafion 212,50,130,1.5,10,100,1,60,,,,,0,0,0,,1,337.5,337.5,0,0.875,0.8,0.72,0.66,0.6,0.545,0.5,0.455,0.41,0.375,0.32,0.285,0.23,0.175,0.13,0.08783,0.05065,0.01762,0.01,0.01,0.01,0.01,0.01,0.01,0.01,0.01,0.01,0.01,0.01,0.01,0.01,80,144,198,240,272.5,300,318.5,328,337.5,320,313.5,276,227.5,182,131.745,81.04,29.954,18,19,20,21,22,23,24,25,26,27,28,29,30,337.5
Nitrogen doped graphene prepared by hydrothermal and thermal solid state methods as catalyst supports for fuel cell,S. Ramaprabhu,India,Indian Institute of Technology Madras,2015,Pt/NG180,100,0,0,0,0,0,0,0,0,0,0,0,0,0,0,0,0,0,0,0,30,3.86,0,0,0,0,0,0,0,0,66.14,3.5,0.6,nitrogen-doped graphene,,79.4,none,1,0,0,130,240,0,ethylene glycol,1,0,0,0,12,25,0,0,0,36,217,0.602777778,,,,,,,,6.25,0.5,0.5,20,nafion 212,50,130,1.5,10,100,1,70,,,,,0,0,0,,1,370.8,370.8,0,0.84,0.77,0.71,0.66,0.61,0.555,0.52,0.485,0.44,0.412,0.36,0.32,0.295,0.26,0.205,0.175,0.14,0.10695,0.07741,0.05083,0.02679,0.01,0.01,0.01,0.01,0.01,0.01,0.01,0.01,0.01,0.01,77,142,198,244,277.5,312,339.5,352,370.8,360,352,354,338,287,262.5,224,181.815,139.338,96.577,53.58,21,22,23,24,25,26,27,28,29,30,370.8
Nitrogen doped graphene prepared by hydrothermal and thermal solid state methods as catalyst supports for fuel cell,S. Ramaprabhu,India,Indian Institute of Technology Madras,2015,Pt/NGA800,100,0,0,0,0,0,0,0,0,0,0,0,0,0,0,0,0,0,0,0,30,3.51,0,0,0,0,0,0,0,0,66.49,3.3,0.7,nitrogen-doped graphene,,69.4,none,1,0,0,130,240,0,ethylene glycol,1,0,0,0,12,25,0,0,0,44,217,0.493181818,,,,,,,,6.25,0.5,0.5,20,nafion 212,50,130,1.5,10,100,1,50,,,,,0,0,0,,1,245,245,0,0.88,0.7,0.6,0.54,0.485,0.43,0.39,0.35,0.305,0.27,0.22,0.19,0.16,0.125,0.1,0.075,0.05119,0.02955,0.01,0.01,0.01,0.01,0.01,0.01,0.01,0.01,0.01,0.01,0.01,0.01,0.01,70,120,162,194,215,234,245,244,243,220,209,192,162.5,140,112.5,81.904,50.235,18,19,20,21,22,23,24,25,26,27,28,29,30,245
Nitrogen doped graphene prepared by hydrothermal and thermal solid state methods as catalyst supports for fuel cell,S. Ramaprabhu,India,Indian Institute of Technology Madras,2015,Pt/NGA800,100,0,0,0,0,0,0,0,0,0,0,0,0,0,0,0,0,0,0,0,30,3.51,0,0,0,0,0,0,0,0,66.49,3.3,0.7,nitrogen-doped graphene,,69.4,none,1,0,0,130,240,0,ethylene glycol,1,0,0,0,12,25,0,0,0,44,217,0.493181818,,,,,,,,6.25,0.5,0.5,20,nafion 212,50,130,1.5,10,100,1,60,,,,,0,0,0,,1,280,280,0,0.89,0.68,0.61,0.55,0.5,0.45,0.41,0.38,0.35,0.302,0.265,0.23,0.203,0.17,0.145,0.11,0.07695,0.04741,0.02083,0.01,0.01,0.01,0.01,0.01,0.01,0.01,0.01,0.01,0.01,0.01,0.01,68,122,165,200,225,246,266,280,271.8,265,253,243.6,221,203,165,123.12,80.597,37.494,19,20,21,22,23,24,25,26,27,28,29,30,280
Nitrogen doped graphene prepared by hydrothermal and thermal solid state methods as catalyst supports for fuel cell,S. Ramaprabhu,India,Indian Institute of Technology Madras,2015,Pt/NGA800,100,0,0,0,0,0,0,0,0,0,0,0,0,0,0,0,0,0,0,0,30,3.51,0,0,0,0,0,0,0,0,66.49,3.3,0.7,nitrogen-doped graphene,,69.4,none,1,0,0,130,240,0,ethylene glycol,1,0,0,0,12,25,0,0,0,44,217,0.493181818,,,,,,,,6.25,0.5,0.5,20,nafion 212,50,130,1.5,10,100,1,70,,,,,0,0,0,,1,330,330,0,0.85,0.71,0.615,0.57,0.515,0.485,0.45,0.42,0.39,0.35,0.31,0.3,0.27,0.25,0.22,0.185,0.155,0.125,0.1,0.07619,0.05455,0.03478,0.01667,0.01,0.01,0.01,0.01,0.01,0.01,0.01,0.01,71,123,171,206,242.5,270,294,312,315,310,330,324,325,308,277.5,248,212.5,180,144.761,109.1,73.038,36.674,23,24,25,26,27,28,29,30,330
Nitrogen doped graphene prepared by hydrothermal and thermal solid state methods as catalyst supports for fuel cell,S. Ramaprabhu,India,Indian Institute of Technology Madras,2015,Pt/NG180 + MWNT,100,0,0,0,0,0,0,0,0,0,0,0,0,0,0,0,0,0,0,0,30,1.286,0,0,0,0,0,0,0,0,68.714,3.5,0.6,graphene/CNT hybrid,,600,none,1,0,0,130,240,0,ethylene glycol,1,0,0,0,12,25,0,0,0,32,217,0.678125,,,,,,,,6.25,0.5,0.5,20,nafion 212,50,130,1.5,10,100,1,50,,,,,0,0,0,,1,510,513.5,0,0.935,0.802,0.74,0.7,0.65,0.63,0.6,0.575,0.54,0.502,0.48,0.45,0.425,0.395,0.36,0.33,0.31,0.29,0.27,0.24,0.215,0.198,0.17,0.145,0.115,0.08656,0.06092,0.0377,0.01657,0.01,0.01,80.2,148,210,260,315,360,402.5,432,451.8,480,495,510,513.5,504,495,496,493,486,456,430,415.8,374,333.5,276,216.4,158.392,101.79,46.396,29,30,513.5
Nitrogen doped graphene prepared by hydrothermal and thermal solid state methods as catalyst supports for fuel cell,S. Ramaprabhu,India,Indian Institute of Technology Madras,2015,Pt/NG180 + MWNT,100,0,0,0,0,0,0,0,0,0,0,0,0,0,0,0,0,0,0,0,30,1.286,0,0,0,0,0,0,0,0,68.714,3.5,0.6,graphene/CNT hybrid,,600,none,1,0,0,130,240,0,ethylene glycol,1,0,0,0,12,25,0,0,0,32,217,0.678125,,,,,,,,6.25,0.5,0.5,20,nafion 212,50,130,1.5,10,100,1,60,,,,,0,0,0,,1,610,600,0,0.935,0.802,0.74,0.7,0.65,0.63,0.61,0.585,0.555,0.54,0.51,0.498,0.475,0.45,0.425,0.4,0.365,0.345,0.32,0.3,0.185,0.25,0.22,0.2,0.175,0.15119,0.12955,0.10978,0.09167,0.075,0.05962,80.2,148,210,260,315,366,409.5,444,486,510,547.8,570,585,595,600,584,586.5,576,570,370,525,484,460,420,377.975,336.83,296.406,256.676,217.5,178.86,600
Nitrogen doped graphene prepared by hydrothermal and thermal solid state methods as catalyst supports for fuel cell,S. Ramaprabhu,India,Indian Institute of Technology Madras,2015,Pt/NG180 + MWNT,100,0,0,0,0,0,0,0,0,0,0,0,0,0,0,0,0,0,0,0,30,1.286,0,0,0,0,0,0,0,0,68.714,3.5,0.6,graphene/CNT hybrid,,600,none,1,0,0,130,240,0,ethylene glycol,1,0,0,0,12,25,0,0,0,32,217,0.678125,,,,,,,,6.25,0.5,0.5,20,nafion 212,50,130,1.5,10,100,1,70,,,,,0,0,0,,1,710,705.5,0,0.935,0.802,0.76,0.715,0.695,0.65,0.62,0.6,0.575,0.55,0.53,0.51,0.5,0.485,0.465,0.45,0.425,0.415,0.39,0.365,0.34,0.32,0.195,0.26,0.225,0.19195,0.16241,0.13583,0.11179,0.08995,0.07001,80.2,152,214.5,278,325,372,420,460,495,530,561,600,630.5,651,675,680,705.5,702,693.5,680,672,429,598,540,479.875,422.266,366.741,313.012,260.855,210.03,705.5
Nitrogen doped graphene prepared by hydrothermal and thermal solid state methods as catalyst supports for fuel cell,S. Ramaprabhu,India,Indian Institute of Technology Madras,2015,Pt/NGA800 + MWNT,100,0,0,0,0,0,0,0,0,0,0,0,0,0,0,0,0,0,0,0,30,1.17,0,0,0,0,0,0,0,0,68.83,3.3,0.7,graphene/CNT hybrid,,600,none,1,0,0,130,240,0,ethylene glycol,1,0,0,0,12,25,0,0,0,38,217,0.571052632,,,,,,,,6.25,0.5,0.5,20,nafion 212,50,130,1.5,10,100,1,50,,,,,0,0,0,,1,485,489.5,0,0.85,0.78,0.73,0.69,0.645,0.615,0.58,0.55,0.525,0.498,0.47,0.445,0.402,0.375,0.34,0.302,0.265,0.225,0.2,0.175,0.15,0.125,0.1,0.075,0.05,0.02619,0.01,0.01,0.01,0.01,0.01,78,146,207,258,307.5,348,385,420,448.2,470,489.5,482.4,487.5,476,453,424,382.5,360,332.5,300,262.5,220,172.5,120,65.475,26,27,28,29,30,489.5
Nitrogen doped graphene prepared by hydrothermal and thermal solid state methods as catalyst supports for fuel cell,S. Ramaprabhu,India,Indian Institute of Technology Madras,2015,Pt/NGA800 + MWNT,100,0,0,0,0,0,0,0,0,0,0,0,0,0,0,0,0,0,0,0,30,1.17,0,0,0,0,0,0,0,0,68.83,3.3,0.7,graphene/CNT hybrid,,600,none,1,0,0,130,240,0,ethylene glycol,1,0,0,0,12,25,0,0,0,38,217,0.571052632,,,,,,,,6.25,0.5,0.5,20,nafion 212,50,130,1.5,10,100,1,60,,,,,0,0,0,,1,550,552.5,0,0.85,0.81,0.76,0.715,0.69,0.655,0.625,0.6,0.57,0.54,0.505,0.48,0.45,0.425,0.39,0.36,0.325,0.3,0.275,0.24,0.215,0.185,0.15,0.125,0.105,0.08586,0.06828,0.0521,0.03714,0.02327,0.01039,81,152,214.5,276,327.5,375,420,456,486,505,528,540,552.5,546,540,520,510,495,456,430,388.5,330,287.5,252,214.65,177.528,140.67,103.992,67.483,31.17,552.5
Nitrogen doped graphene prepared by hydrothermal and thermal solid state methods as catalyst supports for fuel cell,S. Ramaprabhu,India,Indian Institute of Technology Madras,2015,Pt/NGA800 + MWNT,100,0,0,0,0,0,0,0,0,0,0,0,0,0,0,0,0,0,0,0,30,1.17,0,0,0,0,0,0,0,0,68.83,3.3,0.7,graphene/CNT hybrid,,600,none,1,0,0,130,240,0,ethylene glycol,1,0,0,0,12,25,0,0,0,38,217,0.571052632,,,,,,,,6.25,0.5,0.5,20,nafion 212,50,130,1.5,10,100,1,70,,,,,0,0,0,,1,650,640,0,0.85,0.81,0.76,0.715,0.702,0.675,0.65,0.615,0.59,0.57,0.545,0.515,0.495,0.46,0.445,0.425,0.4,0.375,0.345,0.32,0.298,0.26,0.235,0.202,0.175,0.14933,0.12608,0.10492,0.08558,0.06784,0.0515,81,152,214.5,280.8,337.5,390,430.5,472,513,545,566.5,594,598,623,637.5,640,637.5,621,608,596,546,517,464.6,420,373.325,327.808,283.284,239.624,196.736,154.5,640
Impact of alloying and lattice strain on ORR activity of Pt and Pd based ternary alloys with Fe and Co for proton exchange membrane fuel cell applications,Louis Cindrella,India,National Institute of Technology,2014,PtFeCo/C,75,0,0,0,0,0,6,19,0,0,0,0,0,0,0,0,0,0,0,0,20,0,0,0,0,0,0,0,0,0,80,3.5,,XC-72R,30,230,none,1,0,0,200,720,0,"1,2-propylene glycol",1,0,0,0,7,25,0,0,0,44,333.82,0.758681818,,,,,,,0.333,5,0.5,0.25,20,nafion 212,50,,,,100,1,60,,,,,0,0,0,,1,546,546,0,0.85,0.75,0.72,0.68,0.65,0.625,0.6,0.57,0.55,0.53,0.5,0.48,0.44,0.415,0.39,0.36,0.33,0.29,0.25,0.2,0.14,0.06,0.01,0.01,0.01,0.01,0.01,0.01,0.01,0.01,0.01,75,144,204,260,312.5,360,399,440,477,500,528,528,539.5,546,540,528,493,450,380,280,126,22,23,24,25,26,27,28,29,30,546
Impact of alloying and lattice strain on ORR activity of Pt and Pd based ternary alloys with Fe and Co for proton exchange membrane fuel cell applications,Louis Cindrella,India,National Institute of Technology,2014,PtFeCo/C,75,0,0,0,0,0,6,19,0,0,0,0,0,0,0,0,0,0,0,0,20,0,0,0,0,0,0,0,0,0,80,3.5,,XC-72R,30,230,none,1,0,0,200,720,0,"1,2-propylene glycol",1,0,0,0,7,25,0,0,0,44,333.82,0.758681818,,,,,,,0.333,5,0.5,0.25,20,nafion 212,50,,,,100,1,70,,,,,0,0,0,,1,611,611,0,0.86,0.79,0.76,0.73,0.705,0.695,0.675,0.645,0.62,0.6,0.56,0.53,0.5,0.47,0.42,0.39,0.36,0.325,0.3,0.27,0.225,0.195,0.16,0.125,0.095,0.05,0.01,0.01,0.01,0.01,0.01,79,152,219,282,347.5,405,451.5,496,540,560,583,600,611,588,585,576,552.5,540,513,450,409.5,352,287.5,228,125,26,27,28,29,30,611
Impact of alloying and lattice strain on ORR activity of Pt and Pd based ternary alloys with Fe and Co for proton exchange membrane fuel cell applications,Louis Cindrella,India,National Institute of Technology,2014,PtFeCo/C,75,0,0,0,0,0,6,19,0,0,0,0,0,0,0,0,0,0,0,0,20,0,0,0,0,0,0,0,0,0,80,3.5,,XC-72R,30,230,none,1,0,0,200,720,0,"1,2-propylene glycol",1,0,0,0,7,25,0,0,0,44,333.82,0.758681818,,,,,,,0.333,5,0.5,0.25,20,nafion 212,50,,,,100,1,80,,,,,0,0,0,,1,722.5,722.5,0,0.85,0.805,0.78,0.76,0.735,0.715,0.695,0.675,0.65,0.625,0.6,0.575,0.55,0.525,0.5,0.475,0.45,0.425,0.4,0.375,0.35,0.325,0.3,0.275,0.25,0.225,0.2,0.175,0.15,0.125,0.1,80.5,156,228,294,357.5,417,472.5,520,562.5,600,632.5,660,682.5,700,712.5,720,722.5,720,712.5,700,682.5,660,632.5,600,562.5,520,472.5,420,362.5,300,722.5
Impact of alloying and lattice strain on ORR activity of Pt and Pd based ternary alloys with Fe and Co for proton exchange membrane fuel cell applications,Louis Cindrella,India,National Institute of Technology,2014,PdFeCo/C,69,0,0,0,0,0,20,11,0,0,0,0,0,0,0,0,0,0,0,0,20,0,0,0,0,0,0,0,0,0,80,5,,XC-72R,30,230,none,1,0,0,200,720,0,"1,2-propylene glycol",1,0,0,0,7,25,0,0,0,49,5.6189,0.011467143,,,,,,,0.333,5,0.5,0.25,20,nafion 212,50,,,,100,1,60,,,,,0,0,0,,1,336,336,0,0.71,0.715,0.53,0.475,0.45,0.435,0.41,0.39,0.37,0.35,0.325,0.3,0.28,0.255,0.24,0.215,0.19,0.155,0.12,0.09,0.045,0.01,0.01,0.01,0.01,0.01,0.01,0.01,0.01,0.01,0.01,71.5,106,142.5,180,217.5,246,273,296,315,325,330,336,331.5,336,322.5,304,263.5,216,171,90,21,22,23,24,25,26,27,28,29,30,336
Impact of alloying and lattice strain on ORR activity of Pt and Pd based ternary alloys with Fe and Co for proton exchange membrane fuel cell applications,Louis Cindrella,India,National Institute of Technology,2014,PdFeCo/C,69,0,0,0,0,0,20,11,0,0,0,0,0,0,0,0,0,0,0,0,20,0,0,0,0,0,0,0,0,0,80,5,,XC-72R,30,230,none,1,0,0,200,720,0,"1,2-propylene glycol",1,0,0,0,7,25,0,0,0,49,5.6189,0.011467143,,,,,,,0.333,5,0.5,0.25,20,nafion 212,50,,,,100,1,70,,,,,0,0,0,,1,384,384,0,0.69,0.66,0.56,0.53,0.51,0.49,0.455,0.425,0.4,0.38,0.36,0.33,0.32,0.29,0.27,0.245,0.225,0.198,0.175,0.148,0.105,0.052,0.01,0.01,0.01,0.01,0.01,0.01,0.01,0.01,0.01,66,112,159,204,245,273,297.5,320,342,360,363,384,377,378,367.5,360,336.6,315,281.2,210,109.2,22,23,24,25,26,27,28,29,30,384
Impact of alloying and lattice strain on ORR activity of Pt and Pd based ternary alloys with Fe and Co for proton exchange membrane fuel cell applications,Louis Cindrella,India,National Institute of Technology,2014,PdFeCo/C,69,0,0,0,0,0,20,11,0,0,0,0,0,0,0,0,0,0,0,0,20,0,0,0,0,0,0,0,0,0,80,5,,XC-72R,30,230,none,1,0,0,200,720,0,"1,2-propylene glycol",1,0,0,0,7,25,0,0,0,49,5.6189,0.011467143,,,,,,,0.333,5,0.5,0.25,20,nafion 212,50,,,,100,1,80,,,,,0,0,0,,1,436.8,436.8,0,0.7,0.6,0.575,0.545,0.52,0.5,0.475,0.45,0.42,0.4,0.38,0.365,0.335,0.32,0.305,0.29,0.273,0.25,0.23,0.21,0.18,0.165,0.14,0.11,0.065,0.01,0.01,0.01,0.01,0.01,0.01,60,115,163.5,208,250,285,315,336,360,380,401.5,402,416,427,435,436.8,425,414,399,360,346.5,308,253,156,25,26,27,28,29,30,436.8
Impact of alloying and lattice strain on ORR activity of Pt and Pd based ternary alloys with Fe and Co for proton exchange membrane fuel cell applications,Louis Cindrella,India,National Institute of Technology,2014,PtFeCo/C,75,0,0,0,0,0,6,19,0,0,0,0,0,0,0,0,0,0,0,0,20,0,0,0,0,0,0,0,0,0,80,3.5,,XC-72R,30,230,none,1,0,0,200,720,0,"1,2-propylene glycol",1,0,0,0,7,25,0,0,0,44,333.82,0.758681818,,,,,,,0.333,5,0.5,0.25,20,nafion 212,50,,,,100,1,80,,,,,0,0,0,,1,708,708,0,0.85,0.8,0.77,0.755,0.735,0.71,0.695,0.665,0.64,0.625,0.605,0.58,0.55,0.515,0.5,0.47125,0.4425,0.41375,0.385,0.35625,0.3275,0.29875,0.27,0.24125,0.2125,0.18375,0.155,0.12625,0.0975,0.06875,0.04,80,154,226.5,294,355,417,465.5,512,562.5,605,638,660,669.5,700,706.875,708,703.375,693,676.875,655,627.375,594,554.875,510,459.375,403,340.875,273,199.375,120,708
Impact of alloying and lattice strain on ORR activity of Pt and Pd based ternary alloys with Fe and Co for proton exchange membrane fuel cell applications,Louis Cindrella,India,National Institute of Technology,2014,Pt/C,100,0,0,0,0,0,0,0,0,0,0,0,0,0,0,0,0,0,0,0,20,0,0,0,0,0,0,0,0,0,80,3,,XC-72R,30,230,none,1,0,0,200,720,0,"1,2-propylene glycol",1,0,0,0,7,25,0,0,0,38,225,0.592105263,,,,,,,0.333,5,0.5,0.25,20,nafion 212,50,,,,100,1,80,,,,,0,0,0,,1,692,692,0,0.84,0.79,0.76,0.745,0.725,0.7,0.685,0.655,0.63,0.615,0.595,0.57,0.54,0.505,0.49,0.46125,0.4325,0.40375,0.375,0.34625,0.3175,0.28875,0.26,0.23125,0.2025,0.17375,0.145,0.11625,0.0875,0.05875,0.03,79,152,223.5,290,350,411,458.5,504,553.5,595,627,648,656.5,686,691.875,692,686.375,675,657.875,635,606.375,572,531.875,486,434.375,377,313.875,245,170.375,90,692
Impact of alloying and lattice strain on ORR activity of Pt and Pd based ternary alloys with Fe and Co for proton exchange membrane fuel cell applications,Louis Cindrella,India,National Institute of Technology,2014,PdFeCo/C,69,0,0,0,0,0,20,11,0,0,0,0,0,0,0,0,0,0,0,0,20,0,0,0,0,0,0,0,0,0,80,5,,XC-72R,30,230,none,1,0,0,200,720,0,"1,2-propylene glycol",1,0,0,0,7,25,0,0,0,49,5.6189,0.011467143,,,,,,,0.333,5,0.5,0.25,20,nafion 212,50,,,,100,1,80,,,,,0,0,0,,1,445.5,445.5,0,0.7,0.61,0.565,0.54,0.52,0.5,0.472,0.445,0.42,0.4,0.38,0.365,0.348,0.325,0.315,0.297,0.275,0.25,0.228,0.21,0.185,0.16,0.135,0.105,0.055,0.01,0.01,0.01,0.01,0.01,0.01,61,113,162,208,250,283.2,311.5,336,360,380,401.5,417.6,422.5,441,445.5,440,425,410.4,399,370,336,297,241.5,132,25,26,27,28,29,30,445.5
Impact of alloying and lattice strain on ORR activity of Pt and Pd based ternary alloys with Fe and Co for proton exchange membrane fuel cell applications,Louis Cindrella,India,National Institute of Technology,2014,Pd/C,100,0,0,0,0,0,0,0,0,0,0,0,0,0,0,0,0,0,0,0,20,0,0,0,0,0,0,0,0,0,80,6.1,,XC-72R,30,230,none,1,0,0,200,720,0,"1,2-propylene glycol",1,0,0,0,7,25,0,0,0,38,23.529,0.061918421,,,,,,,0.333,5,0.5,0.25,20,nafion 212,50,,,,100,1,80,,,,,0,0,0,,1,430.5,430.5,0,0.7,0.61,0.565,0.54,0.52,0.49,0.462,0.435,0.41,0.39,0.37,0.355,0.338,0.315,0.305,0.287,0.265,0.24,0.218,0.2,0.175,0.15,0.125,0.095,0.045,0.01,0.01,0.01,0.01,0.01,0.01,61,113,162,208,245,277.2,304.5,328,351,370,390.5,405.6,409.5,427,430.5,424,408,392.4,380,350,315,275,218.5,108,25,26,27,28,29,30,430.5
Architecture of PtFe/C catalyst with high activity and durability for oxygen reduction reaction,guoxiong wang,china,Dalian Institute of Chemical Physics£¬Chinese Academy of Sciences,2014,PtFe/C-acid,81.5,0,0,0,0,0,0,18.5,0,0,0,0,0,0,0,0,0,0,0,0,35.8,0,0,0,0,0,0,0,0,0,64.2,3.1,,XC-72R,30,230,core-shell,0,0,1,50,,0,none,0,1,0,0,3,900,2,1,0,50.9,217,0.42632613,,,,,,,0.5,4.41,0.358,,10,nafion 212,50,135,3,1,100,1,70,,,,,0,0,,,1,1352,1352,1,1,0.9,0.865,0.849,0.825,0.81,0.798,0.78,0.77,0.752,0.74,0.725,0.715,0.7,0.69,0.675,0.665,0.65,0.64,0.625,0.61,0.595,0.577,0.565,0.55,0.535,0.52,0.5,0.48,0.46,0.44,90,173,254.7,330,405,478.8,546,616,676.8,740,797.5,858,910,966,1012.5,1064,1105,1152,1187.5,1220,1249.5,1269.4,1299.5,1320,1337.5,1352,1350,1344,1334,1320,1352
Architecture of PtFe/C catalyst with high activity and durability for oxygen reduction reaction,guoxiong wang,china,Dalian Institute of Chemical Physics£¬Chinese Academy of Sciences,2014,PtFe/C,75,0,0,0,0,0,0,25,0,0,0,0,0,0,0,0,0,0,0,0,41.1,0,0,0,0,0,0,0,0,0,38.9,4.6,,XC-72R,30,230,core-shell,0,0,1,50,,0,none,0,1,0,0,3,900,2,1,0,49.6,217,0.4375,,,,,,,0.5,4.41,0.411,,10,nafion 212,50,135,3,1,100,1,70,,,,,0,0,,,1,1187.5,1187.5,0,1,0.88,0.855,0.835,0.82,0.8,0.78,0.765,0.75,0.735,0.72,0.705,0.69,0.675,0.66,0.648,0.63,0.615,0.6,0.578,0.565,0.548,0.525,0.51,0.49,0.475,0.45,0.425,0.398,0.37233,0.34908,88,171,250.5,328,400,468,535.5,600,661.5,720,775.5,828,877.5,924,972,1008,1045.5,1080,1098.2,1130,1150.8,1155,1173,1176,1187.5,1170,1147.5,1114.4,1079.757,1047.24,1187.5
Architecture of PtFe/C catalyst with high activity and durability for oxygen reduction reaction,guoxiong wang,china,Dalian Institute of Chemical Physics£¬Chinese Academy of Sciences,2014,Pt/C,100,0,0,0,0,0,0,0,0,0,0,0,0,0,0,0,0,0,0,0,37,0,0,0,0,0,0,0,0,0,63,2.9,,XC-72R,30,230,none,1,0,0,198,1.6,1,ethylene glycol,1,0,0,0,10,25,0,0,0,67.3,217,0.32243685,,,,,,,0.5,4.41,0.37,,10,nafion 212,50,135,3,1,100,1,70,,,,,0,0,,,1,1196,1196,0,1,0.87,0.835,0.815,0.795,0.777,0.76,0.748,0.725,0.715,0.7,0.685,0.67,0.655,0.645,0.63,0.615,0.6,0.585,0.57,0.551,0.54,0.525,0.51,0.495,0.475,0.46,0.44,0.42,0.4,0.38086,87,167,244.5,318,388.5,456,523.6,580,643.5,700,753.5,804,851.5,903,945,984,1020,1053,1083,1102,1134,1155,1173,1188,1187.5,1196,1188,1176,1160,1142.58,1196
Effect of supports on activity and stability of Pt¨CPd catalysts for oxygen reduction reaction in proton exchange membrane fuel cells,Mali Hunsom,Thailand,Chulalongkorn Univerity,2013,Pt/C,100,0,0,0,0,0,0,0,0,0,0,0,0,0,0,0,0,0,0,0,40,0,0,0,0,0,0,0,0,0,60,7.75,,XC-72R,30,217,none,1,0,0,70,60,0,NaBH4,0,0,1,0,7,70,30,1,0,61.7,217,0.351701783,,,,,,,0.528,5,0.06,,,nafion 117,175,137,2.5,6.5,100,1,60,,,,,0,0,0,,1,270,270,0,1,0.8,0.73,0.65,0.6,0.53,0.45,0.36,0.27,0.18,0.08,0.01,0.01,0.01,0.01,0.01,0.01,0.01,0.01,0.01,0.01,0.01,0.01,0.01,0.01,0.01,0.01,0.01,0.01,0.01,0.01,80,146,195,240,265,270,252,216,162,80,11,12,13,14,15,16,17,18,19,20,21,22,23,24,25,26,27,28,29,30,270
Effect of supports on activity and stability of Pt¨CPd catalysts for oxygen reduction reaction in proton exchange membrane fuel cells,Mali Hunsom,Thailand,Chulalongkorn Univerity,2013,Pt-Pd/C,50,50,0,0,0,0,0,0,0,0,0,0,0,0,0,0,0,0,0,0,40,0,0,0,0,0,0,0,0,0,60,6.78,,XC-72R,30,217,none,1,0,0,70,60,0,NaBH4,0,0,1,0,7,70,30,1,0,61.7,217,0.351701783,,,,,,,0.528,5,0.06,,,nafion 117,175,137,2.5,6.5,100,1,60,,,,,0,0,0,,1,324,324,0,1,0.81,0.73,0.69,0.65,0.58,0.54,0.46,0.4,0.31,0.22,0.11,0.01044,0.01,0.01,0.01,0.01,0.01,0.01,0.01,0.01,0.01,0.01,0.01,0.01,0.01,0.01,0.01,0.01,0.01,0.01,81,146,207,260,290,324,322,320,279,220,121,12.528,13,14,15,16,17,18,19,20,21,22,23,24,25,26,27,28,29,30,324
Effect of supports on activity and stability of Pt¨CPd catalysts for oxygen reduction reaction in proton exchange membrane fuel cells,Mali Hunsom,Thailand,Chulalongkorn Univerity,2013,Pt-Pd/HB,50,50,0,0,0,0,0,0,0,0,0,0,0,0,0,0,0,0,0,0,40,0,0,0,0,0,0,0,0,0,60,9.25,,Hicon Black,,87,none,1,0,0,70,60,0,NaBH4,0,0,1,0,7,70,30,1,0,61.7,217,0.351701783,,,,,,,0.528,5,0.06,,,nafion 117,175,137,2.5,6.5,100,1,60,,,,,0,0,0,,1,315,315,0,1,0.8,0.74,0.7,0.65,0.58,0.52,0.45,0.38,0.25,0.18,0.1154,0.06007,0.01213,0.01,0.01,0.01,0.01,0.01,0.01,0.01,0.01,0.01,0.01,0.01,0.01,0.01,0.01,0.01,0.01,0.01,80,148,210,260,290,312,315,304,225,180,126.94,72.084,15.769,14,15,16,17,18,19,20,21,22,23,24,25,26,27,28,29,30,315
Effect of supports on activity and stability of Pt¨CPd catalysts for oxygen reduction reaction in proton exchange membrane fuel cells,Mali Hunsom,Thailand,Chulalongkorn Univerity,2013,Pt-Pd/MWCNT,50,50,0,0,0,0,0,0,0,0,0,0,0,0,0,0,0,0,0,0,40,0,0,0,0,0,0,0,0,0,60,9.34,,CNTs,,117,none,1,0,0,70,60,0,NaBH4,0,0,1,0,7,70,30,1,0,61.7,217,0.351701783,,,,,,,0.528,5,0.06,,,nafion 117,175,137,2.5,6.5,100,1,60,,,,,0,0,0,,1,300,300,0,1,0.81,0.75,0.69,0.62,0.55,0.5,0.42,0.33,0.24,0.13,0.03044,0.01,0.01,0.01,0.01,0.01,0.01,0.01,0.01,0.01,0.01,0.01,0.01,0.01,0.01,0.01,0.01,0.01,0.01,0.01,81,150,207,248,275,300,294,264,216,130,33.484,12,13,14,15,16,17,18,19,20,21,22,23,24,25,26,27,28,29,30,300
Effect of supports on activity and stability of Pt¨CPd catalysts for oxygen reduction reaction in proton exchange membrane fuel cells,Mali Hunsom,Thailand,Chulalongkorn Univerity,2013,Pt-Pd/TiO2,50,50,0,0,0,0,0,0,0,0,0,0,0,0,0,0,0,0,0,0,40,0,0,0,0,0,0,0,0,0,60,9.38,,oxide,,36,none,1,0,0,70,60,0,NaBH4,0,0,1,0,7,70,30,1,0,61.7,217,0.351701783,,,,,,,0.528,5,0.06,,,nafion 117,175,137,2.5,6.5,100,1,60,,,,,0,0,0,,1,180,180,0,1,0.72,0.62,0.55,0.45,0.36,0.26,0.13,0.01,0.01,0.01,0.01,0.01,0.01,0.01,0.01,0.01,0.01,0.01,0.01,0.01,0.01,0.01,0.01,0.01,0.01,0.01,0.01,0.01,0.01,0.01,72,124,165,180,180,156,91,8,9,10,11,12,13,14,15,16,17,18,19,20,21,22,23,24,25,26,27,28,29,30,180
High-performance membrane electrode assembly with multi-functional Pt/SnO2eSiO2/C catalyst for proton exchange membrane fuel cell operated under low-humidity conditions,Shi-Jun Liao,china,South China University of Technology,2015,Pt-C,100,0,0,0,0,0,0,0,0,0,0,0,0,0,0,0,0,0,0,0,40,0,0,0,0,0,0,0,0,0,60,3.9,,XC-72R,30,230,none,1,0,0,198,1.6,1,ethylene glycol,1,0,0,0,10,25,0,0,0,61.7,217,0.351701783,,,,,,,0.333,5,0.2,0.1,,nafion 212,50,,,,,0,70,,,,,0,0,0.206,,0.21,522,522,0,1,0.8,0.68,0.65,0.63,0.61,0.59,0.58,0.55,0.53,0.495,0.46,0.435,0.385,0.35,0.305,0.255,0.21,0.15,0.09431,0.0461,0.01,0.01,0.01,0.01,0.01,0.01,0.01,0.01,0.01,0.01,80,136,195,252,305,354,406,440,477,495,506,522,500.5,490,457.5,408,357,270,179.189,92.2,21,22,23,24,25,26,27,28,29,30,522
"3D hierarchical porous carbons containing numerous nitrogen atoms as catalyst
supports for PEMFCs",Hyoung-Joon Jin,korea,inha University,2012,Pt-HPCs-N,100,0,0,0,0,0,0,0,0,0,0,0,0,0,0,0,0,0,0,0,40,9.4,0,0,0,0,0,0,0,0,50.6,2.5,,home-made nitrogen-doped carbon,,817.5,none,1,0,0,198,1.4,1,ethylene glycol,1,0,0,0,9,25,0,0,0,55.2,217,0.393115942,,,,,,,,4,0.2,0.2,40,nafion 212,50,,,,30,1,70,,,,,0,0,0,,1,384,384,0,0.9,0.775,0.73,0.69,0.65,0.6,0.56,0.51,0.48,0.42,0.37,0.3,0.2354,0.18007,0.13213,0.09021,0.05323,0.02037,0.01,0.01,0.01,0.01,0.01,0.01,0.01,0.01,0.01,0.01,0.01,0.01,0.01,77.5,146,207,260,300,336,357,384,378,370,330,282.48,234.091,184.982,135.315,85.168,34.629,18,19,20,21,22,23,24,25,26,27,28,29,30,384
"3D hierarchical porous carbons containing numerous nitrogen atoms as catalyst
supports for PEMFCs",Hyoung-Joon Jin,korea,inha University,2012,Pt-CB,100,0,0,0,0,0,0,0,0,0,0,0,0,0,0,0,0,0,0,0,40,0,0,0,0,0,0,0,0,0,60,3.9,,XC-72R,30,230,none,1,0,0,198,1.6,1,ethylene glycol,1,0,0,0,10,25,0,0,0,61.7,217,0.351701783,,,,,,,,4,0.2,0.2,40,nafion 212,50,,,,30,1,70,,,,,0,0,0,,1,322,322,0,0.9,0.72,0.685,0.645,0.6,0.565,0.515,0.46,0.35,0.24,0.14044,0.05815,0.01,0.01,0.01,0.01,0.01,0.01,0.01,0.01,0.01,0.01,0.01,0.01,0.01,0.01,0.01,0.01,0.01,0.01,0.01,72,137,193.5,240,282.5,309,322,280,216,140.44,63.965,12,13,14,15,16,17,18,19,20,21,22,23,24,25,26,27,28,29,30,322
Durability test with fuel starvation using a Pt CNF catalyst in PEMFC,Junbom Kim,korea,University of Ulsan,2012,Pt/CNF,100,0,0,0,0,0,0,0,0,0,0,0,0,0,0,0,0,0,0,0,47.5,0,0,0,0,0,0,0,0,0,52.5,2.5,,carbon nanofiber,,58.4,none,1,0,0,25,,0,none,0,1,0,0,7,350,2,1,0,61.7,217,0.351701783,,,,,,,,5,0.4,0.4,50,nafion 212,50,,,,100,0,70,225,300,1.5,2,225,300,0,,0.21,506,506,0,0.97,0.8,0.75,0.725,0.7,0.675,0.645,0.61,0.585,0.54,0.5,0.46,0.39,0.3254,0.27007,0.22213,0.18021,0.14323,0.11037,0.08098,0.05454,0.03061,0.01,0.01,0.01,0.01,0.01,0.01,0.01,0.01,0.01,80,150,217.5,280,337.5,387,427,468,486,500,506,468,423.02,378.098,333.195,288.336,243.491,198.666,153.862,109.08,64.281,22,23,24,25,26,27,28,29,30,506
Durability test with fuel starvation using a Pt CNF catalyst in PEMFC,Junbom Kim,korea,University of Ulsan,2012,Pt/C,100,0,0,0,0,0,0,0,0,0,0,0,0,0,0,0,0,0,0,0,50.9,0,0,0,0,0,0,0,0,0,49.1,3.4,,XC-72R,30,347,none,1,0,0,198,1.6,1,ethylene glycol,1,0,0,0,10,25,0,0,0,61.7,217,0.351701783,,,,,,,,5,0.4,0.4,50,nafion 212,50,,,,100,0,70,225,300,1.5,2,225,300,0,,0.21,555,555,0,1,0.83,0.79,0.75,0.72,0.705,0.69,0.665,0.64,0.61,0.555,0.485,0.385,0.29409,0.21833,0.15423,0.09929,0.05167,0.01,0.01,0.01,0.01,0.01,0.01,0.01,0.01,0.01,0.01,0.01,0.01,0.01,83,158,225,288,352.5,414,465.5,512,549,555,533.5,462,382.317,305.662,231.345,158.864,87.839,18,19,20,21,22,23,24,25,26,27,28,29,30,555
Highly Durable and Active Ternary Pt¨CAu¨CNi Electrocatalyst for Oxygen Reduction Reaction,jianguo Liu,china,Nanjing University,2018,Pt-Au-Ni/C,74.2,0,4,0,0,21.8,0,0,0,0,0,0,0,0,0,0,0,0,0,0,22.3,0,0,0,0,0,0,0,0,0,77.7,4.2,,XC-72R,30,230,none,1,0,0,195,5,1,ethylene glycol,1,0,0,0,9,25,0,0,0,77,850,1.103896104,0.95,1.03,10000,5,142.8,,,6.25,0.1,0.2,60,nafion 211,25,,,,100,1,85,,,,,0,0,0,,1,648,648,0,0.94,0.78,0.745,0.72,0.69,0.67,0.647,0.62,0.6,0.575,0.551,0.53,0.51,0.485,0.46,0.43,0.405,0.38,0.351,0.325,0.30026,0.27781,0.25735,0.23862,0.22141,0.20555,0.19087,0.17726,0.16461,0.1528,0.14177,78,149,216,276,335,388.2,434,480,517.5,551,583,612,630.5,644,645,648,646,631.8,617.5,600.52,583.401,566.17,548.826,531.384,513.875,496.262,478.602,460.908,443.12,425.31,648
Highly Durable and Active Ternary Pt¨CAu¨CNi Electrocatalyst for Oxygen Reduction Reaction,jianguo Liu,china,Nanjing University,2018,comercial Pt/C,100,0,0,0,0,0,0,0,0,0,0,0,0,0,0,0,0,0,0,0,20,0,0,0,0,0,0,0,0,0,80,3.7,,XC-72R,30,230,none,1,0,0,198,1.6,1,ethylene glycol,1,0,0,0,10,25,0,0,0,81,225,0.277777778,0.9,1.02,10000,43,132.975,,,6.25,0.1,0.2,60,nafion 211,25,,,,100,1,85,,,,,0,0,0,,1,676.6,676.6,0,0.91,0.735,0.7,0.675,0.65,0.63,0.61,0.6,0.58,0.56,0.548,0.525,0.51,0.485,0.472,0.45,0.42,0.398,0.37,0.345,0.32119,0.29955,0.27978,0.26167,0.245,0.22962,0.21537,0.20214,0.18983,0.17833,0.16758,73.5,140,202.5,260,315,366,420,464,504,548,577.5,612,630.5,660.8,675,672,676.6,666,655.5,642.38,629.055,615.516,601.841,588,574.05,559.962,545.778,531.524,517.157,502.74,676.6
