Repository: ruiding-uchicago/Applying-Machine-Learning-to-Boost-the-Development-of-High-performance-Membrane-Electrode-Assembly

The code file was write in jupyter notebook and saved in the corresponding format of .ipynb. To run the code, we suggest users to install Anaconda 3 in windows 10 and install the following necessary python packages with the same or higher version to set up compatible environment:
Python 3.7
jupyter 1.0.0
keras 2.3.1
numpy 1.18.1
pandas 1.0.1
scikit-learn 0.22.1
matplotlib 3.1.3
deep-belief-network 1.0.3
tensorflow-gpu 1.14.0
seaborn 0.10.0
R-Studio 8.13.176095 (for apriori algorithm)
Please notice that the computing of artificial neural network was runned on GPU.

File: Module II/database_decision_tree.csv (part 17 of 18)
here inert,Electrochemical Active Surface Area (m2/g),Catalyst Mass Activity (mA mg-1),Catalyst Specific Activity (mA cm-2),Half wave potential £¨V vsRHE£©,Onset Potential £¨V vsRHE£©,ADT cycles,Reduce in half wave potential  mV,Reduce in MA/ mA mg-1,Reduce in SA/mA cm-2,I/C Ratio(Ionomer/Catalyst),Active Area (cm2),Cathode Platinum Loading (mgPt cm-2),Anode Platinum Loading(mgPt cm-2),Anodic Catalyst Type x wt% Pt/C,Membrane,Membrane Thickness (¦Ìm),Hot Press Temperature (¡æ),Hot Press Time (min),Hot Press Pressure (Mpa),Humidity %,GDE for 1/CCM for 0,Cell Temperature (¡æ),Flowing Rate of Anode Gas (H2) (ml min-1),Flowing Rate of Cathode Gas(O2/air) (ml min-1),stoichiometry/anode,stoichiometry/cathode,stoich to flow anode,stoich to flow cathode,Backpressure (Mpa),"Current decay at 0.6V(ma,cm2)",Cathode Gas Oxygen Ratio,Maximum Power Density mW cm-2,MPD caculated,qualified,Open Circuit Voltage V,Voltage 100mA cm0,Voltage 200mA cm0,Voltage 300mA cm0,Voltage 400mA cm0,Voltage 500mA cm0,Voltage 600mA cm0,Voltage 700mA cm0,Voltage 800mA cm0,Voltage 900mA cm0,Voltage 1000mA cm0,Voltage 1100mA cm0,Voltage 1200mA cm0,Voltage 1300mA cm0,Voltage 1400mA cm0,Voltage 1500mA cm0,Voltage 1600mA cm0,Voltage 1700mA cm0,Voltage 1800mA cm0,Voltage 1900mA cm0,Voltage 2000mA cm0,Voltage 2100mA cm0,Voltage 2200mA cm0,Voltage 2300mA cm0,Voltage 2400mA cm0,Voltage 2500mA cm0,Voltage 2600mA cm0,Voltage 2700mA cm0,Voltage 2800mA cm0,Voltage 2900mA cm0,Voltage 3000mA cm0,,,,,,,,,,,,,,,,,,,,,,,,,,,,,,,
Platinum-decorated chemically modified reduced graphene oxide¨Cmultiwalled carbon notube sandwich composite as cathode catalyst for a proton exchange membrane fuel cell,S. Ramaprabhu,India,Indian Institute of Technology Madras,2014,Pt/GCS,100,100,0,0,0,0,0,0,0,0,0,0,0,0,0,0,0,0,0,0,30,0,0,0,0,0,0,0,0,0,70,3.5,,graphene/CNT hybrid,,,none,1,0,0,130,360,0,ethylene glycol,1,0,0,0,11,25,0,0,0,50.7,217,0.42800789,,,,,,,,11.56,0.5,0.25,30,nafion 212,50,130,4,8.48,90,1,60,100,100,,,,,0.101,,1,495,492,0,0.827,0.78,0.74,0.7,0.665,0.64,0.6,0.57,0.54,0.502,0.475,0.44,0.41,0.375,0.34,0.31,0.28,0.25,0.21,0.18,0.15156,0.12592,0.1027,0.08157,0.06225,0.04452,0.0282,0.01312,0.01,0.01,0.01,,,,,,,,,,,,,,,,,,,,,,,,,,,,,,,
Highly active carbon-supported Pt noparticles modified and dealloyed with Co for the oxygen reduction reaction,Bing Li,china,Tongji University,2014,PtCo/C (C4H6CoO4),100,100,0,0,0,0,0,0,0,0,0,0,0,0,0,0,0,0,0,0,39.77,0,0,0,6.8,0,0,0,0,0,54.67,2.42,0.44,XC-72R,30,230,none,1,0,0,130,180,0,ethylene glycol,1,0,0,0,12,25,0,0,0,54.25,89,0.164,0.881,1,,,,,0.3333,,0.35,0.2,40,not-mentioned,,,,,50,0,73,210,375,1.4,2.5,,,0.1,,0.21,767.2,770,0,0.95,0.86,0.83,0.8,0.79,0.76,0.745,0.73,0.71,0.695,0.675,0.65,0.63,0.59,0.55,0.5,0.46,0.42238,0.38898,0.35914,0.3323,0.30805,0.28602,0.26592,0.24751,0.23059,0.21497,0.20052,0.18711,0.17463,0.16299,,,,,,,,,,,,,,,,,,,,,,,,,,,,,,,
Highly active carbon-supported Pt noparticles modified and dealloyed with Co for the oxygen reduction reaction,Bing Li,china,Tongji University,2014,PtCo/C (C4H6CoO4),100,100,0,0,0,0,0,0,0,0,0,0,0,0,0,0,0,0,0,0,39.77,0,0,0,6.8,0,0,0,0,0,54.67,2.42,0.44,XC-72R,30,230,none,1,0,0,130,180,0,ethylene glycol,1,0,0,0,12,25,0,0,0,54.25,89,0.164,0.881,1,,,,,0.3333,,0.35,0.2,40,not-mentioned,,,,,80,0,73,210,375,1.4,2.5,,,0.1,,0.21,727.2,728,0,0.95,0.85,0.82,0.8,0.775,0.755,0.74,0.72,0.7,0.68,0.655,0.635,0.6,0.56,0.51,0.46,0.43,0.40156,0.37592,0.3527,0.33157,0.31225,0.29452,0.2782,0.26312,0.24915,0.23617,0.22407,0.21277,0.2022,0.19228,,,,,,,,,,,,,,,,,,,,,,,,,,,,,,,
Highly active carbon-supported Pt noparticles modified and dealloyed with Co for the oxygen reduction reaction,Bing Li,china,Tongji University,2014,Pt/C,100,100,0,0,0,0,0,0,0,0,0,0,0,0,0,0,0,0,0,0,40,0,0,0,0,0,0,0,0,0,60,3.25,0.71,XC-72R,30,230,none,1,0,0,130,180,0,ethylene glycol,1,0,0,0,12,25,0,0,0,34.97,75,0.214,0.874,,,,,,0.3333,,0.35,0.2,40,not-mentioned,,,,,50,0,73,210,375,1.4,2.5,,,0.1,,0.21,698.4,702,0,,0.85,0.82,0.79,0.77,0.745,0.733,0.705,0.69,0.667,0.65,0.61,0.585,0.525,0.46,0.415,0.365,0.3183,0.27739,0.24125,0.2091,0.1803,0.15436,0.13088,0.10952,0.09001,0.07211,0.05563,0.04042,0.02632,0.01323,,,,,,,,,,,,,,,,,,,,,,,,,,,,,,,
Highly active carbon-supported Pt noparticles modified and dealloyed with Co for the oxygen reduction reaction,Bing Li,china,Tongji University,2014,Pt/C,100,100,0,0,0,0,0,0,0,0,0,0,0,0,0,0,0,0,0,0,40,0,0,0,0,0,0,0,0,0,60,3.25,0.71,XC-72R,30,230,none,1,0,0,130,180,0,ethylene glycol,1,0,0,0,12,25,0,0,0,34.97,75,0.214,0.874,,,,,,0.3333,,0.35,0.2,40,not-mentioned,,,,,80,0,73,210,375,1.4,2.5,,,0.1,,0.21,675,672,0,,0.85,0.82,0.798,0.775,0.75,0.73,0.7,0.685,0.65,0.63,0.6,0.56,0.502,0.45,0.4,0.35,0.3033,0.26239,0.22625,0.1941,0.1653,0.13936,0.11588,0.09452,0.07501,0.05711,0.04063,0.02542,0.01132,0.01,,,,,,,,,,,,,,,,,,,,,,,,,,,,,,,
Enhanced stability of symmetrical polymer electrolyte membrane fuel cell single cells based on novel hierarchical microporous-mesoporous carbon supports,E. Lust,Estonia,University of Tartu,2017,Pt-C(Mo2C)750¡æ,100,100,0,0,0,0,0,0,0,0,0,0,0,0,0,0,0,0,0,0,70,0,0,0,0,0,0,0,0,0,30,6,1.7,home-made carbon,,,none,1,0,0,25,120,0,NaBH4,0,0,1,0,8,25,0,0,0,10.9,180,1.651376147,,,,,,,0.3333,5,0.7,0.7,70,nafion 115,125,80,,6,100,0,60,200,200,,,,,0.101,,1,480,475,0,1.035,0.825,0.775,0.74,0.7,0.66,0.625,0.59,0.56,0.51,0.475,0.42,0.34,0.26657,0.20428,0.15077,0.10432,0.06361,0.02763,0.01,0.01,0.01,0.01,0.01,0.01,0.01,0.01,0.01,0.01,0.01,0.01,,,,,,,,,,,,,,,,,,,,,,,,,,,,,,,
Enhanced stability of symmetrical polymer electrolyte membrane fuel cell single cells based on novel hierarchical microporous-mesoporous carbon supports,E. Lust,Estonia,University of Tartu,2017,Pt-C(Mo2C)850¡æ,100,100,0,0,0,0,0,0,0,0,0,0,0,0,0,0,0,0,0,0,71,0,0,0,0,0,0,0,0,0,29,4.4,,home-made carbon,,,none,1,0,0,25,120,0,NaBH4,0,0,1,0,8,25,0,0,0,9.4,180,1.914893617,,,,,,,0.3333,5,0.7,0.7,71,nafion 115,125,80,,6,100,0,60,200,200,,,,,0.101,,1,500,506,0,1.036,0.84,0.798,0.75,0.715,0.68,0.65,0.615,0.58,0.54,0.5,0.46,0.4,0.32,0.24657,0.18428,0.13077,0.08432,0.04361,0.01,0.01,0.01,0.01,0.01,0.01,0.01,0.01,0.01,0.01,0.01,0.01,,,,,,,,,,,,,,,,,,,,,,,,,,,,,,,
Enhanced stability of symmetrical polymer electrolyte membrane fuel cell single cells based on novel hierarchical microporous-mesoporous carbon supports,E. Lust,Estonia,University of Tartu,2017,Pt-C(Mo2C)900¡æ,100,100,0,0,0,0,0,0,0,0,0,0,0,0,0,0,0,0,0,0,74,0,0,0,0,0,0,0,0,0,26,4.4,,home-made carbon,,,none,1,0,0,25,120,0,NaBH4,0,0,1,0,8,25,0,0,0,2.4,180,7.5,,,,,,,0.3333,5,0.7,0.7,74,nafion 115,125,80,,6,100,0,60,200,200,,,,,0.101,,1,320,315,0,1.051,0.805,0.76,0.7,0.65,0.595,0.525,0.45,0.38,0.3154,0.26007,0.21213,0.17021,0.13323,0.10037,0.07098,0.04454,0.02061,0.01,0.01,0.01,0.01,0.01,0.01,0.01,0.01,0.01,0.01,0.01,0.01,0.01,,,,,,,,,,,,,,,,,,,,,,,,,,,,,,,
Enhanced stability of symmetrical polymer electrolyte membrane fuel cell single cells based on novel hierarchical microporous-mesoporous carbon supports,E. Lust,Estonia,University of Tartu,2017,Pt-C(Mo2C)1000¡æ,100,100,0,0,0,0,0,0,0,0,0,0,0,0,0,0,0,0,0,0,73,0,0,0,0,0,0,0,0,0,27,4.4,,home-made carbon,,,noen,1,0,0,25,120,0,NaBH4,0,0,1,0,8,25,0,0,0,2.4,180,7.5,,,,,,,0.3333,5,0.7,0.7,73,nafion 115,125,80,,6,100,0,60,200,200,,,,,0.101,,1,250,245,0,1.021,0.79,0.74,0.675,0.59,0.49,0.375,0.27114,0.18562,0.11398,0.05309,0.01,0.01,0.01,0.01,0.01,0.01,0.01,0.01,0.01,0.01,0.01,0.01,0.01,0.01,0.01,0.01,0.01,0.01,0.01,0.01,,,,,,,,,,,,,,,,,,,,,,,,,,,,,,,
Optimizing metal-support interphase for efficient fuel cell oxygen reduction reaction catalyst,Wolfgang Bacsa,France,CEMES-CNRS and University of Toulouse,2020,Pt/NS-PECNT,100,100,0,0,0,0,0,0,0,0,0,0,0,0,0,0,0,0,0,0,30,5,0,3,0,0,0,0,0,0,62,4,,home-made nitrogen-doped carbon,,136.29,none,1,0,0,130,360,0,ethylene glycol,1,0,0,0,11,25,0,0,0,80.2,121,0.15,0.812,,,,,,,11.56,0.1,0.1,46,nafion 212,50,130,4,8.48,100,1,40,,,,,,,0,,1,525,525,0,,0.73,0.69,0.65,0.62,0.595,0.565,0.54,0.515,0.49,0.465,0.445,0.42,0.4,0.375,0.35,0.325,0.30119,0.27955,0.25978,0.24167,0.225,0.20962,0.19537,0.18214,0.16983,0.15833,0.14758,0.1375,0.12803,0.11912,,,,,,,,,,,,,,,,,,,,,,,,,,,,,,,
Optimizing metal-support interphase for efficient fuel cell oxygen reduction reaction catalyst,Wolfgang Bacsa,France,CEMES-CNRS and University of Toulouse,2020,Pt/NS-PECNT,100,100,0,0,0,0,0,0,0,0,0,0,0,0,0,0,0,0,0,0,30,5,0,3,0,0,0,0,0,0,62,4,,home-made nitrogen-doped carbon,,136.29,none,1,0,0,130,360,0,ethylene glycol,1,0,0,0,11,25,0,0,0,80.2,121,0.15,0.812,,,,,,,11.56,0.1,0.1,46,nafion 212,50,130,4,8.48,100,1,50,,,,,,,0,,1,580,585,0,0.775,0.73,0.69,0.66,0.633,0.603,0.583,0.56,0.54,0.515,0.498,0.47,0.45,0.43,0.402,0.39,0.36,0.34,0.32,0.30086,0.28328,0.2671,0.25214,0.23827,0.22539,0.21338,0.20216,0.19166,0.1818,0.17254,0.16382,,,,,,,,,,,,,,,,,,,,,,,,,,,,,,,
Optimizing metal-support interphase for efficient fuel cell oxygen reduction reaction catalyst,Wolfgang Bacsa,France,CEMES-CNRS and University of Toulouse,2020,Pt/NS-PECNT,100,100,0,0,0,0,0,0,0,0,0,0,0,0,0,0,0,0,0,0,30,5,0,3,0,0,0,0,0,0,62,4,,home-made nitrogen-doped carbon,,136.29,none,1,0,0,130,360,0,ethylene glycol,1,0,0,0,11,25,0,0,0,80.2,121,0.15,0.812,,,,,,,11.56,0.1,0.1,46,nafion 212,50,130,4,8.48,100,1,60,,,,,,,0,,1,642,636.8,0,0.783,0.74,0.7,0.67,0.65,0.62,0.6,0.575,0.55,0.53,0.51,0.49,0.47,0.45,0.433,0.412,0.398,0.37,0.35,0.33,0.31086,0.29328,0.2771,0.26214,0.24827,0.23539,0.22338,0.21216,0.20166,0.1918,0.18254,,,,,,,,,,,,,,,,,,,,,,,,,,,,,,,
Optimizing metal-support interphase for efficient fuel cell oxygen reduction reaction catalyst,Wolfgang Bacsa,France,CEMES-CNRS and University of Toulouse,2020,Pt/NS-(rGO+PECNT),100,100,0,0,0,0,0,0,0,0,0,0,0,0,0,0,0,0,0,0,36,5,0,3,5,0,0,0,0,0,57,5.1,,home-made nitrogen-doped carbon,,71.58,none,1,0,0,130,360,0,ethylene glycol,1,0,0,0,11,25,0,0,0,60.6,83.5,0.14,0.82,,,,,,,11.56,0.1,0.1,46,nafion 212,50,130,4,8.48,100,1,50,,,,,,,0,,1,433,432,0,,0.717,0.675,0.636,0.6,0.57,0.54,0.51,0.475,0.45,0.42,0.388,0.36,0.33,0.3,0.275,0.25,0.22619,0.20455,0.18478,0.16667,0.15,0.13462,0.12037,0.10714,0.09483,0.08333,0.07258,0.0625,0.05303,0.04412,,,,,,,,,,,,,,,,,,,,,,,,,,,,,,,
Optimizing metal-support interphase for efficient fuel cell oxygen reduction reaction catalyst,Wolfgang Bacsa,France,CEMES-CNRS and University of Toulouse,2020,Pt/NS-(rGO+PECNT),100,100,0,0,0,0,0,0,0,0,0,0,0,0,0,0,0,0,0,0,36,5,0,3,5,0,0,0,0,0,57,5.1,,home-made nitrogen-doped carbon,,71.58,none,1,0,0,130,360,0,ethylene glycol,1,0,0,0,11,25,0,0,0,60.6,83.5,0.14,0.82,,,,,,,11.56,0.1,0.1,46,nafion 212,50,130,4,8.48,100,1,60,,,,,,,0,,1,450,455,0,,0.705,0.662,0.63,0.595,0.56,0.535,0.5,0.475,0.45,0.425,0.4,0.37,0.35,0.32,0.3,0.27,0.24156,0.21592,0.1927,0.17157,0.15225,0.13452,0.1182,0.10312,0.08915,0.07617,0.06407,0.05277,0.0422,0.03228,,,,,,,,,,,,,,,,,,,,,,,,,,,,,,,
N-doping induced tensile-strained Pt noparticles ensuring an excellent durability of the oxygen reduction reaction,Liangliang Zou,china,Shanghai Advanced Research Institute,2020,N-doped Pt/C,100,100,0,0,0,0,0,0,0,0,0,0,0,0,0,0,0,0,0,0,60,5,0,0,0,0,0,0,0,0,35,3,,XC-72R,30,230,none,1,0,0,25,0,0,none,0,1,0,0,7,110,2,1,0,68.7,101.8,0.148,0.925,,,,,,,6.25,0.3,0.1,,nafion 212,50,140,3,0.5,100,0,80,400,1000,,,,,0.101,,0.21,1250,1251.6,1,0.963,0.862,0.825,0.8,0.78,0.762,0.75,0.74,0.725,0.705,0.695,0.68,0.67,0.65,0.64,0.62,0.605,0.595,0.58,0.57,0.56,0.55,0.533,0.52,0.51,0.49,0.47,0.455,0.447,0.425,0.412,,,,,,,,,,,,,,,,,,,,,,,,,,,,,,,
Preparation of cost-effective Pt¨CCo electrodes by pulse electrodeposition for PEMFC electrocatalysts,Hasuck Kim,Korea,Seoul National University,2011,Pt-Co,85,0,0,0,0,0,15,0,0,0,0,0,0,0,0,0,0,0,0,0,60,0,0,0,0,0,0,0,0,0,40,3.5,,XC-72R,30,230,none,1,0,0,25,0,0,electro deposition,0,0,0,0,7,25,0,0,0,88,180,0.204545455,,,,,,,,,0.4,0.4,40,nafion 112,50,130,3,9.8,100,1,70,,,,,,,0.2,,0.21,680,688,0,0.99,0.79,0.76,0.73,0.71,0.68,0.66,0.64,0.62,0.6,0.58,0.55,0.53,0.51,0.49,0.45,0.43,0.39,0.37,0.34,0.3,0.28,0.24,0.2,0.16,0.13,0.09,0.05,0.01,0.01,0.01,,,,,,,,,,,,,,,,,,,,,,,,,,,,,,,
Preparation of cost-effective Pt¨CCo electrodes by pulse electrodeposition for PEMFC electrocatalysts,Hasuck Kim,Korea,Seoul National University,2011,Pt-Co,76,0,0,0,0,0,24,0,0,0,0,0,0,0,0,0,0,0,0,0,60,0,0,0,0,0,0,0,0,0,40,3.5,,XC-72R,30,230,none,1,0,0,25,0,0,electro deposition,0,0,0,0,7,25,0,0,0,88,180,0.204545455,,,,,,,,,0.4,0.4,40,nafion 112,50,130,3,9.8,100,1,70,,,,,,,0.2,,0.21,920,940,0,0.99,0.85,0.81,0.79,0.77,0.75,0.73,0.71,0.7,0.69,0.67,0.65,0.64,0.62,0.6,0.58,0.56,0.53,0.51,0.49,0.47,0.44,0.41,0.39,0.36,0.33,0.29,0.25,0.21,0.17,0.13,,,,,,,,,,,,,,,,,,,,,,,,,,,,,,,
Preparation of cost-effective Pt¨CCo electrodes by pulse electrodeposition for PEMFC electrocatalysts,Hasuck Kim,Korea,Seoul National University,2011,Pt-Co,68,0,0,0,0,0,32,0,0,0,0,0,0,0,0,0,0,0,0,0,60,0,0,0,0,0,0,0,0,0,40,3.5,,XC-72R,30,230,none,1,0,0,25,0,0,electro deposition,0,0,0,0,7,25,0,0,0,88,180,0.204545455,,,,,,,,,0.4,0.4,40,nafion 112,50,130,3,9.8,100,1,70,,,,,,,0.2,,0.21,750,756.5,0,0.99,0.84,0.79,0.77,0.74,0.72,0.7,0.67,0.64,0.62,0.6,0.58,0.56,0.54,0.52,0.5,0.47,0.445,0.42,0.395,0.37,0.34,0.31,0.285,0.26,0.225,0.19,0.155,0.12,0.08,0.04,,,,,,,,,,,,,,,,,,,,,,,,,,,,,,,
Preparation of cost-effective Pt¨CCo electrodes by pulse electrodeposition for PEMFC electrocatalysts,Hasuck Kim,Korea,Seoul National University,2011,Pt-Co,51,0,0,0,0,0,49,0,0,0,0,0,0,0,0,0,0,0,0,0,60,0,0,0,0,0,0,0,0,0,40,3.5,,XC-72R,30,230,none,1,0,0,25,0,0,electro deposition,0,0,0,0,7,25,0,0,0,88,180,0.204545455,,,,,,,,,0.4,0.4,40,nafion 112,50,130,3,9.8,100,1,70,,,,,,,0.2,,0.21,790,810,0,0.99,0.84,0.8,0.77,0.74,0.72,0.7,0.67,0.66,0.64,0.61,0.6,0.58,0.56,0.54,0.52,0.5,0.475,0.45,0.425,0.4,0.375,0.35,0.315,0.28,0.24,0.2,0.165,0.13,0.09,0.05,,,,,,,,,,,,,,,,,,,,,,,,,,,,,,,
Performance of the electrode based on silicon carbide supported platinum catalyst for proton exchange membrane fuel cells,Shuang Ma Andersen,Denmark,University of Southern Denmark,2017,Pt/SiC,100,0,0,0,0,0,0,0,0,0,0,0,0,0,0,0,0,0,0,0,22,0,0,0,0,0,0,0,48.59,0,23.4,8,,oxide,,18,none,1,0,0,198,1.6,1,ethylene glycol,1,0,0,0,10,25,0,0,0,130,225,0.173076923,,,,,,,0.42857,6.258,0.18,0.534,20,nafion 212,50,140,3,0.7,80,1,70,300,600,,,,,0,,0.21,124,81.724,0,0.91,0.45,0.32,0.26,0.20431,0.1561,0.11394,0.07677,0.04375,0.01423,0.01,0.01,0.01,0.01,0.01,0.01,0.01,0.01,0.01,0.01,0.01,0.01,0.01,0.01,0.01,0.01,0.01,0.01,0.01,0.01,0.01,,,,,,,,,,,,,,,,,,,,,,,,,,,,,,,
Performance of the electrode based on silicon carbide supported platinum catalyst for proton exchange membrane fuel cells,Shuang Ma Andersen,Denmark,University of Southern Denmark,2017,Pt/SiC,100,0,0,0,0,0,0,0,0,0,0,0,0,0,0,0,0,0,0,0,22,0,0,0,0,0,0,0,48.59,0,23.4,8,,oxide,,18,none,1,0,0,198,1.6,1,ethylene glycol,1,0,0,0,10,25,0,0,0,130,225,0.173076923,,,,,,,0.42857,50,0.537,0.3,,nafion XL,28,150,3,2,80,1,70,300,600,,,,,0,,0.21,69.8,62,0,0.94,0.6,0.31,0.0622,0.01,0.01,0.01,0.01,0.01,0.01,0.01,0.01,0.01,0.01,0.01,0.01,0.01,0.01,0.01,0.01,0.01,0.01,0.01,0.01,0.01,0.01,0.01,0.01,0.01,0.01,0.01,,,,,,,,,,,,,,,,,,,,,,,,,,,,,,,
Ordered Hierarchical Nanostructured Carbon as a Highly Efficient Cathode Catalyst Support in Proton Exchange Membrane Fuel Cell,Jong-Sung Yu,Korea,Korea University,2009,Pt/OHNC,100,0,0,0,0,0,0,0,0,0,0,0,0,0,0,0,0,0,0,0,20,0,0,0,0,0,0,0,0,0,80,3.1,,home-made carbon,,969,none,1,0,0,198,1.67,1,ethylene glycol,1,0,0,0,9,25,0,0,0,55,225,0.409090909,,,,,,,0.33,6.25,0.2,0.4,20,nafion 112,50,,,,100,1,60,200,1000,,,,,0,,1,398,387,0,0.96,0.81,0.75,0.7,0.64,0.605,0.57,0.525,0.48,0.43,0.38,0.315,0.25,0.16,0.0778,0.01,0.01,0.01,0.01,0.01,0.01,0.01,0.01,0.01,0.01,0.01,0.01,0.01,0.01,0.01,0.01,,,,,,,,,,,,,,,,,,,,,,,,,,,,,,,
Ordered Hierarchical Nanostructured Carbon as a Highly Efficient Cathode Catalyst Support in Proton Exchange Membrane Fuel Cell,Jong-Sung Yu,Korea,Korea University,2009,Pt/OHNC,100,0,0,0,0,0,0,0,0,0,0,0,0,0,0,0,0,0,0,0,40,0,0,0,0,0,0,0,0,0,60,3.9,,home-made carbon,,969,none,1,0,0,198,1.67,1,ethylene glycol,1,0,0,0,9,25,0,0,0,61.7,217,0.351701783,,,,,,,0.33,6.25,0.2,0.4,20,nafion 112,50,,,,100,1,60,200,1000,,,,,0,,1,452,450,0,0.96,0.78,0.73,0.69,0.66,0.625,0.59,0.555,0.52,0.485,0.45,0.405,0.36,0.31,0.24,0.17,0.1054,0.05007,0.01,0.01,0.01,0.01,0.01,0.01,0.01,0.01,0.01,0.01,0.01,0.01,0.01,,,,,,,,,,,,,,,,,,,,,,,,,,,,,,,
Ordered Hierarchical Nanostructured Carbon as a Highly Efficient Cathode Catalyst Support in Proton Exchange Membrane Fuel Cell,Jong-Sung Yu,Korea,Korea University,2009,Pt/OHNC,100,0,0,0,0,0,0,0,0,0,0,0,0,0,0,0,0,0,0,0,60,0,0,0,0,0,0,0,0,0,40,3.3,,home-made carbon,,969,none,1,0,0,198,1.67,1,ethylene glycol,1,0,0,0,9,25,0,0,0,68,180,0.264705882,,,,,,,0.33,6.25,0.2,0.4,20,nafion 112,50,,,,100,1,60,200,1000,,,,,0,,1,415,400.5,0,0.96,0.78,0.73,0.69,0.64,0.605,0.57,0.53,0.49,0.445,0.4,0.36,0.32,0.26,0.15,0.05044,0.01,0.01,0.01,0.01,0.01,0.01,0.01,0.01,0.01,0.01,0.01,0.01,0.01,0.01,0.01,,,,,,,,,,,,,,,,,,,,,,,,,,,,,,,
Optimizing metal-support interphase for efficient fuel cell oxygen reduction reaction catalyst,Wolfgang Bacsa,France,a CEMES-CNRS and University of Toulouse,2020,Pt/NS-PECNT,100,0,0,0,0,0,0,0,0,0,0,0,0,0,0,0,0,0,0,0,56,2.05,0,0.44,8.93,0,0,0,0,0,37,4,,CNTs,,136,none,1,0,0,130,6,0,ethylene glycol,1,0,0,0,11,25,0,0,1,80.2,121,0.15,,,,,,,,11.56,0.1,0.1,46,nafion 212,50,130,4,8.5,100,1,60,,,,,,,0,,1,633,578,0,0.76,0.71,0.675,0.64,0.62,0.6,0.575,0.55,0.526667,0.503333,0.48,0.46,0.44,0.42,0.4,0.38,0.36,0.34,0.32,0.25,0.1854,0.13007,0.08213,0.04021,0.01,0.01,0.01,0.01,0.01,0.01,0.01,,,,,,,,,,,,,,,,,,,,,,,,,,,,,,,
Optimizing metal-support interphase for efficient fuel cell oxygen reduction reaction catalyst,Wolfgang Bacsa,France,a CEMES-CNRS and University of Toulouse,2020,Pt/NS-(rGO+PECNT),100,0,0,0,0,0,0,0,0,0,0,0,0,0,0,0,0,0,0,0,60,2.05,0,0.44,8.93,0,0,0,0,0,33,5.1,,graphene/CNT hybrid,,71.58,none,1,0,0,130,6,0,ethylene glycol,1,0,0,0,11,25,0,0,1,60.6,83.5,0.14,,,,,,,,11.56,0.1,0.1,46,nafion 212,50,130,4,8.5,100,1,60,,,,,,,0,,1,447,396.5,0,0.76,0.69,0.645,0.6,0.57,0.54,0.505,0.47,0.443333,0.416667,0.39,0.36,0.33,0.305,0.28,0.255,0.23,0.205,0.18,0.15619,0.13455,0.11478,0.09667,0.08,0.06462,0.05037,0.03714,0.02483,0.01333,0.01,0.01,,,,,,,,,,,,,,,,,,,,,,,,,,,,,,,
"High power, Low-Pt membrane electrode assemblies for proton exchange membrane fuel cells",Yannick Garsany,united States,EXCET INC,2018,Pt/Co/HSAC,50,0,0,0,0,0,50,0,0,0,0,0,0,0,0,0,0,0,0,0,30,0,0,0,0,0,0,0,0,0,70,3.9,,home-made carbon,,800,none,1,0,0,198,1.67,1,ethylene glycol,1,0,0,0,10,25,0,0,0,46,726,1.578,,,,,,,0.7,10,0.16,0.15,50,nafion HP,20,,,,100,0,80,300,300,,,,,0.15,,0.21,1001,1040,1,0.95,0.895,0.84,0.82,0.8,0.775,0.75,0.735,0.72,0.71,0.7,0.69,0.68,0.66,0.64,0.625,0.61,0.585,0.56,0.54,0.52,0.485,0.45,0.42,0.39,0.35,0.31,0.265,0.22,0.17783,0.14065,,,,,,,,,,,,,,,,,,,,,,,,,,,,,,,
"High power, Low-Pt membrane electrode assemblies for proton exchange membrane fuel cells",Yannick Garsany,united States,EXCET INC,2018,Pt/Co/HSAC,50,0,0,0,0,0,50,0,0,0,0,0,0,0,0,0,0,0,0,0,30,0,0,0,0,0,0,0,0,0,70,3.9,,home-made carbon,,800,none,1,0,0,198,1.67,1,ethylene glycol,1,0,0,0,10,25,0,0,0,46,726,1.578,,,,,,,0.7,10,0.08,0.15,50,nafion HP,20,,,,100,0,80,300,300,,,,,0.15,,0.21,943,1000,0,0.95,0.88,0.81,0.795,0.78,0.765,0.75,0.735,0.72,0.71,0.7,0.685,0.67,0.645,0.62,0.6,0.58,0.55,0.52,0.51,0.5,0.45,0.4,0.365,0.33,0.295,0.26,0.205,0.15,0.0988,0.05421,,,,,,,,,,,,,,,,,,,,,,,,,,,,,,,
"High power, Low-Pt membrane electrode assemblies for proton exchange membrane fuel cells",Yannick Garsany,united States,EXCET INC,2018,Pt/Co/HSAC,50,0,0,0,0,0,50,0,0,0,0,0,0,0,0,0,0,0,0,0,30,0,0,0,0,0,0,0,0,0,70,3.9,,home-made carbon,,800,none,1,0,0,198,1.67,1,ethylene glycol,1,0,0,0,10,25,0,0,0,46,726,1.578,,,,,,,0.7,10,0.04,0.15,50,nafion HP,20,,,,100,0,80,300,300,,,,,0.15,,0.21,614,624,0,0.95,0.88,0.81,0.79,0.77,0.745,0.72,0.695,0.67,0.63,0.59,0.555,0.52,0.455,0.39,0.33,0.27,0.21431,0.1661,0.12394,0.08677,0.05375,0.02423,0.01,0.01,0.01,0.01,0.01,0.01,0.01,0.01,,,,,,,,,,,,,,,,,,,,,,,,,,,,,,,
"High power, Low-Pt membrane electrode assemblies for proton exchange membrane fuel cells",Yannick Garsany,united States,EXCET INC,2018,Pt/Co/HSAC,50,0,0,0,0,0,50,0,0,0,0,0,0,0,0,0,0,0,0,0,30,0,0,0,0,0,0,0,0,0,70,3.9,,home-made carbon,,800,none,1,0,0,198,1.67,1,ethylene glycol,1,0,0,0,10,25,0,0,0,46,726,1.578,,,,,,,0.7,10,0.16,0.15,50,nafion HP,20,,,,50,0,80,300,300,,,,,0.15,,0.21,908,900,0,0.94,0.885,0.83,0.805,0.78,0.765,0.75,0.73,0.71,0.69,0.67,0.65,0.63,0.615,0.6,0.575,0.55,0.525,0.5,0.465,0.43,0.39,0.35,0.275,0.2,0.13098,0.07215,0.0214,0.01,0.01,0.01,,,,,,,,,,,,,,,,,,,,,,,,,,,,,,,
"High power, Low-Pt membrane electrode assemblies for proton exchange membrane fuel cells",Yannick Garsany,united States,EXCET INC,2018,Pt/Co/HSAC,50,0,0,0,0,0,50,0,0,0,0,0,0,0,0,0,0,0,0,0,30,0,0,0,0,0,0,0,0,0,70,3.9,,home-made carbon,,800,none,1,0,0,198,1.67,1,ethylene glycol,1,0,0,0,10,25,0,0,0,46,726,1.578,,,,,,,0.7,10,0.08,0.15,50,nafion HP,20,,,,50,0,80,300,300,,,,,0.15,,0.21,838,832,0,0.94,0.885,0.83,0.805,0.78,0.765,0.75,0.73,0.71,0.69,0.67,0.65,0.63,0.605,0.58,0.55,0.52,0.485,0.45,0.415,0.38,0.33,0.28,0.23,0.18,0.1333,0.09239,0.05625,0.01,0.01,0.01,,,,,,,,,,,,,,,,,,,,,,,,,,,,,,,
"High power, Low-Pt membrane electrode assemblies for proton exchange membrane fuel cells",Yannick Garsany,united States,EXCET INC,2018,Pt/Co/HSAC,50,0,0,0,0,0,50,0,0,0,0,0,0,0,0,0,0,0,0,0,30,0,0,0,0,0,0,0,0,0,70,3.9,,home-made carbon,,800,none,1,0,0,198,1.67,1,ethylene glycol,1,0,0,0,10,25,0,0,0,46,726,1.578,,,,,,,0.7,10,0.04,0.15,50,nafion HP,20,,,,50,0,80,300,300,,,,,0.15,,0.21,548,550,0,0.94,0.875,0.81,0.78,0.75,0.725,0.7,0.665,0.63,0.59,0.55,0.5,0.45,0.39,0.33,0.265,0.2,0.13985,0.08805,0.04298,0.01,0.01,0.01,0.01,0.01,0.01,0.01,0.01,0.01,0.01,0.01,,,,,,,,,,,,,,,,,,,,,,,,,,,,,,,
"High power, Low-Pt membrane electrode assemblies for proton exchange membrane fuel cells",Yannick Garsany,united States,EXCET INC,2018,Pt/Co/HSAC,50,0,0,0,0,0,50,0,0,0,0,0,0,0,0,0,0,0,0,0,30,0,0,0,0,0,0,0,0,0,70,3.9,,home-made carbon,,800,none,1,0,0,198,1.67,1,ethylene glycol,1,0,0,0,10,25,0,0,0,46,726,1.578,,,,,,,0.7,10,0.16,0.15,50,nafion HP,20,,,,65,0,94,300,300,,,,,0.25,,0.21,1273,1275,1,0.93,0.89,0.85,0.83,0.81,0.8,0.79,0.775,0.76,0.75,0.74,0.725,0.71,0.7,0.69,0.676667,0.663333,0.65,0.633333,0.616667,0.6,0.583333,0.566667,0.55,0.53,0.51,0.48,0.45,0.43,0.4,0.37,,,,,,,,,,,,,,,,,,,,,,,,,,,,,,,
"High power, Low-Pt membrane electrode assemblies for proton exchange membrane fuel cells",Yannick Garsany,united States,EXCET INC,2018,Pt/Co/HSAC,50,0,0,0,0,0,50,0,0,0,0,0,0,0,0,0,0,0,0,0,30,0,0,0,0,0,0,0,0,0,70,3.9,,home-made carbon,,800,none,1,0,0,198,1.67,1,ethylene glycol,1,0,0,0,10,25,0,0,0,46,726,1.578,,,,,,,0.7,10,0.08,0.15,50,nafion HP,20,,,,65,0,94,300,300,,,,,0.25,,0.21,1156,1151.3326,1,0.93,0.885,0.84,0.82,0.8,0.785,0.77,0.755,0.74,0.73,0.72,0.71,0.7,0.685,0.67,0.653333,0.636667,0.62,0.603333,0.586667,0.57,0.546667,0.523333,0.5,0.47,0.44,0.4,0.36,0.28,0.14,0.01481,,,,,,,,,,,,,,,,,,,,,,,,,,,,,,,
Enhanced catalytic properties from platinum nanodots covered carbon nanotubes for proton-exchange membrane fuel cells,Daniel H.C. Chua,Sigapore,National University of Singapore,2010,Pt/CNT,100,0,0,0,0,0,0,0,0,0,0,0,0,0,0,0,0,0,0,0,20,0,0,0,0,0,0,0,0,0,80,2.5,,CNTs,,,none,1,0,0,25,0,0,sputter,0,0,0,0,7,25,0,0,1,55,225,0.409090909,,,,,,,,5,0.04,0.2,40,nafion 112,50,140,1.5,2.03,100,1,80,100,100,2,1,,,0,,1,595,588,0,0.91,0.8,0.75,0.72,0.69,0.65,0.63,0.6,0.58,0.55,0.53,0.5,0.47,0.45,0.42,0.38,0.35,0.31,0.27,0.22,0.1733,0.13239,0.09625,0.0641,0.0353,0.01,0.01,0.01,0.01,0.01,0.01,,,,,,,,,,,,,,,,,,,,,,,,,,,,,,,
Effects of surface chemical states of carbon nanotubes supported Pt nanoparticles on performance of proton exchange membrane fuel cells,Yu-Chun Chiang,Taiwan,Yuan Ze University,2011,Pt/oCNTs,100,0,0,0,0,0,0,0,0,0,0,0,0,0,0,0,0,0,0,0,20,0,0,0,,0,0,0,0,0,80,3.92,,CNTs,,149.4,none,1,0,0,198,1,1,ethylene glycol,1,0,0,0,7,25,0,0,0,45.2,225,0.497787611,,,,,,,0.33,5,0.4,0.2,20,nafion 212,50,135,1,10,100,0,80,100,100,,,,,0.1,,1,898,595,0,0.91,0.73,0.69,0.65,0.62,0.59,0.57,0.55,0.535,0.52,0.49,0.46,0.44,0.42,0.4,0.38,0.365,0.35,0.325,0.3,0.29,0.28,0.25,0.22,0.195,0.17,0.14,0.11,0.01,0.01,0.01,,,,,,,,,,,,,,,,,,,,,,,,,,,,,,,
Carbon-supported Pd¨CPt cathode electrocatalysts for proton exchange membrane fuel cells,Huamin Zhang,China,Dalian Institute of Chemical Physics£¬Chinese Academy of Sciences,2011,Pd-Pt/C,19,81,0,0,0,0,0,0,0,0,0,0,0,0,0,0,0,0,0,0,20,0,0,0,0,0,0,0,0,0,80,4.5,,XC-72R,30,230,none,1,0,0,25,,0,NaBH4,0,0,1,0,7,25,0,0,0,55,225,0.409090909,,,,,,,0.2,5,0.12,0.3,28.4,nafion 212,50,140,1,1,100,1,80,,,,,,,0.2,,1,1040,1035,0,0.93,0.82,0.8,0.77,0.75,0.735,0.72,0.705,0.69,0.675,0.66,0.645,0.63,0.615,0.6,0.585,0.57,0.555,0.54,0.52,0.5,0.485,0.47,0.45,0.43,0.41,0.39,0.01,0.01,0.01,0.01,,,,,,,,,,,,,,,,,,,,,,,,,,,,,,,
Carbon nanotubes as durable catalyst supports for oxygen reduction electrode of proton exchange membrane fuel cells,Duck Hyun Lee,Korea,Korea Institute of Industrial Technology,2018,Pt/CNT,100,0,0,0,0,0,0,0,0,0,0,0,0,0,0,0,0,0,0,0,20,0,0,0,0,0,0,0,0,0,80,6.3,,CNTs,,140,none,1,0,0,198,1.6,1,ethylene glycol,1,0,0,0,10,25,0,0,0,55,225,0.409090909,,,,,,,0.33,25,0.4,0.4,20,nafion 212,50,,,,100,0,70,225,300,1.5,2,,,0,,0.21,245,245,0,0.96,0.78,0.71,0.64,0.56,0.49,0.37,0.26185,0.17313,0.09904,0.03624,0.01,0.01,0.01,0.01,0.01,0.01,0.01,0.01,0.01,0.01,0.01,0.01,0.01,0.01,0.01,0.01,0.01,0.01,0.01,0.01,,,,,,,,,,,,,,,,,,,,,,,,,,,,,,,
3D-Porous Electrocatalytic Foam Based on Pt@N-Doped Graphene for High Performance and Durable Polymer Electrolyte Membrane Fuel Cells.,Biji Pullithadathil,india,PSG Institute of Advanced Studies,2013,3D-Pt@N-Graphene,100,0,0,0,0,0,0,0,0,0,0,0,0,0,0,0,0,0,0,0,19.48,7.17,0,0,0,0,0,0,0,0,80.52,2.82,,graphene,,903,none,1,0,0,120,240,0,ethylene glycol,1,0,0,0,11,25,0,0,0,84.9,225,0.265017668,,,,,,,0.25,25,0.3,0.1,20,nafion 117,175,130,2,10,100,1,40,400,200,,,,,0,,1,394,344,0,0.99,0.72,0.67,0.63,0.59,0.56,0.52,0.48,0.43,0.36,0.2,0.05797,0.01,0.01,0.01,0.01,0.01,0.01,0.01,0.01,0.01,0.01,0.01,0.01,0.01,0.01,0.01,0.01,0.01,0.01,0.01,,,,,,,,,,,,,,,,,,,,,,,,,,,,,,,
3D-Porous Electrocatalytic Foam Based on Pt@N-Doped Graphene for High Performance and Durable Polymer Electrolyte Membrane Fuel Cells.,Biji Pullithadathil,india,PSG Institute of Advanced Studies,2013,Pt@N-Graphene,100,0,0,0,0,0,0,0,0,0,0,0,0,0,0,0,0,0,0,0,19.22,7.23,0,0,0,0,0,0,0,0,80.78,3.1,,graphene,,903,none,1,0,0,120,240,0,ethylene glycol,1,0,0,0,11,25,0,0,0,74.63,225,0.301487338,,,,,,,0.25,25,0.3,0.1,20,nafion 117,175,130,2,10,100,1,40,400,200,,,,,0,,1,289,246,0,0.97,0.7,0.62,0.56,0.52,0.47,0.41,0.34,0.23,0.09,0.01,0.01,0.01,0.01,0.01,0.01,0.01,0.01,0.01,0.01,0.01,0.01,0.01,0.01,0.01,0.01,0.01,0.01,0.01,0.01,0.01,,,,,,,,,,,,,,,,,,,,,,,,,,,,,,,
A high-performance PEM fuel cell with ultralow platinum electrode via electrospinning and underpotential deposition,Ming Hou,china,Dalian Institute of Chemical Physics£¬Chinese Academy of Sciences,2017,Pd/C@Ptskin,25,75,0,0,0,0,0,0,0,0,0,0,0,0,0,0,0,0,0,0,60,0,0,0,0,0,0,0,0,0,40,4.61,,XC-72R,30,230,core-shell,0,0,1,25,0,0,electrospary deposition,0,0,0,0,7,25,0,0,0,115,180,0.156521739,,,,,,,0.65,5,0.019,,,nafion 211,25,141,2,0.2,100,0,65,100,800,,,,,0,,0.21,620,432,0,0.91,0.75,0.7,0.65,0.61,0.57,0.54,0.5,0.47,0.44,0.41,0.385,0.36,0.33,0.3,0.27,0.24,0.21,0.18,0.14,0.1,0.06238,0.02693,0.01,0.01,0.01,0.01,0.01,0.01,0.01,0.01,,,,,,,,,,,,,,,,,,,,,,,,,,,,,,,
A high-performance PEM fuel cell with ultralow platinum electrode via electrospinning and underpotential deposition,Ming Hou,china,Dalian Institute of Chemical Physics£¬Chinese Academy of Sciences,2017,Pd/C@Ptskin,25,75,0,0,0,0,0,0,0,0,0,0,0,0,0,0,0,0,0,0,60,0,0,0,0,0,0,0,0,0,40,4.61,,XC-72R,30,230,core-shell,0,0,1,25,0,0,electrospary deposition,0,0,0,0,7,25,0,0,0,115,180,0.156521739,,,,,,,0.65,5,0.033,,,nafion 211,25,141,2,0.2,100,0,65,100,800,,,,,0,,0.21,640,435.5,0,0.89,0.75,0.67,0.64,0.59,0.55,0.51,0.48,0.45,0.42,0.4,0.38,0.36,0.335,0.31,0.285,0.26,0.235,0.21,0.18,0.15,0.12156,0.09456,0.07016,0.04801,0.0278,0.01,0.01,0.01,0.01,0.01,,,,,,,,,,,,,,,,,,,,,,,,,,,,,,,
Development of Highly Stable and Mass Transfer-Enhanced Cathode Catalysts: Support-Free Electrospun Intermetallic FePt Nanotubes for Polymer Electrolyte Membrane Fuel Cells,Jinwoo Lee,Korea,Pohang University of Science and Technology,2014,fct-FePt/NTs,51,0,0,0,0,0,0,49,0,0,0,0,0,0,0,0,0,0,0,0,100,0,0,0,0,0,0,0,0,0,0,5,,none,,0,none,1,0,0,25,0,0,none,0,1,0,0,7,400,2,1,0,35.4,460,1.299435028,,,,,,,0.4286,5,0.2,0.2,40,nafion 212,50,,,,100,0,80,225,300,1.5,2,,,0.15,,1,1012,1012,0,0.88,0.79,0.76,0.73,0.71,0.69,0.675,0.66,0.65,0.64,0.62,0.606667,0.593333,0.58,0.57,0.56,0.55,0.54,0.53,0.515,0.5,0.47,0.455,0.44,0.42,0.4,0.38,0.35,0.32156,0.29592,0.2727,,,,,,,,,,,,,,,,,,,,,,,,,,,,,,,
Development of Highly Stable and Mass Transfer-Enhanced Cathode Catalysts: Support-Free Electrospun Intermetallic FePt Nanotubes for Polymer Electrolyte Membrane Fuel Cells,Jinwoo Lee,Korea,Pohang University of Science and Technology,2014,fct-FePt/C,50,0,0,0,0,0,0,50,0,0,0,0,0,0,0,0,0,0,0,0,30,0,0,0,0,0,0,0,0,0,70,8.63,,XC-72R,30,230,none,1,0,0,286,30,0,"1,2-hexadecanediol",0,0,0,1,10,25,0,0,0,59.4,217,0.365319865,,,,,,,0.43,5,0.2,0.2,40,nafion 212,50,,,,100,0,80,225,300,1.5,2,,,0.15,,1,835,840,0,0.91,0.8,0.75,0.72,0.7,0.67,0.65,0.63,0.61,0.59,0.58,0.56,0.54,0.52,0.51,0.5,0.47,0.46,0.44,0.42,0.41,0.4,0.38,0.36,0.34,0.32086,0.30328,0.2871,0.27214,0.25827,0.24539,,,,,,,,,,,,,,,,,,,,,,,,,,,,,,,
Palladium-based electrodes: A way to reduce platinum content in polymer electrolyte membrane fuel cells,Ermete Antolini,Italy,a Scuola di Scienza dei Material,2011,Pd75Co25,0,75,0,0,0,0,25,0,0,0,0,0,0,0,0,0,0,0,0,0,20,0,0,0,0,0,0,0,0,0,80,12,,XC-72R,30,230,none,1,0,0,25,0,0,none,0,1,0,0,7,700,2,0,1,35.6,100,0.280898876,,,,,,,,4.6,0.4,0.4,20,nafion 115,75,125,2,5,100,0,90,,,,,,,0.3,,1,183,182,0,0.8,0.57,0.5,0.44,0.38,0.34,0.3,0.26,0.22,0.18,0.14,0.09,0.04,0.01,0.01,0.01,0.01,0.01,0.01,0.01,0.01,0.01,0.01,0.01,0.01,0.01,0.01,0.01,0.01,0.01,0.01,,,,,,,,,,,,,,,,,,,,,,,,,,,,,,,
Palladium-based electrodes: A way to reduce platinum content in polymer electrolyte membrane fuel cells,Ermete Antolini,Italy,a Scuola di Scienza dei Material,2011,Pd53Pt15Co32/C,15,53,0,0,0,0,32,0,0,0,0,0,0,0,0,0,0,0,0,0,20,0,0,0,0,0,0,0,0,0,80,9.2,,XC-72R,30,230,none,1,0,0,25,0,0,none,0,1,0,0,7,700,2,0,1,35.6,225,0.632022472,,,,,,,,4.6,0.4,0.4,20,nafion 115,75,125,2,5,100,0,90,,,,,,,0.3,,1,456,456,0,0.87,0.78,0.73,0.69,0.65,0.62,0.58,0.55,0.51,0.48,0.44,0.41,0.38,0.35,0.31,0.27,0.23238,0.19898,0.16914,0.1423,0.11805,0.09602,0.07592,0.05668,0.03903,0.02277,0.01,0.01,0.01,0.01,0.01,,,,,,,,,,,,,,,,,,,,,,,,,,,,,,,
Palladium-based electrodes: A way to reduce platinum content in polymer electrolyte membrane fuel cells,Ermete Antolini,Italy,a Scuola di Scienza dei Material,2011,Pd49Pt47Co4/C,47,49,0,0,0,0,4,0,0,0,0,0,0,0,0,0,0,0,0,0,20,0,0,0,0,0,0,0,0,0,80,18,,XC-72R,30,230,none,1,0,0,25,0,0,none,0,1,0,0,7,700,2,0,1,35.6,225,0.632022472,,,,,,,,4.6,0.4,0.4,20,nafion 115,75,125,2,5,100,0,90,,,,,,,0.3,,1,594,600,0,0.94,0.83,0.79,0.75,0.73,0.7,0.67,0.64,0.61,0.58,0.55,0.52,0.5,0.46,0.42,0.38,0.34238,0.30898,0.27914,0.2523,0.22805,0.20602,0.18592,0.16668,0.14903,0.13277,0.11775,0.10382,0.09088,0.07883,0.06757,,,,,,,,,,,,,,,,,,,,,,,,,,,,,,,
Performance enhancement of air-breathing proton exchange membrane fuel cell through utilization of an effective self-humidifying platinum¨Ccarbon catalyst,Jianyi Lin,Singapore,Institute of Chemical Engineering and Sciences,2010,Pt/CA-CB,100,0,0,0,0,0,0,0,0,0,0,0,0,0,0,0,0,0,0,0,40,0,0,0,0,0,0,0,0,0,60,3.9,,XC-72R,30,230,none,1,0,0,198,5,1,ethylene glycol,1,0,0,0,11,25,0,0,0,53.8,217,0.403345725,,,,,,,1,11,0.4,0.4,40,nafion 212,50,140,,5,60,1,25,,,,,,,0,,0.21,103,98,0,0.91,0.65,0.49,0.32,0.16961,0.05032,0.01,0.01,0.01,0.01,0.01,0.01,0.01,0.01,0.01,0.01,0.01,0.01,0.01,0.01,0.01,0.01,0.01,0.01,0.01,0.01,0.01,0.01,0.01,0.01,0.01,,,,,,,,,,,,,,,,,,,,,,,,,,,,,,,
Performance enhancement of air-breathing proton exchange membrane fuel cell through utilization of an effective self-humidifying platinum¨Ccarbon catalyst,Jianyi Lin,Singapore,Institute of Chemical Engineering and Sciences,2010,Pt/CA-CB,100,0,0,0,0,0,0,0,0,0,0,0,0,0,0,0,0,0,0,0,40,0,0,0,0,0,0,0,0,0,60,3.9,,XC-72R,30,230,none,1,0,0,198,5,1,ethylene glycol,1,0,0,0,11,25,0,0,0,53.8,217,0.403345725,,,,,,,1,11,0.4,0.4,40,nafion 212,50,140,,5,60,1,25,,,,,,,0,,0.21,95,92,0,0.85,0.63,0.46,0.29,0.13961,0.02032,0.01,0.01,0.01,0.01,0.01,0.01,0.01,0.01,0.01,0.01,0.01,0.01,0.01,0.01,0.01,0.01,0.01,0.01,0.01,0.01,0.01,0.01,0.01,0.01,0.01,,,,,,,,,,,,,,,,,,,,,,,,,,,,,,,
Performance enhancement of air-breathing proton exchange membrane fuel cell through utilization of an effective self-humidifying platinum¨Ccarbon catalyst,Jianyi Lin,Singapore,Institute of Chemical Engineering and Sciences,2010,Pt/C-Com,100,0,0,0,0,0,0,0,0,0,0,0,0,0,0,0,0,0,0,0,40,0,0,0,0,0,0,0,0,0,60,4,,XC-72R,30,230,none,1,0,0,198,5,1,ethylene glycol,1,0,0,0,11,25,0,0,0,45.8,217,0.473799127,,,,,,,1,11,0.4,0.4,40,nafion 212,50,140,,5,60,1,25,,,,,,,0,,0.21,80,80,0,0.92,0.61,0.4,0.19,0.00658,0.01,0.01,0.01,0.01,0.01,0.01,0.01,0.01,0.01,0.01,0.01,0.01,0.01,0.01,0.01,0.01,0.01,0.01,0.01,0.01,0.01,0.01,0.01,0.01,0.01,0.01,,,,,,,,,,,,,,,,,,,,,,,,,,,,,,,
Performance enhancement of air-breathing proton exchange membrane fuel cell through utilization of an effective self-humidifying platinum¨Ccarbon catalyst,Jianyi Lin,Singapore,Institute of Chemical Engineering and Sciences,2010,Pt/C-Com,100,0,0,0,0,0,0,0,0,0,0,0,0,0,0,0,0,0,0,0,40,0,0,0,0,0,0,0,0,0,60,4,,XC-72R,30,230,none,1,0,0,198,5,1,ethylene glycol,1,0,0,0,11,25,0,0,0,45.8,217,0.473799127,,,,,,,1,11,0.4,0.4,40,nafion 212,50,140,,5,60,1,25,,,,,,,0,,0.21,100,99,0,0.82,0.61,0.46,0.33,0.21331,0.11828,0.0394,0.01,0.01,0.01,0.01,0.01,0.01,0.01,0.01,0.01,0.01,0.01,0.01,0.01,0.01,0.01,0.01,0.01,0.01,0.01,0.01,0.01,0.01,0.01,0.01,,,,,,,,,,,,,,,,,,,,,,,,,,,,,,,
Performance enhancement of air-breathing proton exchange membrane fuel cell through utilization of an effective self-humidifying platinum¨Ccarbon catalyst,Jianyi Lin,Singapore,Institute of Chemical Engineering and Sciences,2010,Pt/CA-CB,100,0,0,0,0,0,0,0,0,0,0,0,0,0,0,0,0,0,0,0,40,0,0,0,0,0,0,0,0,0,60,3.9,,XC-72R,30,230,none,1,0,0,198,5,1,ethylene glycol,1,0,0,0,11,25,0,0,0,53.8,217,0.403345725,,,,,,,1,11,0.4,0.4,40,nafion 212,50,140,,5,60,1,25,,,,,,,0,,0.21,205,200,0,0.89,0.73,0.66,0.56,0.5,0.35,0.21637,0.10903,0.02091,0.01,0.01,0.01,0.01,0.01,0.01,0.01,0.01,0.01,0.01,0.01,0.01,0.01,0.01,0.01,0.01,0.01,0.01,0.01,0.01,0.01,0.01,,,,,,,,,,,,,,,,,,,,,,,,,,,,,,,
Performance enhancement of air-breathing proton exchange membrane fuel cell through utilization of an effective self-humidifying platinum¨Ccarbon catalyst,Jianyi Lin,Singapore,Institute of Chemical Engineering and Sciences,2010,Pt/C-Com,100,0,0,0,0,0,0,0,0,0,0,0,0,0,0,0,0,0,0,0,40,0,0,0,0,0,0,0,0,0,60,4,,XC-72R,30,230,none,1,0,0,198,5,1,ethylene glycol,1,0,0,0,11,25,0,0,0,45.8,217,0.473799127,,,,,,,1,11,0.4,0.4,40,nafion 212,50,140,,5,60,1,25,,,,,,,0,,0.21,196,192,0,0.9,0.74,0.65,0.57,0.48,0.35,0.23331,0.13828,0.0594,0.01,0.01,0.01,0.01,0.01,0.01,0.01,0.01,0.01,0.01,0.01,0.01,0.01,0.01,0.01,0.01,0.01,0.01,0.01,0.01,0.01,0.01,,,,,,,,,,,,,,,,,,,,,,,,,,,,,,,
Preparation of Pt¨CAu/carbon catalysts by a reduction method and their electrocatalytic activities for oxygen reduction reactions,Sung-Hyeon Baeck,Korea,Inha University,2012,Pt95Au5/C,95,0,5,0,0,0,0,0,0,0,0,0,0,0,0,0,0,0,0,0,20,0,0,0,0,0,0,0,0,0,80,5,,XC-72R,30,230,none,1,0,0,85,,0,NaBH4,0,0,1,0,9,350,2,0,1,55,225,0.409090909,,,,,,,,5,0.38,0.4,20,nafion 212,50,140,4.5,,0,1,70,400,1300,,,,,0,,0.21,332.1,329,0,0.9,0.75,0.69,0.64,0.6,0.55,0.51,0.47,0.4,0.33,0.23,0.13909,0.06333,1.00E-02,0.01,0.01,0.01,0.01,0.01,0.01,0.01,0.01,0.01,0.01,0.01,0.01,0.01,0.01,0.01,0.01,0.01,,,,,,,,,,,,,,,,,,,,,,,,,,,,,,,
Preparation of Pt¨CAu/carbon catalysts by a reduction method and their electrocatalytic activities for oxygen reduction reactions,Sung-Hyeon Baeck,Korea,Inha University,2012,Pt90Au10/C,90,0,10,0,0,0,0,0,0,0,0,0,0,0,0,0,0,0,0,0,20,0,0,0,0,0,0,0,0,0,80,5,,XC-72R,30,230,none,1,0,0,85,,0,NaBH4,0,0,1,0,9,350,2,0,1,55,225,0.409090909,,,,,,,,5,0.36,0.4,20,nafion 212,50,140,4.5,,0,1,70,400,1300,,,,,0,,0.21,370.3,368,0,0.91,0.74,0.67,0.64,0.62,0.59,0.55,0.51,0.46,0.4,0.29,0.19044,0.10815,0.03898,0.01,0.01,0.01,0.01,0.01,0.01,0.01,0.01,0.01,0.01,0.01,0.01,0.01,0.01,0.01,0.01,0.01,,,,,,,,,,,,,,,,,,,,,,,,,,,,,,,
Preparation of Pt¨CAu/carbon catalysts by a reduction method and their electrocatalytic activities for oxygen reduction reactions,Sung-Hyeon Baeck,Korea,Inha University,2012,Pt85Au15/C,85,0,15,0,0,0,0,0,0,0,0,0,0,0,0,0,0,0,0,0,20,0,0,0,0,0,0,0,0,0,80,5,,XC-72R,30,230,none,1,0,0,85,,0,NaBH4,0,0,1,0,9,350,2,0,1,55,225,0.409090909,,,,,,,,5,0.34,0.4,20,nafion 212,50,140,4.5,,0,1,70,400,1300,,,,,0,,0.21,347.7,344,0,0.89,0.72,0.67,0.64,0.61,0.56,0.53,0.48,0.43,0.36,0.24,0.13185,0.04313,0.01,0.01,0.01,0.01,0.01,0.01,0.01,0.01,0.01,0.01,0.01,0.01,0.01,0.01,0.01,0.01,0.01,0.01,,,,,,,,,,,,,,,,,,,,,,,,,,,,,,,
Preparation of Pt¨CAu/carbon catalysts by a reduction method and their electrocatalytic activities for oxygen reduction reactions,Sung-Hyeon Baeck,Korea,Inha University,2012,Pt80Au2/C,80,0,20,0,0,0,0,0,0,0,0,0,0,0,0,0,0,0,0,0,20,0,0,0,0,0,0,0,0,0,80,5,,XC-72R,30,230,none,1,0,0,85,,0,NaBH4,0,0,1,0,9,350,2,0,1,55,225,0.409090909,,,,,,,,5,0.32,0.4,20,nafion 212,50,140,4.5,,0,1,70,400,1300,,,,,0,,0.21,152.7,148,0,0.86,0.65,0.52,0.44,0.37,0.27,0.15,0.04185,0.01,0.01,0.01,0.01,0.01,0.01,0.01,0.01,0.01,0.01,0.01,0.01,0.01,0.01,0.01,0.01,0.01,0.01,0.01,0.01,0.01,0.01,0.01,,,,,,,,,,,,,,,,,,,,,,,,,,,,,,,
Pt supported on carbon nanofibers as electrocatalyst for low temperature polymer electrolyte membrane fuel cells,Francisco Alcaide,Spain,Paseo Miram¨®n,2009,Pt/CNFs,100,0,0,0,0,0,0,0,0,0,0,0,0,0,0,0,0,0,0,0,20,0,0,0,0,0,0,0,0,0,80,4.2,,carbon nanofiber,,95.7,none,1,0,0,25,,0,NaBH4,0,0,1,0,7,25,0,0,0,55.4,225,0.406137184,,,,,,,0.25,16,0.2,0.4,20,nafion 212,50,125,2,5,100,1,70,225,300,1.5,2,,,0.1,,1,272,180,0,0.83,0.68,0.61,0.53,0.45,0.34,0.19,0.05637,0.01,0.01,0.01,0.01,0.01,0.01,0.01,0.01,0.01,0.01,0.01,0.01,0.01,0.01,0.01,0.01,0.01,0.01,0.01,0.01,0.01,0.01,0.01,,,,,,,,,,,,,,,,,,,,,,,,,,,,,,,
PtFeNi tri-metallic alloy nanoparticles aselectrocatalyst for oxygen reduction reaction in proton exchange membrane fuel cells with ultra-low Pt loading,Siew Hwa Chan,Singapore,Nanyang Technological University,2013,Pt76Fe19.5Ni4.5,76,0,0,0,0,4.5,0,19.5,0,0,0,0,0,0,0,0,0,0,0,0,60,0,0,0,0,0,0,0,0,0,40,4.4,,XC-72R,30,230,none,1,0,0,25,0,0,none,0,1,0,0,7,300,0.5,0,0,33.5,180,0.537313433,,,,,,,0.33,4,0.05,0.4,20,nafion 212,50,140,2,4,100,1,22,,,,,,,0,,1,533,668.49,0,0.95,0.79,0.76,0.73,0.72,0.68,0.65,0.61,0.57,0.54,0.51,0.48156,0.45592,0.4327,0.41157,0.39225,0.37452,0.3582,0.34312,0.32915,0.31617,0.30407,0.29277,0.2822,0.27228,0.26296,0.25419,0.24567,0.23763,0.23003,0.22283,,,,,,,,,,,,,,,,,,,,,,,,,,,,,,,
Three-dimensional catalyst electrodes based on PtPd nanodendrites for oxygen reduction reaction in PEFC applications,Shangfeng Du,UK,University of Birmingham,2016,PtPd,50,50,0,0,0,0,0,0,0,0,0,0,0,0,0,0,0,0,0,0,100,0,0,0,0,0,0,0,0,0,0,5,,none,,0,nanodendrite,0,1,0,25,4320,0,formic acid,0,0,1,0,7,25,0,0,0,0.49,100,20.40816327,,,,,,,1.5,16,0.4,0.4,20,nafion 212,50,125,2,4.9,100,1,70,195,360,1.3,2.4,,,0.2,,0.21,412,410,0,0.9,0.81,0.72,0.665,0.61,0.575,0.54,0.51,0.48,0.445,0.41,0.37,0.33,0.29238,0.25898,0.22914,0.2023,0.17805,0.15602,0.13592,0.11751,0.10059,0.08497,0.07052,0.05711,0.04463,0.03299,0.0221,0.0119,0.01,0.01,,,,,,,,,,,,,,,,,,,,,,,,,,,,,,,
Three-dimensional catalyst electrodes based on PtPd nanodendrites for oxygen reduction reaction in PEFC applications,Shangfeng Du,UK,University of Birmingham,2016,Pt95Pd5,95,5,0,0,0,0,0,0,0,0,0,0,0,0,0,0,0,0,0,0,100,0,0,0,0,0,0,0,0,0,0,4.4,,none,,0,nanodendrite,0,1,0,25,4320,0,formic acid,0,0,1,0,7,25,0,0,0,22.4,180,0.803571429,,,,,,,1.5,16,0.4,0.4,20,nafion 212,50,125,2,4.9,100,1,70,195,360,1.3,2.4,,,0.2,,0.21,776,1088.31,0,0.95,0.89,0.83,0.805,0.78,0.755,0.73,0.71,0.69,0.67,0.65,0.625,0.6,0.57619,0.55455,0.53478,0.51667,0.5,0.48462,0.47037,0.45714,0.44483,0.43333,0.42258,0.4125,0.40303,0.39412,0.38571,0.37778,0.37007,0.36277,,,,,,,,,,,,,,,,,,,,,,,,,,,,,,,
Three-dimensional catalyst electrodes based on PtPd nanodendrites for oxygen reduction reaction in PEFC applications,Shangfeng Du,UK,University of Birmingham,2016,Pt99.5Pd0.5,99.5,0.5,0,0,0,0,0,0,0,0,0,0,0,0,0,0,0,0,0,0,100,0,0,0,0,0,0,0,0,0,0,4.4,,none,,0,nanodendrite,0,1,0,25,4320,0,formic acid,0,0,1,0,7,25,0,0,0,14.7,180,1.224489796,,,,,,,1.5,16,0.4,0.4,20,nafion 212,50,125,2,4.9,100,1,70,195,360,1.3,2.4,,,0.2,,0.21,705,862.89,0,0.93,0.88,0.83,0.8,0.77,0.745,0.72,0.695,0.67,0.645,0.62,0.59,0.56,0.53156,0.50592,0.4827,0.46157,0.44225,0.42452,0.4082,0.39312,0.37915,0.36617,0.35407,0.34277,0.3322,0.32228,0.31296,0.30419,0.29567,0.28763,,,,,,,,,,,,,,,,,,,,,,,,,,,,,,,
