Repository: ruiding-uchicago/Applying-Machine-Learning-to-Boost-the-Development-of-High-performance-Membrane-Electrode-Assembly

The code file was write in jupyter notebook and saved in the corresponding format of .ipynb. To run the code, we suggest users to install Anaconda 3 in windows 10 and install the following necessary python packages with the same or higher version to set up compatible environment:
Python 3.7
jupyter 1.0.0
keras 2.3.1
numpy 1.18.1
pandas 1.0.1
scikit-learn 0.22.1
matplotlib 3.1.3
deep-belief-network 1.0.3
tensorflow-gpu 1.14.0
seaborn 0.10.0
R-Studio 8.13.176095 (for apriori algorithm)
Please notice that the computing of artificial neural network was runned on GPU.

File: Module II/database_decision_tree.csv (part 18 of 18)
here inert,Electrochemical Active Surface Area (m2/g),Catalyst Mass Activity (mA mg-1),Catalyst Specific Activity (mA cm-2),Half wave potential £¨V vsRHE£©,Onset Potential £¨V vsRHE£©,ADT cycles,Reduce in half wave potential  mV,Reduce in MA/ mA mg-1,Reduce in SA/mA cm-2,I/C Ratio(Ionomer/Catalyst),Active Area (cm2),Cathode Platinum Loading (mgPt cm-2),Anode Platinum Loading(mgPt cm-2),Anodic Catalyst Type x wt% Pt/C,Membrane,Membrane Thickness (¦Ìm),Hot Press Temperature (¡æ),Hot Press Time (min),Hot Press Pressure (Mpa),Humidity %,GDE for 1/CCM for 0,Cell Temperature (¡æ),Flowing Rate of Anode Gas (H2) (ml min-1),Flowing Rate of Cathode Gas(O2/air) (ml min-1),stoichiometry/anode,stoichiometry/cathode,stoich to flow anode,stoich to flow cathode,Backpressure (Mpa),"Current decay at 0.6V(ma,cm2)",Cathode Gas Oxygen Ratio,Maximum Power Density mW cm-2,MPD caculated,qualified,Open Circuit Voltage V,Voltage 100mA cm0,Voltage 200mA cm0,Voltage 300mA cm0,Voltage 400mA cm0,Voltage 500mA cm0,Voltage 600mA cm0,Voltage 700mA cm0,Voltage 800mA cm0,Voltage 900mA cm0,Voltage 1000mA cm0,Voltage 1100mA cm0,Voltage 1200mA cm0,Voltage 1300mA cm0,Voltage 1400mA cm0,Voltage 1500mA cm0,Voltage 1600mA cm0,Voltage 1700mA cm0,Voltage 1800mA cm0,Voltage 1900mA cm0,Voltage 2000mA cm0,Voltage 2100mA cm0,Voltage 2200mA cm0,Voltage 2300mA cm0,Voltage 2400mA cm0,Voltage 2500mA cm0,Voltage 2600mA cm0,Voltage 2700mA cm0,Voltage 2800mA cm0,Voltage 2900mA cm0,Voltage 3000mA cm0,,,,,,,,,,,,,,,,,,,,,,,,,,,,,,,
Record activity and stability of dealloyed bimetallic catalysts for proton exchange membrane fuel cells,Yang Shao-Horn,United States,Massachusetts Institute of Technology,2020,PtNi3,25,0,0,0,0,75,0,0,0,0,0,0,0,0,0,0,0,0,0,0,40,0,0,0,0,0,0,0,0,0,60,8,,XC-72R,30,230,none,1,0,0,25,0,0,none,0,1,0,0,7,400,4,1,0,45,625,1.388888889,,,,,,,0.95,50,0.1,0.05,20,nafion 211,25,,,,100,0,80,225,300,1.5,2,,,0.17,,0.21,564,564,0,0.93,0.71,0.68,0.65,0.64,0.61,0.59,0.58,0.57,0.54,0.51,0.49,0.47,0.43,0.4,0.37,0.34156,0.31592,0.2927,0.27157,0.25225,0.23452,0.2182,0.20312,0.18915,0.17617,0.16407,0.15277,0.1422,0.13228,0.12296,,,,,,,,,,,,,,,,,,,,,,,,,,,,,,,
Record activity and stability of dealloyed bimetallic catalysts for proton exchange membrane fuel cells,Yang Shao-Horn,United States,Massachusetts Institute of Technology,2020,PtNi3,25,0,0,0,0,75,0,0,0,0,0,0,0,0,0,0,0,0,0,0,40,0,0,0,0,0,0,0,0,0,60,5,,XC-72R,30,230,none,1,0,0,25,0,0,none,0,1,0,0,7,400,4,1,0,45,625,1.388888889,,,,,,,0.95,50,0.1,0.05,20,nafion 211,25,,,,100,0,80,225,300,1.5,2,,,0.17,,0.21,576,576,0,0.93,0.72,0.69,0.66,0.65,0.62,0.61,0.59,0.58,0.55,0.52,0.51,0.48,0.43,0.41,0.38,0.35156,0.32592,0.3027,0.28157,0.26225,0.24452,0.2282,0.21312,0.19915,0.18617,0.17407,0.16277,0.1522,0.14228,0.13296,,,,,,,,,,,,,,,,,,,,,,,,,,,,,,,
Microwave Decoration of Pt Nanoparticles on Entangled 3D Carbon Nanotube Architectures as PEM Fuel Cell Cathode,Andrew I. Minett,Australia,University of Sydney,2012,100,100,0,0,0,0,0,0,0,0,0,0,0,0,0,0,0,0,0,0,0,16,0,0,0,0,0,0,0,0,0,84,3.1,,CNTs,,140,none,1,0,0,100,0.67,0,ethylene glycol,1,0,0,0,10,400,6,0,1,86,225,0.261627907,,,10000,,,,0.48,,0.1,0.2,40,not-mentioned,,190,2,68.95,100,1,80,150,150,,,,,0.1,,1,962,962,0,0.91,0.77,0.74,0.7,0.68,0.66,0.64,0.63,0.61,0.6,0.58,0.57,0.55,0.54,0.525,0.51,0.5,0.48,0.47,0.46,0.44,0.43,0.42,0.4,0.39,0.38,0.37,0.355,0.34,0.32,0.3,,,,,,,,,,,,,,,,,,,,,,,,,,,,,,,
Novel Platinum¨CCobalt Alloy Nanoparticles Dispersed on Nitrogen-Doped Graphene as a Cathode Electrocatalyst for PEMFC Applications,S. Ramaprabhu,India,Indian Institute of Technology Madras,2012,100,100,0,0,0,0,0,0,0,0,0,0,0,0,0,0,0,0,0,0,0,29.6,0,0,0,0,0,0,0,0,0,70.4,2.28,,graphene,,600,none,1,0,0,130,7,0,ethylene glycol,1,0,0,0,11,25,0,0,0,57.9,225,0.388601036,,,,,,,,11.56,0.4,0.25,29.6,nafion 212,50,130,4,7,90,1,40,,,,,,,0,,1,380,380,0,0.98,0.8,0.74,0.67,0.62,0.59,0.54,0.5,0.45,0.4,0.38,0.34,0.31,0.27,0.25,0.23,0.2,0.18,0.16086,0.14328,0.1271,0.11214,0.09827,0.08539,0.07338,0.06216,0.05166,0.0418,0.03254,0.02382,0.01559,,,,,,,,,,,,,,,,,,,,,,,,,,,,,,,
Novel Platinum¨CCobalt Alloy Nanoparticles Dispersed on Nitrogen-Doped Graphene as a Cathode Electrocatalyst for PEMFC Applications,S. Ramaprabhu,India,Indian Institute of Technology Madras,2012,100,100,0,0,0,0,0,0,0,0,0,0,0,0,0,0,0,0,0,0,0,29.6,0,0,0,0,0,0,0,0,0,70.4,2.28,,graphene,,600,none,1,0,0,130,7,0,ethylene glycol,1,0,0,0,11,25,0,0,0,57.9,225,0.388601036,,,,,,,,11.56,0.4,0.25,29.6,nafion 212,50,130,4,7,90,1,50,,,,,,,0,,1,442,442,0,0.98,0.82,0.75,0.7,0.66,0.63,0.58,0.54,0.5,0.47,0.43,0.4,0.36,0.34,0.3,0.27,0.25,0.22,0.2,0.18086,0.16328,0.1471,0.13214,0.11827,0.10539,0.09338,0.08216,0.07166,0.0618,0.05254,0.04382,,,,,,,,,,,,,,,,,,,,,,,,,,,,,,,
Novel Platinum¨CCobalt Alloy Nanoparticles Dispersed on Nitrogen-Doped Graphene as a Cathode Electrocatalyst for PEMFC Applications,S. Ramaprabhu,India,Indian Institute of Technology Madras,2012,100,100,0,0,0,0,0,0,0,0,0,0,0,0,0,0,0,0,0,0,0,29.6,0,0,0,0,0,0,0,0,0,70.4,2.28,,graphene,,600,none,1,0,0,130,7,0,ethylene glycol,1,0,0,0,11,25,0,0,0,57.9,225,0.388601036,,,,,,,,11.56,0.4,0.25,29.6,nafion 212,50,130,4,7,90,1,60,,,,,,,0,,1,520,520,0,0.98,0.85,0.78,0.72,0.7,0.66,0.62,0.58,0.55,0.52,0.48,0.46,0.43,0.4,0.37,0.34,0.31,0.28,0.25,0.23,0.2,0.17156,0.14592,0.1227,0.10157,0.08225,0.06452,0.0482,0.03312,0.01915,0.01,,,,,,,,,,,,,,,,,,,,,,,,,,,,,,,
Novel Platinum¨CCobalt Alloy Nanoparticles Dispersed on Nitrogen-Doped Graphene as a Cathode Electrocatalyst for PEMFC Applications,S. Ramaprabhu,India,Indian Institute of Technology Madras,2012,2.814583333,67,0,0,0,0,0,33,0,0,0,0,0,0,0,0,0,0,0,0,0,29.2,0,0,0,0,0,0,0,0,0,70.8,2.61,,graphene,,600,none,1,0,0,130,7,0,ethylene glycol,1,0,0,0,11,25,0,0,0,48.5,225,0.463917526,,,,,,,,11.56,0.4,0.25,29.2,nafion 212,50,130,4,7,90,1,40,,,,,,,0,,1,473,473,0,0.97,0.84,0.77,0.74,0.7,0.66,0.63,0.58,0.55,0.5,0.46,0.43,0.39,0.34,0.3,0.28,0.25,0.23,0.2,0.17156,0.14592,0.1227,0.10157,0.08225,0.06452,0.0482,0.03312,0.01915,0.01,0.01,0.01,,,,,,,,,,,,,,,,,,,,,,,,,,,,,,,
Novel Platinum¨CCobalt Alloy Nanoparticles Dispersed on Nitrogen-Doped Graphene as a Cathode Electrocatalyst for PEMFC Applications,S. Ramaprabhu,India,Indian Institute of Technology Madras,2012,2.814583333,67,0,0,0,0,0,33,0,0,0,0,0,0,0,0,0,0,0,0,0,29.2,0,0,0,0,0,0,0,0,0,70.8,2.61,,graphene,,600,none,1,0,0,130,7,0,ethylene glycol,1,0,0,0,11,25,0,0,0,48.5,225,0.463917526,,,,,,,,11.56,0.4,0.25,29.2,nafion 212,50,130,4,7,90,1,50,,,,,,,0,,1,630,630,0,0.97,0.84,0.78,0.75,0.72,0.7,0.67,0.65,0.62,0.59,0.56,0.54,0.51,0.48,0.45,0.42,0.38,0.35,0.32,0.29,0.26,0.23,0.18,0.1333,0.09239,0.05625,0.0241,0.01,0.01,0.01,0.01,,,,,,,,,,,,,,,,,,,,,,,,,,,,,,,
Novel Platinum¨CCobalt Alloy Nanoparticles Dispersed on Nitrogen-Doped Graphene as a Cathode Electrocatalyst for PEMFC Applications,S. Ramaprabhu,India,Indian Institute of Technology Madras,2012,2.814583333,67,0,0,0,0,0,33,0,0,0,0,0,0,0,0,0,0,0,0,0,29.2,0,0,0,0,0,0,0,0,0,70.8,2.61,,graphene,,600,none,1,0,0,130,7,0,ethylene glycol,1,0,0,0,11,25,0,0,0,48.5,225,0.463917526,,,,,,,,11.56,0.4,0.25,29.2,nafion 212,50,130,4,7,90,1,60,,,,,,,0,,1,817,817,0,0.97,0.86,0.82,0.78,0.76,0.74,0.72,0.68,0.66,0.64,0.62,0.6,0.57,0.55,0.53,0.51,0.49,0.47,0.45,0.43,0.4,0.38,0.36,0.34,0.32,0.3,0.27,0.25,0.23086,0.21328,0.1971,,,,,,,,,,,,,,,,,,,,,,,,,,,,,,,
Durability of Pt/C and Pt/MC-PEDOT Catalysts under Simulated Start-Stop Cycles in Polymer Electrolyte Fuel Cells,A. K. Shukla,India,CSIR Madras Complex,2013,100,100,0,0,0,0,0,0,0,0,0,0,0,0,0,0,0,0,0,0,0,40,0,0,0,0,0,0,0,0,0,60,2.5,,graphene,,262,none,1,0,0,90,3,0,formaldehyde,0,0,0,1,12,25,0,0,0,83,217,0.261445783,,,,,,,0.4286,25,0.5,0.5,40,nafion 1135,88,130,3,6,83,1,70,225,300,1.5,2,,,0,,0.21,506,506,0,0.98,0.82,0.77,0.73,0.7,0.67,0.64,0.6,0.57,0.54,0.5,0.46,0.42,0.38,0.33,0.28,0.24,0.20238,0.16898,0.13914,0.1123,0.08805,0.06602,0.04592,0.02751,0.01059,0.01,0.01,0.01,0.01,0.01,,,,,,,,,,,,,,,,,,,,,,,,,,,,,,,
Evaluation of Palladium-based electrocatalyst for oxygen reduction and hydrogen oxidation in intermediate temperature polymer electrolyte fuel cells,A. Stassi,Italy,Istituto di Tecnologie Avanzate per l'Energia,2014,3.142361111,75,0,0,0,0,0,25,0,0,0,0,0,0,0,0,0,0,0,0,0,50,0,0,0,0,0,0,0,0,0,50,4.4,,EC300,,850,none,1,0,0,80,,0,ethylene glycol,1,0,0,0,4,25,0,0,0,88,180,0.204545455,,,,,,,,5,0.158,0.3,50,nafion 115,100,,,,100,0,80,225,300,1.5,2,,,0.2,,1,954,954,0,0.99,0.88,0.85,0.82,0.8,0.78,0.76,0.73,0.7,0.69,0.67,0.65,0.64,0.62,0.61,0.6,0.57,0.55,0.53,0.5,0.45,0.4033,0.36239,0.32625,0.2941,0.2653,0.23936,0.21588,0.19452,0.17501,0.15711,,,,,,,,,,,,,,,,,,,,,,,,,,,,,,,
Evaluation of Palladium-based electrocatalyst for oxygen reduction and hydrogen oxidation in intermediate temperature polymer electrolyte fuel cells,A. Stassi,Italy,Istituto di Tecnologie Avanzate per l'Energia,2014,3.142361111,75,0,0,0,0,0,25,0,0,0,0,0,0,0,0,0,0,0,0,0,50,0,0,0,0,0,0,0,0,0,50,4.4,,EC300,,850,none,1,0,0,80,,0,ethylene glycol,1,0,0,0,4,25,0,0,0,88,180,0.204545455,,,,,,,,5,0.158,0.3,50,nafion 115,100,,,,33,0,80,225,300,1.5,2,,,0.2,,1,1355.4,1355.4,1,0.99,0.91,0.88,0.85,0.82,0.8,0.79,0.78,0.76,0.76,0.75,0.73,0.71,0.69,0.68,0.67,0.66,0.64,0.63,0.61,0.59,0.57086,0.55328,0.5371,0.52214,0.50827,0.49539,0.48338,0.47216,0.46166,0.4518,,,,,,,,,,,,,,,,,,,,,,,,,,,,,,,
Characterization of Pt supported on commercial fluorinated carbon as cathode catalysts for Polymer Electrolyte Membrane Fuel Cell,G.K. Surya Prakash,united States,University of Southern California,2017,100,100,0,0,0,0,0,0,0,0,0,0,0,0,0,0,0,0,0,0,0,40,0,0,0,0,0,0,0,0,0,60,4.6,,home-made nitrogen-doped carbon,,,none,1,0,0,90,336,0,hydrogen peroxide,0,0,1,0,8,25,0,0,0,56,217,0.3875,0.79,1.08,,,,,0.5,25,0.4,0.5,100,nafion 117,175,150,50,2,100,1,80,600,700,,,,,0,,1,328,328,0,1.02,0.8,0.74,0.68,0.61,0.58,0.52,0.46,0.41,0.33,0.25,0.21,0.17238,0.13898,0.10914,0.0823,0.05805,0.03602,0.01592,0.01,0.01,0.01,0.01,0.01,0.01,0.01,0.01,0.01,0.01,0.01,0.01,,,,,,,,,,,,,,,,,,,,,,,,,,,,,,,
Characterization of Pt supported on commercial fluorinated carbon as cathode catalysts for Polymer Electrolyte Membrane Fuel Cell,G.K. Surya Prakash,united States,University of Southern California,2017,100,100,0,0,0,0,0,0,0,0,0,0,0,0,0,0,0,0,0,0,0,40,0,0,0,0,0,0,0,0,0,60,4.6,,home-made nitrogen-doped carbon,,,none,1,0,0,90,336,0,hydrogen peroxide,0,0,1,0,8,25,0,0,0,56,217,0.3875,0.79,1.08,,,,,0.5,25,0.4,0.4,100,nafion 117,175,150,50,2,100,1,90,300,400,,,,,0,,1,343,343,0,1.01,0.82,0.75,0.7,0.67,0.61,0.55,0.49,0.42,0.36,0.3,0.18,0.07185,0.01,0.01,0.01,0.01,0.01,0.01,0.01,0.01,0.01,0.01,0.01,0.01,0.01,0.01,0.01,0.01,0.01,0.01,,,,,,,,,,,,,,,,,,,,,,,,,,,,,,,
Evaluation of Nafion with Various Pt¨CC Concentrations in Membrane Electrode Assemblies for PEMFCs,K.Punyawudho,Thailand,ChiangMai University,2017,100,100,0,0,0,0,0,0,0,0,0,0,0,0,0,0,0,0,0,0,0,10,0,0,0,0,0,0,0,0,0,90,3.1,,XC-72R,30,230,none,1,0,0,198,1.6,1,ethylene glycol,1,0,0,0,10,25,0,0,0,55,225,0.409090909,,,,,,,0.1765,23,0.3,0.3,10,DuPont XL-100,28,,,,95,0,75,180,300,1.2,2,,,0,,0.21,322,322,0,0.92,0.73,0.68,0.64,0.61,0.55,0.51,0.46,0.38,0.30657,0.24428,0.19077,0.14432,0.10361,0.06763,0.03562,0.00694,0.01,0.01,0.01,0.01,0.01,0.01,0.01,0.01,0.01,0.01,0.01,0.01,0.01,0.01,,,,,,,,,,,,,,,,,,,,,,,,,,,,,,,
Evaluation of Nafion with Various Pt¨CC Concentrations in Membrane Electrode Assemblies for PEMFCs,K.Punyawudho,Thailand,ChiangMai University,2017,100,100,0,0,0,0,0,0,0,0,0,0,0,0,0,0,0,0,0,0,0,10,0,0,0,0,0,0,0,0,0,90,3.1,,XC-72R,30,230,none,1,0,0,198,1.6,1,ethylene glycol,1,0,0,0,10,25,0,0,0,55,225,0.409090909,,,,,,,0.25,23,0.3,0.3,10,DuPont XL-100,28,,,,95,0,75,180,300,1.2,2,,,0,,0.21,350,350,0,0.92,0.76,0.72,0.68,0.66,0.63,0.56,0.5,0.42,0.34657,0.28428,0.23077,0.18432,0.14361,0.10763,0.07562,0.04694,0.0211,0.01,0.01,0.01,0.01,0.01,0.01,0.01,0.01,0.01,0.01,0.01,0.01,0.01,,,,,,,,,,,,,,,,,,,,,,,,,,,,,,,
Evaluation of Nafion with Various Pt¨CC Concentrations in Membrane Electrode Assemblies for PEMFCs,K.Punyawudho,Thailand,ChiangMai University,2017,100,100,0,0,0,0,0,0,0,0,0,0,0,0,0,0,0,0,0,0,0,10,0,0,0,0,0,0,0,0,0,90,3.1,,XC-72R,30,230,none,1,0,0,198,1.6,1,ethylene glycol,1,0,0,0,10,25,0,0,0,55,225,0.409090909,,,,,,,0.33,23,0.3,0.3,10,DuPont XL-100,28,,,,95,0,75,180,300,1.2,2,,,0,,0.21,354,354,0,0.92,0.77,0.73,0.7,0.67,0.64,0.59,0.5,0.42,0.34657,0.28428,0.23077,0.18432,0.14361,0.10763,0.07562,0.04694,0.0211,0.01,0.01,0.01,0.01,0.01,0.01,0.01,0.01,0.01,0.01,0.01,0.01,0.01,,,,,,,,,,,,,,,,,,,,,,,,,,,,,,,
Evaluation of Nafion with Various Pt¨CC Concentrations in Membrane Electrode Assemblies for PEMFCs,K.Punyawudho,Thailand,ChiangMai University,2017,100,100,0,0,0,0,0,0,0,0,0,0,0,0,0,0,0,0,0,0,0,10,0,0,0,0,0,0,0,0,0,90,3.1,,XC-72R,30,230,none,1,0,0,198,1.6,1,ethylene glycol,1,0,0,0,10,25,0,0,0,55,225,0.409090909,,,,,,,0.4286,23,0.3,0.3,10,DuPont XL-100,28,,,,95,0,75,180,300,1.2,2,,,0,,0.21,288,288,0,0.92,0.76,0.72,0.68,0.64,0.56,0.48,0.37,0.27044,0.18815,0.11898,0.06004,0.01,0.01,0.01,0.01,0.01,0.01,0.01,0.01,0.01,0.01,0.01,0.01,0.01,0.01,0.01,0.01,0.01,0.01,0.01,,,,,,,,,,,,,,,,,,,,,,,,,,,,,,,
Evaluation of Nafion with Various Pt¨CC Concentrations in Membrane Electrode Assemblies for PEMFCs,K.Punyawudho,Thailand,ChiangMai University,2017,100,100,0,0,0,0,0,0,0,0,0,0,0,0,0,0,0,0,0,0,0,10,0,0,0,0,0,0,0,0,0,90,3.1,,XC-72R,30,230,none,1,0,0,198,1.6,1,ethylene glycol,1,0,0,0,10,25,0,0,0,55,225,0.409090909,,,,,,,0.5385,23,0.3,0.3,10,DuPont XL-100,28,,,,95,0,75,180,300,1.2,2,,,0,,0.21,853.77,853.77,0,0.92,0.82,0.76,0.72,0.68,0.64238,0.60898,0.57914,0.5523,0.52805,0.50602,0.48592,0.46751,0.45059,0.43497,0.42052,0.40711,0.39463,0.38299,0.3721,0.3619,0.35202,0.34272,0.33398,0.32572,0.31792,0.31054,0.30355,0.29691,0.2906,0.28459,,,,,,,,,,,,,,,,,,,,,,,,,,,,,,,
Evaluation of Nafion with Various Pt¨CC Concentrations in Membrane Electrode Assemblies for PEMFCs,K.Punyawudho,Thailand,ChiangMai University,2017,100,100,0,0,0,0,0,0,0,0,0,0,0,0,0,0,0,0,0,0,0,20,0,0,0,0,0,0,0,0,0,80,3.1,,XC-72R,30,230,none,1,0,0,198,1.6,1,ethylene glycol,1,0,0,0,10,25,0,0,0,55,225,0.409090909,,,,,,,0.1765,23,0.3,0.3,20,DuPont XL-100,28,,,,95,0,75,180,300,1.2,2,,,0,,0.21,368,368,0,0.96,0.78,0.74,0.71,0.68,0.64,0.58,0.51,0.46,0.4,0.34431,0.2961,0.25394,0.21677,0.18375,0.15423,0.12766,0.10364,0.08182,0.0619,0.04364,0.02685,0.01136,0.01,0.01,0.01,0.01,0.01,0.01,0.01,0.01,,,,,,,,,,,,,,,,,,,,,,,,,,,,,,,
Evaluation of Nafion with Various Pt¨CC Concentrations in Membrane Electrode Assemblies for PEMFCs,K.Punyawudho,Thailand,ChiangMai University,2017,100,100,0,0,0,0,0,0,0,0,0,0,0,0,0,0,0,0,0,0,0,20,0,0,0,0,0,0,0,0,0,80,3.1,,XC-72R,30,230,none,1,0,0,198,1.6,1,ethylene glycol,1,0,0,0,10,25,0,0,0,55,225,0.409090909,,,,,,,0.25,23,0.3,0.3,20,DuPont XL-100,28,,,,95,0,75,180,300,1.2,2,,,0,,0.21,450,450,0,0.96,0.78,0.74,0.71,0.68,0.65,0.63,0.6,0.54,0.5,0.44,0.38431,0.3361,0.29394,0.25677,0.22375,0.19423,0.16766,0.14364,0.12182,0.1019,0.08364,0.06685,0.05136,0.03701,0.0237,0.01131,0.01,0.01,0.01,0.01,,,,,,,,,,,,,,,,,,,,,,,,,,,,,,,
Evaluation of Nafion with Various Pt¨CC Concentrations in Membrane Electrode Assemblies for PEMFCs,K.Punyawudho,Thailand,ChiangMai University,2017,100,100,0,0,0,0,0,0,0,0,0,0,0,0,0,0,0,0,0,0,0,20,0,0,0,0,0,0,0,0,0,80,3.1,,XC-72R,30,230,none,1,0,0,198,1.6,1,ethylene glycol,1,0,0,0,10,25,0,0,0,55,225,0.409090909,,,,,,,0.33,23,0.3,0.3,20,DuPont XL-100,28,,,,95,0,75,180,300,1.2,2,,,0,,0.21,396,396,0,0.96,0.78,0.75,0.71,0.68,0.65,0.62,0.54,0.49,0.44,0.3933,0.35239,0.31625,0.2841,0.2553,0.22936,0.20588,0.18452,0.16501,0.14711,0.13063,0.11542,0.10132,0.08823,0.07604,0.06465,0.05363,0.04331,0.03362,0.02451,0.01592,,,,,,,,,,,,,,,,,,,,,,,,,,,,,,,
Evaluation of Nafion with Various Pt¨CC Concentrations in Membrane Electrode Assemblies for PEMFCs,K.Punyawudho,Thailand,ChiangMai University,2017,100,100,0,0,0,0,0,0,0,0,0,0,0,0,0,0,0,0,0,0,0,20,0,0,0,0,0,0,0,0,0,80,3.1,,XC-72R,30,230,none,1,0,0,198,1.6,1,ethylene glycol,1,0,0,0,10,25,0,0,0,55,225,0.409090909,,,,,,,0.4286,23,0.3,0.3,20,DuPont XL-100,28,,,,95,0,75,180,300,1.2,2,,,0,,0.21,408,408,0,0.96,0.79,0.74,0.71,0.68,0.65,0.62,0.54,0.51,0.44,0.3754,0.32007,0.27213,0.23021,0.19323,0.16037,0.13098,0.10454,0.08061,0.05887,0.03903,0.02084,0.01,0.01,0.01,0.01,0.01,0.01,0.01,0.01,0.01,,,,,,,,,,,,,,,,,,,,,,,,,,,,,,,
Evaluation of Nafion with Various Pt¨CC Concentrations in Membrane Electrode Assemblies for PEMFCs,K.Punyawudho,Thailand,ChiangMai University,2017,100,100,0,0,0,0,0,0,0,0,0,0,0,0,0,0,0,0,0,0,0,20,0,0,0,0,0,0,0,0,0,80,3.1,,XC-72R,30,230,none,1,0,0,198,1.6,1,ethylene glycol,1,0,0,0,10,25,0,0,0,55,225,0.409090909,,,,,,,0.5385,23,0.3,0.3,20,DuPont XL-100,28,,,,95,0,75,180,300,1.2,2,,,0,,0.21,260,260,0,0.96,0.76,0.71,0.67,0.62,0.52,0.43,0.3478,0.27871,0.21982,0.16903,0.12478,0.08588,0.05141,0.02066,0.01,0.01,0.01,0.01,0.01,0.01,0.01,0.01,0.01,0.01,0.01,0.01,0.01,0.01,0.01,0.01,,,,,,,,,,,,,,,,,,,,,,,,,,,,,,,
Evaluation of Nafion with Various Pt¨CC Concentrations in Membrane Electrode Assemblies for PEMFCs,K.Punyawudho,Thailand,ChiangMai University,2017,100,100,0,0,0,0,0,0,0,0,0,0,0,0,0,0,0,0,0,0,0,40,0,0,0,0,0,0,0,0,0,60,3.9,,XC-72R,30,230,none,1,0,0,198,1.6,1,ethylene glycol,1,0,0,0,10,25,0,0,0,61.7,217,0.351701783,,,,,,,0.1765,23,0.3,0.3,40,DuPont XL-100,28,,,,95,0,75,180,300,1.2,2,,,0,,0.21,378,378,0,0.9,0.77,0.73,0.71,0.68,0.65,0.6,0.54,0.47,0.4,0.3354,0.28007,0.23213,0.19021,0.15323,0.12037,0.09098,0.06454,0.04061,0.01887,0.01,0.01,0.01,0.01,0.01,0.01,0.01,0.01,0.01,0.01,0.01,,,,,,,,,,,,,,,,,,,,,,,,,,,,,,,
Evaluation of Nafion with Various Pt¨CC Concentrations in Membrane Electrode Assemblies for PEMFCs,K.Punyawudho,Thailand,ChiangMai University,2017,100,100,0,0,0,0,0,0,0,0,0,0,0,0,0,0,0,0,0,0,0,40,0,0,0,0,0,0,0,0,0,60,3.9,,XC-72R,30,230,none,1,0,0,198,1.6,1,ethylene glycol,1,0,0,0,10,25,0,0,0,61.7,217,0.351701783,,,,,,,0.25,23,0.3,0.3,40,DuPont XL-100,28,,,,95,0,75,180,300,1.2,2,,,0,,0.21,336,336,0,0.9,0.77,0.73,0.71,0.68,0.64,0.56,0.47,0.3878,0.31871,0.25982,0.20903,0.16478,0.12588,0.09141,0.06066,0.03306,0.01,0.01,0.01,0.01,0.01,0.01,0.01,0.01,0.01,0.01,0.01,0.01,0.01,0.01,,,,,,,,,,,,,,,,,,,,,,,,,,,,,,,
Evaluation of Nafion with Various Pt¨CC Concentrations in Membrane Electrode Assemblies for PEMFCs,K.Punyawudho,Thailand,ChiangMai University,2017,100,100,0,0,0,0,0,0,0,0,0,0,0,0,0,0,0,0,0,0,0,40,0,0,0,0,0,0,0,0,0,60,3.9,,XC-72R,30,230,none,1,0,0,198,1.6,1,ethylene glycol,1,0,0,0,10,25,0,0,0,61.7,217,0.351701783,,,,,,,0.33,23,0.3,0.3,40,DuPont XL-100,28,,,,95,0,75,180,300,1.2,2,,,0,,0.21,285,285,0,0.9,0.76,0.72,0.69,0.65,0.57,0.47,0.37909,0.30333,0.23923,0.18429,0.13667,0.095,0.05824,0.02556,0.01,0.01,0.01,0.01,0.01,0.01,0.01,0.01,0.01,0.01,0.01,0.01,0.01,0.01,0.01,0.01,,,,,,,,,,,,,,,,,,,,,,,,,,,,,,,
Evaluation of Nafion with Various Pt¨CC Concentrations in Membrane Electrode Assemblies for PEMFCs,K.Punyawudho,Thailand,ChiangMai University,2017,100,100,0,0,0,0,0,0,0,0,0,0,0,0,0,0,0,0,0,0,0,40,0,0,0,0,0,0,0,0,0,60,3.9,,XC-72R,30,230,none,1,0,0,198,1.6,1,ethylene glycol,1,0,0,0,10,25,0,0,0,61.7,217,0.351701783,,,,,,,0.4286,23,0.3,0.3,40,DuPont XL-100,28,,,,95,0,75,180,300,1.2,2,,,0,,0.21,260,260,0,0.9,0.76,0.72,0.68,0.62,0.52,0.43,0.3478,0.27871,0.21982,0.16903,0.12478,0.08588,0.05141,0.02066,0.01,0.01,0.01,0.01,0.01,0.01,0.01,0.01,0.01,0.01,0.01,0.01,0.01,0.01,0.01,0.01,,,,,,,,,,,,,,,,,,,,,,,,,,,,,,,
Evaluation of Nafion with Various Pt¨CC Concentrations in Membrane Electrode Assemblies for PEMFCs,K.Punyawudho,Thailand,ChiangMai University,2017,100,100,0,0,0,0,0,0,0,0,0,0,0,0,0,0,0,0,0,0,0,40,0,0,0,0,0,0,0,0,0,60,3.9,,XC-72R,30,230,none,1,0,0,198,1.6,1,ethylene glycol,1,0,0,0,10,25,0,0,0,61.7,217,0.351701783,,,,,,,0.5385,23,0.3,0.3,40,DuPont XL-100,28,,,,95,0,75,180,300,1.2,2,,,0,,0.21,68.858,68.858,0,0.9,0.6,0.34429,0.15437,0.01,0.01,0.01,0.01,0.01,0.01,0.01,0.01,0.01,0.01,0.01,0.01,0.01,0.01,0.01,0.01,0.01,0.01,0.01,0.01,0.01,0.01,0.01,0.01,0.01,0.01,0.01,,,,,,,,,,,,,,,,,,,,,,,,,,,,,,,
Activity and durability of Pt-Ni nanocage electocatalysts in proton exchange membrane fuel cells,William E. Mustain,united States,University of Connecticut,2017,3.142361111,75,0,0,0,0,0,25,0,0,0,0,0,0,0,0,0,0,0,0,0,50,0,0,0,0,0,0,0,0,0,50,8,,XC-72R,30,230,core-shell,0,0,1,170,900,0,Benzyl alcohol,1,0,0,0,7,300,3,1,0,71.16,501,0.704,0.84,0.98,,,,,0.6154,25,0.1,0.1,50,nafion 212,50,,,,80,0,75,150,300,1,2,,,0.15,,1,1690.17,1690.17,1,0.98,0.82,0.79,0.78,0.775,0.77,0.76,0.75,0.75,0.745,0.74,0.735,0.73,0.72,0.71,0.7,0.69,0.675,0.655,0.645,0.63531,0.62619,0.6176,0.60949,0.60183,0.59457,0.58769,0.58115,0.57494,0.56903,0.56339,,,,,,,,,,,,,,,,,,,,,,,,,,,,,,,
Durability of Pt-Co Alloy Polymer Electrolyte Fuel Cell Cathode Catalysts under Accelerated Stress Tests,R. L. Borup,united States,Los Alamos National Laboratory,2018,2.527777778,60,0,0,0,0,0,40,0,0,0,0,0,0,0,0,0,0,0,0,0,60,0,0,0,0,0,0,0,0,0,40,7,,home-made carbon,,850,core-shell,0,0,1,198,1.6,1,ethylene glycol,1,0,0,0,10,25,0,0,0,41,180,0.43902439,,,,,,,,50,0.2,0.2,,not-mentioned,,,,,100,1,80,180,300,1.2,2,,,0.28,,0.21,798,798,0,0.96,0.88,0.85,0.82,0.8,0.78,0.76,0.74,0.72,0.7,0.68,0.66,0.64,0.61,0.57,0.525,0.475,0.4,0.33098,0.27215,0.2214,0.17719,0.13831,0.10387,0.07315,0.04556,0.02066,0.01,0.01,0.01,0.01,,,,,,,,,,,,,,,,,,,,,,,,,,,,,,,
Durability of Pt-Co Alloy Polymer Electrolyte Fuel Cell Cathode Catalysts under Accelerated Stress Tests,R. L. Borup,united States,Los Alamos National Laboratory,2018,3.347222222,80,0,0,0,0,0,20,0,0,0,0,0,0,0,0,0,0,0,0,0,60,0,0,0,0,0,0,0,0,0,40,4.4,,home-made carbon,,850,core-shell,0,0,1,198,1.6,1,ethylene glycol,1,0,0,0,10,25,0,0,0,37,180,0.486486486,,,,,,,,50,0.1,0.1,,nafion 211,25,,,,100,1,80,180,300,1.2,2,,,0.28,,0.21,702,702,0,0.95,0.85,0.82,0.79,0.77,0.75,0.73,0.71,0.69,0.67,0.65,0.62,0.575,0.54,0.5,0.45,0.4,0.3533,0.31239,0.27625,0.2441,0.2153,0.18936,0.16588,0.14452,0.12501,0.10711,0.09063,0.07542,0.06132,0.04823,,,,,,,,,,,,,,,,,,,,,,,,,,,,,,,
Durability of Pt-Co Alloy Polymer Electrolyte Fuel Cell Cathode Catalysts under Accelerated Stress Tests,R. L. Borup,united States,Los Alamos National Laboratory,2018,3.552083333,85,0,0,0,0,0,15,0,0,0,0,0,0,0,0,0,0,0,0,0,60,0,0,0,0,0,0,0,0,0,40,4.5,,home-made carbon,,850,none,1,0,0,198,1.6,1,ethylene glycol,1,0,0,0,10,25,0,0,0,43,180,0.418604651,,,,,,,,50,0.1,0.1,,DuPont XL-100,28,,,,100,1,80,180,300,1.2,2,,,0.28,,0.21,780,780,0,0.97,0.85,0.82,0.8,0.78,0.76,0.74,0.72,0.7,0.68,0.66,0.64,0.61,0.58,0.55,0.52,0.475,0.44,0.4,0.36238,0.32898,0.29914,0.2723,0.24805,0.22602,0.20592,0.18751,0.17059,0.15497,0.14052,0.12711,,,,,,,,,,,,,,,,,,,,,,,,,,,,,,,
Graphitized Carbon: A Promising Stable Cathode Catalyst Support Material for Long Term PEMFC Applications,Paritosh Kumar Mohanta,Germany,Zentrum f¨¹r Sonnenenergie-und Wasserstoff-Forschung Baden-W¨¹rttemberg,2018,100,100,0,0,0,0,0,0,0,0,0,0,0,0,0,0,0,0,0,0,0,18.8,0,0,0,0,0,0,0,0,0,81.2,5.5,,XC-72R,30,230,none,1,0,0,120,180,0,ethylene glycol,1,0,0,0,11,250,1,1,0,55,333,0.582,,,,,,,0.67,25,0.3,0.3,19.3,nafion 212,50,140,4,20,100,0,80,195,375,1.3,2.5,,,0.15,,0.21,605,605,0,0.98,0.84,0.8,0.78,0.75,0.73,0.7,0.67,0.65,0.62,0.59,0.55,0.5,0.46,0.42,0.36,0.32,0.28238,0.24898,0.2174,0.1891,0.16359,0.14047,0.11942,0.10018,0.08252,0.06626,0.05123,0.03731,0.02437,0.01231,,,,,,,,,,,,,,,,,,,,,,,,,,,,,,,
Graphitized Carbon: A Promising Stable Cathode Catalyst Support Material for Long Term PEMFC Applications,Paritosh Kumar Mohanta,Germany,Zentrum f¨¹r Sonnenenergie-und Wasserstoff-Forschung Baden-W¨¹rttemberg,2018,100,100,0,0,0,0,0,0,0,0,0,0,0,0,0,0,0,0,0,0,0,19.7,0,0,0,0,0,0,0,0,0,80.3,5.8,,home-made carbon,,,none,1,0,0,120,180,0,ethylene glycol,1,0,0,0,11,250,1,1,0,55,205,0.539,,,,,,,0.40845,25,0.3,0.3,19.3,nafion 212,50,140,4,20,100,0,80,195,375,1.3,2.5,,,0.15,,0.21,715,715,0,0.95,0.84,0.8,0.78,0.75,0.73,0.7,0.68,0.67,0.65,0.63,0.61,0.58,0.55,0.51,0.45,0.42,0.36,0.3,0.24431,0.1961,0.15394,0.11677,0.08375,0.05423,0.02766,0.01,0.01,0.01,0.01,0.01,,,,,,,,,,,,,,,,,,,,,,,,,,,,,,,
Highly Durable Fuel Cell Catalysts Using Crosslinkable Block Copolymer-Based Carbon Supports with Ultralow Pt Loadings,Hyunjoo Lee,korea,Korea Advanced Institute of Science and Technology,2020,cBCP-PtFe-700,93.6,0,0,0,0,0,0,6.3,0,0,0,0,0,0,0,0,0,0,0,0,5.215,0,0,0,0,0,0,0,0,0,94.785,14.5,,home-made carbon,,488.5,core-shell,0,0,1,25,0,0,none,0,1,0,0,7,500,2,1,0,55,5250,9.545454545,,,,,,,0.186,5,0.01,0.2,20,nafion 211,25,,,,100,0,80,200,600,,,,,0.15,,1,427.5,427.5,0,0.9,0.815,0.775,0.74,0.7,0.67,0.635,0.585,0.53,0.475,0.405,0.35,0.3,0.255,0.21283,0.17565,0.14262,0.11308,0.08651,0.06249,0.04065,0.02073,0.01,0.01,0.01,0.01,0.01,0.01,0.01,0.01,0.01,,,,,,,,,,,,,,,,,,,,,,,,,,,,,,,
Highly Durable Fuel Cell Catalysts Using Crosslinkable Block Copolymer-Based Carbon Supports with Ultralow Pt Loadings,Hyunjoo Lee,korea,Korea Advanced Institute of Science and Technology,2020,cBCP-PtFe-800,93.5,0,0,0,0,0,0,6.4,0,0,0,0,0,0,0,0,0,0,0,0,5.155,0,0,0,0,0,0,0,0,0,94.845,14.5,,home-made carbon,,508.9,core-shell,0,0,1,25,0,0,none,0,1,0,0,7,500,2,1,0,55,5850,10.63636364,,,,,,,0.186,5,0.01,0.2,20,nafion 211,25,,,,100,0,80,200,600,,,,,0.15,,1,816.5,816.5,0,0.98,0.85,0.81,0.79,0.755,0.73,0.705,0.69,0.66,0.63,0.61,0.59,0.565,0.535,0.515,0.498,0.475,0.453,0.43,0.41,0.4,0.385,0.37,0.355,0.34,0.325,0.31,0.3,0.29,0.28,0.27,,,,,,,,,,,,,,,,,,,,,,,,,,,,,,,
Highly Durable Fuel Cell Catalysts Using Crosslinkable Block Copolymer-Based Carbon Supports with Ultralow Pt Loadings,Hyunjoo Lee,korea,Korea Advanced Institute of Science and Technology,2020,cBCP-PtFe-900,93.7,0,0,0,0,0,0,6.2,0,0,0,0,0,0,0,0,0,0,0,0,5.295,0,0,0,0,0,0,0,0,0,94.705,14.5,,home-made carbon,,567.7,core-shell,0,0,1,25,0,0,none,0,1,0,0,7,500,2,1,0,55,9000,16.36363636,,,,,,,0.186,5,0.01,0.2,20,nafion 211,25,,,,100,0,80,200,600,,,,,0.15,,1,924,924,0,0.98,0.875,0.83,0.81,0.785,0.765,0.74,0.72,0.7,0.685,0.66,0.64,0.62,0.6,0.575,0.55,0.525,0.503,0.49,0.465,0.45,0.427,0.415,0.398,0.385,0.365,0.347,0.33,0.31,0.3,0.285,,,,,,,,,,,,,,,,,,,,,,,,,,,,,,,
Highly Durable Fuel Cell Catalysts Using Crosslinkable Block Copolymer-Based Carbon Supports with Ultralow Pt Loadings,Hyunjoo Lee,korea,Korea Advanced Institute of Science and Technology,2020,cBCP-PtFe-1000,93.1,0,0,0,0,0,0,6.8,0,0,0,0,0,0,0,0,0,0,0,0,4.92,0,0,0,0,0,0,0,0,0,95.08,14.5,,home-made carbon,,575.8,core-shell,0,0,1,25,0,0,none,0,1,0,0,7,500,2,1,0,55,4250,7.727272727,,,,,,,0.186,5,0.01,0.2,20,nafion 211,25,,,,100,0,80,200,600,,,,,0.15,,1,962,962,0,1,0.84,0.805,0.78,0.75,0.73,0.705,0.69,0.675,0.655,0.63,0.615,0.6,0.58,0.56,0.54,0.515,0.5,0.48,0.465,0.445,0.43,0.415,0.4,0.395,0.383,0.37,0.355,0.34,0.325,0.315,,,,,,,,,,,,,,,,,,,,,,,,,,,,,,,
Highly Durable Fuel Cell Catalysts Using Crosslinkable Block Copolymer-Based Carbon Supports with Ultralow Pt Loadings,Hyunjoo Lee,korea,Korea Advanced Institute of Science and Technology,2020,Pt/C,100,0,0,0,0,0,0,0,0,0,0,0,0,0,0,0,0,0,0,0,20,0,0,0,0,0,0,0,0,0,80,3.1,,XC-72R,30,230,none,1,0,0,198,1.67,1,ethylene glycol,1,0,0,0,10,25,0,0,0,55,225,0.409,,,,,,,0.186,5,0.2,0.2,20,nafion 211,25,,,,100,0,80,200,600,,,,,0.15,,1,957.6,957.6,0,0.9,0.805,0.78,0.75,0.73,0.71,0.698,0.68,0.665,0.645,0.63,0.6135,0.597,0.5805,0.564,0.5475,0.531,0.5145,0.498,0.4815,0.465,0.4485,0.432,0.4155,0.399,0.3825,0.366,0.3495,0.333,0.3165,0.3,,,,,,,,,,,,,,,,,,,,,,,,,,,,,,,
