Repository: ruiding-uchicago/Applying-Machine-Learning-to-Boost-the-Development-of-High-performance-Membrane-Electrode-Assembly

The code file was write in jupyter notebook and saved in the corresponding format of .ipynb. To run the code, we suggest users to install Anaconda 3 in windows 10 and install the following necessary python packages with the same or higher version to set up compatible environment:
Python 3.7
jupyter 1.0.0
keras 2.3.1
numpy 1.18.1
pandas 1.0.1
scikit-learn 0.22.1
matplotlib 3.1.3
deep-belief-network 1.0.3
tensorflow-gpu 1.14.0
seaborn 0.10.0
R-Studio 8.13.176095 (for apriori algorithm)
Please notice that the computing of artificial neural network was runned on GPU. As GPUs generally shows better performance on machine learning especially deep learning tasks, manufacturers such as NVIDIA have designed dedicated packages to accelerate the computation. The device we utilized was NVIDIA GTX 2080ti. And CUDA 10.0/cuDNN7.6 released by NVIDIA to boost neuron network computing was also installed. Therefore, part of the original code that contains GPU memory assign might report error if tensorflow was computing on CPUs. Please remove the corresponding part if your environment is different. However, we should kindly remind you that the run time spent on the same code might be totally different as powerful hardwares could shorten the time to get the result hundredfold or even thousandfold. Please ensure your computing resource is qualified like computer clusters. Also, the important package-keras support another type of backend: Theano, the users are free to adjust with personal references.

File: Others/database_oxygen.csv (part 1 of 11)
Title,Corresponding author,country,institute,Year,Sample Name,Pt at% in metal element,Pd at% in metal element,Au at% in metal element,Ir at% in metal element,Ru at% in metal element,Ni at% in metal element,Co at% in metal element,Fe at% in metal element,Mn at% in metal element,Zn at% in metal element,Cu at% in metal element,Ti at% in metal element,Cr at% in metal element,Mo at% in metal element,Ag at% in metal element,V at% in metal element,Sc at% in metal element,W at% in metal element,Os at% in metal element,Ga at% in metal element,total metal mass ratio wt%,N at%,Sn at%,S at%,O at%,Ti at%,Ta at%,Nb at%,Si at%,W at%,C wt%,Particle diameter £¨nm£©,Particle variance,carbon substrate type,carbon particle diameter(nm),support BET surface area(m2/g),special sturcture,particle,nanowire,core-shell,Reduction Temperature,Reduction Time/min,mircrowave(0/1),Reducing agent( chemical name in english),polyhydric alcohols,heat reduction,inorganic reducing agent,organic reducing agent,pH,Annealing Temperature,Annealing Time/h,Atomosphere h2,Atomosphere inert,ECSA m2/g,Mass Activity mA mg-1,Specific Activity mA cm-2,Half wave potential £¨V vsRHE£©,Onset Potential £¨V vsRHE£©,ADT cycles,Reduce in half wave potential  mV,Reduce in MA/ mA mg-1,Reduce in SA/mA cm-2,I/C Ratio(ionomer/catalyst),Area cm2,Cathodic Loading Amount mgPt cm-2,Anodic Platinum Loading Amount mgPt cm-2,Anodic catalyst type x wt% Pt/C,Membrane,membrane thickness,Hot Press Temperature,Hot Press Time min,Hot Press Pressure Mpa,Humidity %,GDE for 1,celltemp,Flowing rate of H2 ml min-1,flowing rate of cathode gas(O2/air),stoichiometry/anode,stoichiometry/cathode,stoich to flow anode,stoich to flow cathode,Back Pressure Mpa,"Current decay at 0.6V(ma,cm2)",Cathode gas oxygen ratio,Maximum Power Density mW cm-2,MPD caculated,qualified,Open Circuit Voltage V,Voltage 100mA cm0,Voltage 200mA cm0,Voltage 300mA cm0,Voltage 400mA cm0,Voltage 500mA cm0,Voltage 600mA cm0,Voltage 700mA cm0,Voltage 800mA cm0,Voltage 900mA cm0,Voltage 1000mA cm0,Voltage 1100mA cm0,Voltage 1200mA cm0,Voltage 1300mA cm0,Voltage 1400mA cm0,Voltage 1500mA cm0,Voltage 1600mA cm0,Voltage 1700mA cm0,Voltage 1800mA cm0,Voltage 1900mA cm0,Voltage 2000mA cm0,Voltage 2100mA cm0,Voltage 2200mA cm0,Voltage 2300mA cm0,Voltage 2400mA cm0,Voltage 2500mA cm0,Voltage 2600mA cm0,Voltage 2700mA cm0,Voltage 2800mA cm0,Voltage 2900mA cm0,Voltage 3000mA cm0,,,,,,,,,,,,,,,,,,,,,,,,,,,,,,,,pt use,,Rand,Rand num,Year for plot
Studies on PEMFC electrocatalysts: Physicochemical characterization of homemade Pt/C electrocatalyst,Wei Xing,China,Tsinghua university,2003,Pt/C,100,0,0,0,0,0,0,0,0,0,0,0,0,0,0,0,0,0,0,0,16.7,0,0,0,0,0,0,0,0,0,83.3,2.5,,XC-72R,30,230,none,1,0,0,100,,0,formaldehyde,0,0,0,1,7,25,0,0,0,101,225,0.222772277,,,,,,,,0.8,0.7,0.9,20,nafion 115,75,120,2,5,100,1,70,,,,,0,0,0.2,,1,571.518,571.518,0,1.04,0.82,0.78,0.74,0.7,0.67,0.65,0.63,0.6,0.57,0.53,0.49238,0.45898,0.42914,0.4023,0.37805,0.35602,0.33592,0.31751,0.30059,0.28497,0.27052,0.25711,0.24463,0.23299,0.2221,0.2119,0.20232,0.1933,0.18481,0.17679,82,156,222,280,335,390,441,480,513,530,541.618,550.776,557.882,563.22,567.075,569.632,571.064,571.518,571.121,569.94,568.092,565.642,562.649,559.176,555.25,550.94,546.264,541.24,535.949,530.37,571.518,1.224808317,1,0.313987531,-0.048457893,2002.951542
"CO tolerance electrocatalyst of PtRu-HxMeO3/C (Me= W, Mo) made by composite support method",B. Yi,China,Dalian Institute of Chemical Physics£¬Chinese Academy of Sciences,2003,PtRu-HxMoO3/C,30.12520626,0,0,0,29.08126347,0,0,0,0,0,0,0,0,40.79353028,0,0,0,0,0,0,41.53962537,0,0,0,8.460374629,0,0,0,0,0,50,2.4,,XC-72R/oxide hybrid,30,230,none,1,0,0,80,,0,formaldehyde,0,0,0,1,7,25,0,0,0,117,217,0.185470085,,,,,,,,5,0.5,0.3,,nafion 112,50,,,,100,1,80,,,,,0,0,0.2,,1,1051.35,1051.35,1,,0.87,0.83,0.79,0.77,0.74,0.72,0.69,0.67,0.65,0.63,0.615,0.59,0.57,0.55,0.53,0.51086,0.49328,0.4771,0.46214,0.44827,0.43539,0.42338,0.41216,0.40166,0.3918,0.38254,0.37382,0.36559,0.35781,0.35045,87,166,237,308,370,432,483,536,585,630,676.5,708,741,770,795,817.376,838.576,858.78,878.066,896.54,914.319,931.436,947.968,963.984,979.5,994.604,1009.314,1023.652,1037.649,1051.35,1051.35,0.475579017,2,0.149296303,-0.103945623,2002.896054
"CO tolerance electrocatalyst of PtRu-HxMeO3/C (Me= W, Mo) made by composite support method",B. Yi,China,Dalian Institute of Chemical Physics£¬Chinese Academy of Sciences,2003,PtRu/C,50,0,0,0,50,0,0,0,0,0,0,0,0,0,0,0,0,0,0,0,30,0,0,0,0,0,0,0,0,0,70,2.1,,XC-72R,30,230,none,1,0,0,80,,0,formaldehyde,0,0,0,1,7,25,0,0,0,133,217,0.163157895,,,,,,,,5,0.5,0.3,,nafion 112,50,,,,100,1,80,,,,,0,0,0.2,,1,1081.35,1081.35,1,,0.855,0.82,0.78,0.77,0.74,0.72,0.69,0.67,0.65,0.63,0.615,0.6,0.575,0.56,0.54,0.52086,0.50328,0.4871,0.47214,0.45827,0.44539,0.43338,0.42216,0.41166,0.4018,0.39254,0.38382,0.37559,0.36781,0.36045,85.5,164,234,308,370,432,483,536,585,630,676.5,720,747.5,784,810,833.376,855.576,876.78,897.066,916.54,935.319,953.436,970.968,987.984,1004.5,1020.604,1036.314,1051.652,1066.649,1081.35,1081.35,0.462384982,3,0.484173008,-0.00396828,2002.996032
"CO tolerance electrocatalyst of PtRu-HxMeO3/C (Me= W, Mo) made by composite support method",B. Yi,China,Dalian Institute of Chemical Physics£¬Chinese Academy of Sciences,2003,PtRu-HxWO3/C,35.63228256,0,0,0,34.39750049,0,0,0,0,0,0,0,0,0,0,0,0,29.97021695,0,0,44.51016576,0,0,0,5.489834241,0,0,0,0,0,50,2.1,,XC-72R/oxide hybrid,30,230,none,1,0,0,80,,0,formaldehyde,0,0,0,1,7,25,0,0,0,133,217,0.163157895,,,,,,,,5,0.5,0.3,,nafion 112,50,,,,100,1,80,,,,,0,0,0.2,,1,1111.35,1111.35,1,,0.88,0.84,0.8,0.775,0.75,0.725,0.705,0.68,0.665,0.64,0.625,0.61,0.58,0.57,0.55,0.53086,0.51328,0.4971,0.48214,0.46827,0.45539,0.44338,0.43216,0.42166,0.4118,0.40254,0.39382,0.38559,0.37781,0.37045,88,168,240,310,375,435,493.5,544,598.5,640,687.5,732,754,798,825,849.376,872.576,894.78,916.066,936.54,956.319,975.436,993.968,1011.984,1029.5,1046.604,1063.314,1079.652,1095.649,1111.35,1111.35,0.449903271,4,0.122037366,-0.116486231,2002.883514
CO tolerance on PtMo/C electrocatalysts prepared by the formic acid method,Edson A. Ticianelli,Brazil,Universidade de S?o Paulo,2003,PtMo/C,72,0,0,0,0,0,0,0,0,0,0,0,0,28,0,0,0,0,0,0,20,0,0,0,0,0,0,0,0,0,80,2.4,,XC-72R,30,230,none,1,0,0,80,,0,formic acid,0,0,1,0,7,80,1,0,1,55,225,0.409090909,,,,,,,0.55,,0.4,0.3357,20,nafion 115,75,125,2,98,100,1,85,,,,,0,0,0,,1,791.46,791.46,0,1.02,0.85,0.82,0.79,0.76,0.73,0.715,0.69,0.66,0.64,0.62,0.59,0.57,0.55,0.52,0.5,0.47,0.44,0.42,0.40086,0.38328,0.3671,0.35214,0.33827,0.32539,0.31338,0.30216,0.29166,0.2818,0.27254,0.26382,85,164,237,304,365,429,483,528,576,620,649,684,715,728,750,752,748,756,761.634,766.56,770.91,774.708,778.021,780.936,783.45,785.616,787.482,789.04,790.366,791.46,791.46,0.505395093,5,0.692409418,0.050269153,2003.050269
CO tolerance on PtMo/C electrocatalysts prepared by the formic acid method,Edson A. Ticianelli,Brazil,Universidade de S?o Paulo,2003,PtMo/C,78,0,0,0,0,0,0,0,0,0,0,0,0,22,0,0,0,0,0,0,20,0,0,0,0,0,0,0,0,0,80,3.1,,XC-72R,30,230,none,1,0,0,80,,0,formic acid,0,0,1,0,7,80,1,0,1,55,225,0.409090909,,,,,,,0.55,,0.4,0.35,20,nafion 115,75,125,2,98,100,1,85,,,,,0,0,0,,1,821.46,821.46,0,1.04,0.84,0.81,0.79,0.76,0.74,0.72,0.695,0.67,0.65,0.63,0.6,0.575,0.55,0.525,0.5,0.48,0.45,0.43,0.41086,0.39328,0.3771,0.36214,0.34827,0.33539,0.32338,0.31216,0.30166,0.2918,0.28254,0.27382,84,162,237,304,370,432,486.5,536,585,630,660,690,715,735,750,768,765,774,780.634,786.56,791.91,796.708,801.021,804.936,808.45,811.616,814.482,817.04,819.366,821.46,821.46,0.486937891,6,0.235518333,-0.072079335,2002.927921
Studies of carbon monoxide oxidation on carbon-supported platinum-osmium electrocatalysts,E. A. Ticianelli,Brazil,Universidade de S?o Paulo,2003,PtOs/C,89.7749,0,0,0,0,0,0,0,0,0,0,0,0,0,0,0,0,0,10.22510972,0,20,0,0,0,0,0,0,0,0,0,80,2.8,,XC-72R,30,230,none,1,0,0,80,,0,formic acid,0,0,1,0,7,25,0,0,0,55,225,0.409090909,,,,,,,0.6286,,0.35,0.315,20,nafion 115,75,125,2,98,100,1,85,,,,,0,0,0,,1,1299.72,1299.72,1,1.02,0.83,0.8,0.76,0.73,0.7,0.68,0.66,0.64086,0.62328,0.6071,0.59214,0.57827,0.56539,0.55338,0.54216,0.53166,0.5218,0.51254,0.50382,0.49559,0.48781,0.48045,0.47347,0.46685,0.46055,0.45456,0.44885,0.44341,0.43821,0.43324,83,160,228,292,350,408,462,512.688,560.952,607.1,651.354,693.924,735.007,774.732,813.24,850.656,887.06,922.572,957.258,991.18,1024.401,1056.99,1088.981,1120.44,1151.375,1181.856,1211.895,1241.548,1270.809,1299.72,1299.72,0.26928877,7,0.638100536,0.03533862,2003.035339
In?uence of atomic ordering on the electrocatalytic activity of Pt¨CCo alloys in alkaline electrolyte and proton exchange membrane fuel cells,Arumugam Manthiram,United States,University of Texas at Austin,2004,Pt3Co/C,73.14049587,0,0,0,0,0,26.85950413,0,0,0,0,0,0,0,0,0,0,0,0,0,100,0,0,0,0,0,0,0,0,0,0,5.7,,XC-72R,30,230,none,1,0,0,,120,0,NaBH4,0,0,1,0,9,900,1,1,0,88,180,0.204545455,,,,,,,,5,0.9,1,,nafion 117,175,130,2,,100,1,90,,,,,0,0,0,,1,560,560,0,0.92,0.77,0.71,0.665,0.645,0.625,0.59,0.56,0.54,0.51,0.49,0.465,0.44,0.42,0.4,0.37,0.34156,0.31592,0.2927,0.27157,0.25225,0.23452,0.2182,0.20312,0.18915,0.17617,0.16407,0.15277,0.1422,0.13228,0.12296,77,142,199.5,258,312.5,354,392,432,459,490,511.5,528,546,560,555,546.496,537.064,526.86,515.983,504.5,492.492,480.04,467.176,453.96,440.425,426.582,412.479,398.16,383.612,368.88,560,1.607142857,8,0.211611072,-0.080084369,2003.919916
In?uence of atomic ordering on the electrocatalytic activity of Pt¨CCo alloys in alkaline electrolyte and proton exchange membrane fuel cells,Arumugam Manthiram,United States,University of Texas at Austin,2004,Pt3Co/C,73.14049587,0,0,0,0,0,26.85950413,0,0,0,0,0,0,0,0,0,0,0,0,0,100,0,0,0,0,0,0,0,0,0,0,5.5,,XC-72R,30,230,none,1,0,0,,720,0,ammonium hydroxide,0,0,1,0,9,900,1,1,0,88,180,0.204545455,,,,,,,,5,0.9,1,,nafion 117,175,130,2,,100,1,90,,,,,0,0,0,,1,756,756,0,0.98,0.83,0.77,0.74,0.72,0.7,0.68,0.65,0.63,0.61,0.59,0.57,0.55,0.53,0.51,0.49,0.47,0.44,0.42,0.39,0.37,0.34,0.32,0.30086,0.28328,0.2671,0.25214,0.23827,0.22539,0.21338,0.20216,83,154,222,288,350,408,455,504,549,590,627,660,689,714,735,752,748,756,741,740,714,704,691.978,679.872,667.75,655.564,643.329,631.092,618.802,606.48,756,1.19047619,9,0.690312062,0.049673509,2004.049674
In?uence of atomic ordering on the electrocatalytic activity of Pt¨CCo alloys in alkaline electrolyte and proton exchange membrane fuel cells,Arumugam Manthiram,United States,University of Texas at Austin,2004,Pt3Co/C,63.16120907,0,0,0,0,0,36.83879093,0,0,0,0,0,0,0,0,0,0,0,0,0,100,0,0,0,0,0,0,0,0,0,0,5.4,,XC-72R,30,230,none,1,0,0,,720,0,ammonium hydroxide,0,0,1,0,9,900,1,1,0,88,180,0.204545455,,,,,,,,5,0.85,1,,nafion 117,175,130,2,,100,1,90,,,,,0,0,0,,1,714,714,0,0.98,0.84,0.795,0.765,0.73,0.71,0.68,0.66,0.64,0.61,0.58,0.56,0.535,0.51,0.49,0.46,0.44,0.42,0.39,0.36,0.34,0.31,0.29,0.27086,0.25328,0.2371,0.22214,0.20827,0.19539,0.18338,0.17216,84,159,229.5,292,355,408,462,512,549,580,616,642,663,686,690,704,714,702,684,680,651,638,622.978,607.872,592.75,577.564,562.329,547.092,531.802,516.48,714,1.19047619,10,0.854342803,0.105524258,2004.105524
In?uence of atomic ordering on the electrocatalytic activity of Pt¨CCo alloys in alkaline electrolyte and proton exchange membrane fuel cells,Arumugam Manthiram,United States,University of Texas at Austin,2004,PtCo/C,54.75638051,0,0,0,0,0,45.24361949,0,0,0,0,0,0,0,0,0,0,0,0,0,100,0,0,0,0,0,0,0,0,0,0,5.6,,XC-72R,30,230,none,1,0,0,,120,0,NaBH4,0,0,1,0,9,900,1,1,0,88,180,0.204545455,,,,,,,,5,0.8,1,,nafion 117,175,130,2,,100,1,90,,,,,0,0,0,,1,374,374,0,0.95,0.72,0.66,0.6,0.57,0.53,0.5,0.46,0.44,0.4,0.37,0.34,0.3,0.26238,0.22898,0.19914,0.1723,0.14805,0.12602,0.10592,0.08751,0.07059,0.05497,0.04052,0.02711,0.01463,0.01,0.01,0.01,0.01,0.01,72,132,180,228,265,300,322,352,360,370,374,360,341.094,320.572,298.71,275.68,251.685,226.836,201.248,175.02,148.239,120.934,93.196,65.064,36.575,26,27,28,29,30,374,2.139037433,11,0.597411134,0.024665178,2004.024665
In?uence of atomic ordering on the electrocatalytic activity of Pt¨CCo alloys in alkaline electrolyte and proton exchange membrane fuel cells,Arumugam Manthiram,United States,University of Texas at Austin,2004,PtCo/C,54.75638051,0,0,0,0,0,45.24361949,0,0,0,0,0,0,0,0,0,0,0,0,0,100,0,0,0,0,0,0,0,0,0,0,5.4,,XC-72R,30,230,none,1,0,0,,720,0,ammonium hydroxide,0,0,1,0,9,900,1,1,0,88,180,0.204545455,,,,,,,,5,0.8,1,,nafion 117,175,130,2,,100,1,90,,,,,0,0,0,,1,756,756,0,0.95,0.795,0.76,0.73,0.71,0.69,0.67,0.64,0.62,0.6,0.58,0.57,0.55,0.53,0.51,0.49,0.47,0.44,0.42,0.39,0.375,0.34,0.32,0.30086,0.28328,0.2671,0.25214,0.23827,0.22539,0.21338,0.20216,79.5,152,219,284,345,402,448,496,540,580,627,660,689,714,735,752,748,756,741,750,714,704,691.978,679.872,667.75,655.564,643.329,631.092,618.802,606.48,756,1.058201058,12,0.14270881,-0.106822813,2003.893177
In?uence of atomic ordering on the electrocatalytic activity of Pt¨CCo alloys in alkaline electrolyte and proton exchange membrane fuel cells,Arumugam Manthiram,United States,University of Texas at Austin,2004,PtCo/C,47.58064516,0,0,0,0,0,52.41935484,0,0,0,0,0,0,0,0,0,0,0,0,0,100,0,0,0,0,0,0,0,0,0,0,6,,XC-72R,30,230,none,1,0,0,,720,0,ammonium hydroxide,0,0,1,0,9,900,1,1,0,88,180,0.204545455,,,,,,,,5,0.75,1,,nafion 117,175,130,2,,100,1,90,,,,,0,0,0,,1,602,602,0,0.94,0.75,0.72,0.68,0.66,0.64,0.61,0.57,0.55,0.53,0.51,0.49,0.47,0.45,0.43,0.4,0.37,0.34,0.31156,0.28592,0.2627,0.24157,0.22225,0.20452,0.1882,0.17312,0.15915,0.14617,0.13407,0.12277,0.1122,75,144,204,264,320,366,399,440,477,510,539,564,585,602,600,592,578,560.808,543.248,525.4,507.297,488.95,470.396,451.68,432.8,413.79,394.659,375.396,356.033,336.6,602,1.245847176,13,0.50598307,0.001499789,2004.0015
In?uence of atomic ordering on the electrocatalytic activity of Pt¨CCo alloys in alkaline electrolyte and proton exchange membrane fuel cells,Arumugam Manthiram,United States,University of Texas at Austin,2004,PtCo/C,47.58064516,0,0,0,0,0,52.41935484,0,0,0,0,0,0,0,0,0,0,0,0,0,100,0,0,0,0,0,0,0,0,0,0,5.6,,XC-72R,30,230,none,1,0,0,,120,0,NaBH4,0,0,1,0,9,900,1,1,0,88,180,0.204545455,,,,,,,,5,0.75,1,,nafion 117,175,130,2,,100,1,90,,,,,0,0,0,,1,604.604,604.604,0,0.92,0.73,0.675,0.65,0.625,0.59,0.57,0.55,0.53,0.5,0.48,0.465,0.44,0.42,0.4,0.38,0.36086,0.34328,0.3271,0.31214,0.29827,0.28539,0.27338,0.26216,0.25166,0.2418,0.23254,0.22382,0.21559,0.20781,0.20045,73,135,195,250,295,342,385,424,450,480,511.5,528,546,560,570,577.376,583.576,588.78,593.066,596.54,599.319,601.436,602.968,603.984,604.5,604.604,604.314,603.652,602.649,601.35,604.604,1.240481373,14,0.149003958,-0.104071483,2003.895929
Highly stable Pt¨CRu/C as an anode catalyst for use in polymer electrolyte fuel cells,A. Pozio,Italy,University of Rome,2004,PtRu/C,50,0,0,0,50,0,0,0,0,0,0,0,0,0,0,0,0,0,0,0,20,0,0,0,0,0,0,0,0,0,80,3.1,,CNTs,50,120,nanowire,0,1,0,,,0,NaBH4,0,0,1,0,7,25,0,0,0,55,225,0.409090909,,,,,,,0.5,,0.61946,0.30973,13.18,nafion 112,50,,,,100,1,75,300,150,2,1,300,150,0.14,,1,1206.81,1206.81,1,0.96,0.84,0.79,0.75,0.725,0.7,0.675,0.65119,0.62955,0.60978,0.59167,0.575,0.55962,0.54537,0.53214,0.51983,0.50833,0.49758,0.4875,0.47803,0.46912,0.46071,0.45278,0.44527,0.43816,0.43141,0.425,0.4189,0.4131,0.40756,0.40227,84,158,225,290,350,405,455.833,503.64,548.802,591.67,632.5,671.544,708.981,744.996,779.745,813.328,845.886,877.5,908.257,938.24,967.491,996.116,1024.121,1051.584,1078.525,1105,1131.03,1156.68,1181.924,1206.81,1206.81,0.513303668,15,0.970511437,0.188836382,2004.188836
Preparation and characterization of carbon nanofibers as catalyst support material for PEMFC,HojinRyu,Korea,Korea Research Institute of Chemical Technology,2004,Pt/CNFs,100,0,0,0,0,0,0,0,0,0,0,0,0,0,0,0,0,0,0,0,20,0,0,0,0,0,0,0,0,0,80,3.1,,CNTs,50,120,nanowire,0,1,0,,,0,NaBH4,0,0,1,0,7,25,0,0,0,55,225,0.409090909,,,,,,,,5,0.5,0.5,20,nafion 1035,89,130,1,13.78,100,1,80,,,,,0,0,0.1,,1,520,520,0,0.96,0.76,0.71,0.67,0.64,0.6,0.58,0.55,0.52,0.5,0.47,0.45,0.43,0.4,0.37,0.32,0.2733,0.23239,0.19625,0.1641,0.1353,0.10936,0.08588,0.06452,0.04501,0.02711,0.01063,0.01,0.01,0.01,0.01,76,142,201,256,300,348,385,416,450,470,495,516,520,518,480,437.28,395.063,353.25,311.79,270.6,229.656,188.936,148.396,108.024,67.775,27.638,27,28,29,30,520,0.961538462,16,0.742927657,0.065239764,2004.06524
Pt-Co/C Electrocatalysts for Oxygen Reduction in ?H?2?/??O?2 PEMFCs Synthesized by Borohydride Method,Ernesto R. Gonzalez,Brazil,Instituto de Qu? ¡ämica de Sa ?o Carlos,2004,PtCo/C,85,0,0,0,0,0,15,0,0,0,0,0,0,0,0,0,0,0,0,0,20,0,0,0,0,0,0,0,0,0,80,3.8,,XC-72R,30,230,none,1,0,0,,,0,NaBH4,0,0,1,0,7,500,2,0,1,55,225,0.409090909,,,,,,,,4.62,0.4,0.4,19,nafion 115,75,125,2,5,100,1,80,,,,,0,0,0.1,,1,975,975,1,0.961,0.82,0.77,0.75,0.72,0.69,0.67,0.645,0.625,0.6,0.575,0.55119,0.52955,0.50978,0.49167,0.475,0.45962,0.44537,0.43214,0.41983,0.40833,0.39758,0.3875,0.37803,0.36912,0.36071,0.35278,0.34527,0.33816,0.33141,0.325,82,154,225,288,345,402,451.5,500,540,575,606.309,635.46,662.714,688.338,712.5,735.392,757.129,777.852,797.677,816.66,834.918,852.5,869.469,885.888,901.775,917.228,932.229,946.848,961.089,975,975,0.41025641,17,0.367946175,-0.033729789,2003.96627
Structure and Activity of Carbon-Supported Pt-Co Electrocatalysts for Oxygen Reduction,Ernesto R. Gonzalez,Brazil,Instituto de Qu? ¡ämica de Sa ?o Carlos,2004,PtCo/C,63.16120907,0,0,0,0,0,36.83879093,0,0,0,0,0,0,0,0,0,0,0,0,0,20,0,0,0,0,0,0,0,0,0,80,3.9,,XC-72R,30,230,none,1,0,0,25,0,0,none,0,1,0,0,7,550,2,1,0,55,225,0.409090909,,,,,,,0.5,4.62,0.25,0.15,20,nafion 115,75,125,2,5,100,1,80,,,,,0,0,0.1,,1,516,516,0,0.97,0.8,0.76,0.72,0.7,0.66,0.63,0.595,0.56,0.53,0.49,0.46,0.43,0.395,0.345,0.3,0.25,0.2,0.15,0.1033,0.06239,0.02625,0.01,0.01,0.01,0.01,0.01,0.01,0.01,0.01,0.01,80,152,216,280,330,378,416.5,448,477,490,506,516,513.5,483,450,400,340,270,196.27,124.78,55.125,22,23,24,25,26,27,28,29,30,516,0.484496124,18,0.802854079,0.085185992,2004.085186
Structure and Activity of Carbon-Supported Pt-Co Electrocatalysts for Oxygen Reduction,Ernesto R. Gonzalez,Brazil,Instituto de Qu? ¡ämica de Sa ?o Carlos,2004,PtCo/C,75.3651698,0,0,0,0,0,24.6348302,0,0,0,0,0,0,0,0,0,0,0,0,0,21.978,0,0,0,0,0,0,0,0,0,78.022,17.4,,XC-72R,30,230,none,1,0,0,25,0,0,none,0,1,0,0,7,900,2,1,0,55,225,0.409090909,,,,,,,0.5,4.62,0.25,0.15,20,nafion 115,75,125,2,5,100,1,80,,,,,0,0,0.1,,1,546,546,0,0.952,0.8,0.74,0.71,0.68,0.64,0.62,0.595,0.57,0.54,0.505,0.48,0.445,0.42,0.37,0.3233,0.28239,0.24625,0.2141,0.1853,0.15936,0.13588,0.11452,0.09501,0.07711,0.06063,0.04542,0.03132,0.01823,0.01,0.01,80,148,213,272,320,372,416.5,456,486,505,528,534,546,518,484.95,451.824,418.625,385.38,352.07,318.72,285.348,251.944,218.523,185.064,151.575,118.092,84.564,51.044,29,30,546,0.457875458,19,0.464902259,-0.008809079,2003.991191
Structure and Activity of Carbon-Supported Pt-Co Electrocatalysts for Oxygen Reduction,Ernesto R. Gonzalez,Brazil,Instituto de Qu? ¡ämica de Sa ?o Carlos,2004,PtCo/C,65.05858029,0,0,0,0,0,34.94141971,0,0,0,0,0,0,0,0,0,0,0,0,0,23.25,0,0,0,0,0,0,0,0,0,76.75,8.5,,XC-72R,30,230,none,1,0,0,25,0,0,none,0,1,0,0,7,900,2,1,0,55,225,0.409090909,,,,,,,0.5,4.62,0.25,0.15,20,nafion 115,75,125,2,5,100,1,80,,,,,0,0,0.1,,1,552,552,0,0.975,0.82,0.78,0.74,0.72,0.68,0.65,0.63,0.6,0.55,0.53,0.5,0.46,0.42,0.39,0.34,0.3,0.25,0.2,0.1533,0.11239,0.07625,0.0441,0.0153,0.01,0.01,0.01,0.01,0.01,0.01,0.01,82,156,222,288,340,390,441,480,495,530,550,552,546,546,510,480,425,360,291.27,224.78,160.125,97.02,35.19,24,25,26,27,28,29,30,552,0.452898551,20,0.509536975,0.002390793,2004.002391
Structure and Activity of Carbon-Supported Pt-Co Electrocatalysts for Oxygen Reduction,Ernesto R. Gonzalez,Brazil,Instituto de Qu? ¡ämica de Sa ?o Carlos,2004,PtCo/C,54.75638051,0,0,0,0,0,45.24361949,0,0,0,0,0,0,0,0,0,0,0,0,0,25,0,0,0,0,0,0,0,0,0,75,6.7,,XC-72R,30,230,none,1,0,0,25,0,0,none,0,1,0,0,7,900,2,1,0,55,225,0.409090909,,,,,,,0.5,4.62,0.25,0.15,20,nafion 115,75,125,2,5,100,1,80,,,,,0,0,0.1,,1,616,616,0,0.978,0.84,0.8,0.75,0.71,0.69,0.66,0.64,0.62,0.59,0.56,0.54,0.5,0.47,0.44,0.41,0.38,0.34,0.3,0.25,0.2,0.1533,0.11239,0.07625,0.0441,0.0153,0.01,0.01,0.01,0.01,0.01,84,160,225,284,345,396,448,496,531,560,594,600,611,616,615,608,578,540,475,400,321.93,247.258,175.375,105.84,38.25,26,27,28,29,30,616,0.405844156,21,0.21016253,-0.080585743,2003.919414
Structure and Activity of Carbon-Supported Pt-Co Electrocatalysts for Oxygen Reduction,Ernesto R. Gonzalez,Brazil,Instituto de Qu? ¡ämica de Sa ?o Carlos,2004,PtCo/C,47.45626382,0,0,0,0,0,52.54373618,0,0,0,0,0,0,0,0,0,0,0,0,0,26.7,0,0,0,0,0,0,0,0,0,73.3,3.9,1.2,XC-72R,30,230,none,1,0,0,25,0,0,none,0,1,0,0,7,900,2,1,0,55,225,0.409090909,,,,,,,0.5,4.62,0.25,0.15,20,nafion 115,75,125,2,5,100,1,80,,,,,0,0,0.1,,1,616,616,0,0.975,0.84,0.8,0.75,0.71,0.69,0.66,0.64,0.62,0.59,0.56,0.54,0.5,0.47,0.44,0.41,0.38,0.34,0.3,0.26,0.22,0.18238,0.14898,0.11914,0.0923,0.06805,0.04602,0.02592,0.01,0.01,0.01,84,160,225,284,345,396,448,496,531,560,594,600,611,616,615,608,578,540,494,440,382.998,327.756,274.022,221.52,170.125,119.652,69.984,28,29,30,616,0.405844156,22,0.284048885,-0.057085525,2003.942914
Structure and Activity of Carbon-Supported Pt-Co Electrocatalysts for Oxygen Reduction,Ernesto R. Gonzalez,Brazil,Instituto de Qu? ¡ämica de Sa ?o Carlos,2004,PtCo/C,61.36701337,0,0,0,0,0,38.63298663,0,0,0,0,0,0,0,0,0,0,0,0,0,20,0,0,0,0,0,0,0,0,0,80,6.8,,XC-72R,30,230,none,1,0,0,25,0,0,none,0,1,0,0,7,900,2,1,0,55,225,0.409090909,,,,,,,0.5,4.62,0.25,0.15,20,nafion 115,75,125,2,5,100,1,80,,,,,0,0,0.1,,1,637,637,0,0.961,0.83,0.8,0.75,0.72,0.69,0.67,0.65,0.625,0.6,0.57,0.54,0.51,0.49,0.45,0.42,0.37,0.33,0.28,0.2333,0.19239,0.15625,0.1241,0.0953,0.06936,0.04588,0.02452,0.01,0.01,0.01,0.01,83,160,225,288,345,402,455,500,540,570,594,612,637,630,630,592,561,504,443.27,384.78,328.125,273.02,219.19,166.464,114.7,63.752,27,28,29,30,637,0.392464678,23,0.316268327,-0.047815954,2003.952184
Structure and Activity of Carbon-Supported Pt-Co Electrocatalysts for Oxygen Reduction,Ernesto R. Gonzalez,Brazil,Instituto de Qu? ¡ämica de Sa ?o Carlos,2004,PtCo/C,63.16120907,0,0,0,0,0,36.83879093,0,0,0,0,0,0,0,0,0,0,0,0,0,20,0,0,0,0,0,0,0,0,0,80,3.8,,XC-72R,30,230,none,1,0,0,,,0,NaBH4,0,0,1,0,7,25,0,0,0,55,225,0.409090909,,,,,,,0.5,4.62,0.25,0.15,20,nafion 115,75,125,2,5,100,1,80,,,,,0,0,0.1,,1,680,680,0,0.961,0.83,0.8,0.75,0.72,0.69,0.67,0.65,0.625,0.6,0.58,0.55,0.525,0.5,0.475,0.45,0.425,0.4,0.365,0.34,0.3,0.26238,0.22898,0.19914,0.1723,0.14805,0.12602,0.10592,0.08751,0.07059,0.05497,83,160,225,288,345,402,455,500,540,580,605,630,650,665,675,680,680,657,646,600,550.998,503.756,458.022,413.52,370.125,327.652,285.984,245.028,204.711,164.91,680,0.367647059,24,0.795163997,0.082447097,2004.082447
Preparation and characterization of carbon supported Pt and PtRu alloy catalysts reduced by alcohol for polymer electrolyte fuel cell,Koichi Kobayashi,Japan,muashi institute of technology,2004,Pt/C,100,0,0,0,0,0,0,0,0,0,0,0,0,0,0,0,0,0,0,0,30,0,0,0,0,0,0,0,0,0,70,3.2,,home-made carbon,,,none,1,0,0,,120,0,propanol,1,0,0,0,7,300,4,1,0,61.7,217,0.351701783,,,,,,,,4,0.18,0.46,30,nafion 112,50,130,2,2,100,1,80,200,200,,,0,0,0.1,,1,630,630,0,0.95,0.83,0.8,0.76,0.74,0.72,0.69,0.67,0.64,0.62,0.595,0.56,0.525,0.48,0.42,0.36431,0.3161,0.27394,0.23677,0.20375,0.17423,0.14766,0.12364,0.10182,0.0819,0.06364,0.04685,0.03136,0.01701,0.01,0.01,83,160,228,296,360,414,469,512,558,595,616,630,624,588,546.465,505.76,465.698,426.186,387.125,348.46,310.086,272.008,234.186,196.56,159.1,121.81,84.672,47.628,29,30,630,0.285714286,25,0.216759577,-0.078318386,2003.921682
Synthesis of platinum/multi-wall carbon nanotube catalysts,Pan Mu,China,Wuhan University of Technology,2004,Pt/MWNT,100,0,0,0,0,0,0,0,0,0,0,0,0,0,0,0,0,0,0,0,20,0,0,0,0,0,0,0,0,0,80,5,,CNTs,,120,nanowire,0,1,0,,,0,N2H4¡¤H2O,0,0,1,0,7,400,2,1,0,55,225,0.409090909,,,,,,,,,0.11,0.11,20,nafion 117,175,,,,100,1,25,,,,,0,0,0,,1,275,275,0,1.03,0.76,0.7,0.67,0.62,0.55,0.41,0.28481,0.18358,0.10003,0.0299,0.01,0.01,0.01,0.01,0.01,0.01,0.01,0.01,0.01,0.01,0.01,0.01,0.01,0.01,0.01,0.01,0.01,0.01,0.01,0.01,76,140,201,248,275,246,199.367,146.864,90.027,29.9,11,12,13,14,15,16,17,18,19,20,21,22,23,24,25,26,27,28,29,30,275,0.4,26,0.9083829,0.133086268,2004.133086
Performance of polymer electrolyte membrane fuel cells with carbon nanotubes as oxygen reduction catalyst support material,S. Ramaprabhu,India,Indian Institute of Technology Madras,2005,Pt/CNT,100,0,0,0,0,0,0,0,0,0,0,0,0,0,0,0,0,0,0,0,24.35,0,0,0,0,0,0,0,0,0,75.65,4,,CNTs,,120,nanowire,0,1,0,,720,0,NaBH4,0,0,1,0,7,25,0,0,0,55,225,0.409090909,,,,,,,,5,0.5,0.25,19.6,nafion 1035,89,130,2,6.895,100,1,80,,,,,0,0,0.1,,1,405,405,0,1,0.8,0.73,0.69,0.66,0.62,0.58,0.54,0.5,0.45,0.4,0.3533,0.31239,0.27625,0.2441,0.2153,0.18936,0.16588,0.14452,0.12501,0.10711,0.09063,0.07542,0.06132,0.04823,0.03604,0.02465,0.014,0.01,0.01,0.01,80,146,207,264,310,348,378,400,405,400,388.63,374.868,359.125,341.74,322.95,302.976,281.996,260.136,237.519,214.22,190.323,165.924,141.036,115.752,90.1,64.09,37.8,28,29,30,405,1.234567901,27,0.90822936,0.132993017,2005.132993
Carbon supported Pt70Co30?electrocatalyst prepared by the formic acid method for the oxygen reduction reaction in polymer electrolyte fuel cells,Ernesto R. Gonzalez,Brazil,Instituto de Qu? ¡ämica de Sa ?o Carlos,2005,PtCo/C,71,0,0,0,0,0,29,0,0,0,0,0,0,0,0,0,0,0,0,0,20,0,0,0,0,0,0,0,0,0,80,21.3,,XC-72R,30,230,none,1,0,0,80,,0,formic acid,0,0,1,0,7,900,1,1,0,55,225,0.409090909,,,,,,,,4.62,0.4,0.4,20,nafion 115,75,125,2,5,100,1,80,,,,,0,0,0.1,,1,360,360,0,0.951,0.79,0.74,0.7,0.67,0.625,0.55,0.5,0.44,0.4,0.32,0.24657,0.18428,0.13077,0.08432,0.04361,0.01,0.01,0.01,0.01,0.01,0.01,0.01,0.01,0.01,0.01,0.01,0.01,0.01,0.01,0.01,79,148,210,268,312.5,330,350,352,360,320,271.227,221.136,170.001,118.048,65.415,16,17,18,19,20,21,22,23,24,25,26,27,28,29,30,360,1.111111111,28,0.14734213,-0.104790091,2004.89521
Carbon supported Pt70Co30?electrocatalyst prepared by the formic acid method for the oxygen reduction reaction in polymer electrolyte fuel cells,Ernesto R. Gonzalez,Brazil,Instituto de Qu? ¡ämica de Sa ?o Carlos,2005,PtCo/C,71,0,0,0,0,0,29,0,0,0,0,0,0,0,0,0,0,0,0,0,20,0,0,0,0,0,0,0,0,0,80,13.2,,XC-72R,30,230,none,1,0,0,80,,0,formic acid,0,0,1,0,7,500,1,1,0,55,225,0.409090909,,,,,,,,4.62,0.4,0.4,20,nafion 115,75,125,2,5,100,1,80,,,,,0,0,0.1,,1,484,484,0,0.941,0.78,0.73,0.7,0.68,0.64,0.61,0.58,0.55,0.51,0.47,0.44,0.4,0.37,0.34156,0.31592,0.2927,0.27157,0.25225,0.23452,0.2182,0.20312,0.18915,0.17617,0.16407,0.15277,0.1422,0.13228,0.12296,0.11419,0.10591,78,146,210,272,320,366,406,440,459,470,484,480,481,478.184,473.88,468.32,461.669,454.05,445.588,436.4,426.552,416.13,405.191,393.768,381.925,369.72,357.156,344.288,331.151,317.73,484,0.826446281,29,0.533910407,0.00851034,2005.00851
Study of preparation of electrocatalysts for PEMFC byreverse micelles method,ZHU Ke,China,Tianjin University,2005,Pt/C,100,0,0,0,0,0,0,0,0,0,0,0,0,0,0,0,0,0,0,0,19,0,0,0,0,0,0,0,0,0,81,1.9,,XC-72R,30,230,none,1,0,0,,,0,Hydrazine hydrate,0,0,1,0,7,25,0,0,0,55,225,0.409090909,,,,,,,,4,0.4,0.4,1,nafion 115,75,,,,100,1,70,,,,,0,0,0.28,,1,495,495,0,0.99,0.8,0.74,0.72,0.69,0.67,0.65,0.62,0.58,0.55,0.48,0.4154,0.36007,0.31213,0.27021,0.23323,0.20037,0.17098,0.14454,0.12061,0.09887,0.07903,0.06084,0.0441,0.02866,0.01437,0.01,0.01,0.01,0.01,0.01,80,148,216,276,335,390,434,464,495,480,456.94,432.084,405.769,378.294,349.845,320.592,290.666,260.172,229.159,197.74,165.963,133.848,101.43,68.784,35.925,26,27,28,29,30,495,0.808080808,30,0.715008945,0.056807784,2005.056808
Preparation by Inorganic Colloid Method and Characterization of Pt/C Catalysts,TIAN Jian-Hua,China,Tianjin University,2005,Pt/C,100,0,0,0,0,0,0,0,0,0,0,0,0,0,0,0,0,0,0,0,20,0,0,0,0,0,0,0,0,0,80,3.05,,XC-72R,30,230,none,1,0,0,,180,0,formaldehyde,0,0,0,1,5,25,0,0,0,55,225,0.409090909,,,,,,,0.33,4,0.4,0.4,20,nafion 115,75,140,1.5,0.3,,1,70,,,,,0,0,0,,1,517,517,0,0.98,0.825,0.78,0.75,0.72,0.68,0.65,0.615,0.575,0.55,0.51,0.47,0.4,0.3354,0.28007,0.23213,0.19021,0.15323,0.12037,0.09098,0.06454,0.04061,0.01887,0.01,0.01,0.01,0.01,0.01,0.01,0.01,0.01,82.5,156,225,288,340,390,430.5,460,495,510,517,480,436.02,392.098,348.195,304.336,260.491,216.666,172.862,129.08,85.281,41.514,23,24,25,26,27,28,29,30,517,0.773694391,31,0.132818962,-0.111316418,2004.888684
Carbon supported Pt70Co30?electrocatalyst prepared by the formic acid method for the oxygen reduction reaction in polymer electrolyte fuel cells,Ernesto R. Gonzalez,Brazil,Instituto de Qu? ¡ämica de Sa ?o Carlos,2005,PtCo/C,71,0,0,0,0,0,29,0,0,0,0,0,0,0,0,0,0,0,0,0,20,0,0,0,0,0,0,0,0,0,80,7.9,,XC-72R,30,230,none,1,0,0,80,,0,formic acid,0,0,1,0,7,25,0,0,0,55,225,0.409090909,,,,,,,,4.62,0.4,0.4,20,nafion 115,75,125,2,5,100,1,80,,,,,0,0,0.1,,1,572,572,0,0.933,0.82,0.77,0.73,0.7,0.67,0.645,0.6,0.58,0.55,0.52,0.49,0.47,0.44,0.4,0.37,0.32,0.28,0.24238,0.20898,0.17914,0.1523,0.12805,0.10602,0.08592,0.06751,0.05059,0.03497,0.02052,0.01,0.01,82,154,219,280,335,387,420,464,495,520,539,564,572,560,555,512,476,436.284,397.062,358.28,319.83,281.71,243.846,206.208,168.775,131.534,94.419,57.456,29,30,572,0.699300699,32,0.619803054,0.030496358,2005.030496
Carbon supported Pt70Co30?electrocatalyst prepared by the formic acid method for the oxygen reduction reaction in polymer electrolyte fuel cells,Ernesto R. Gonzalez,Brazil,Instituto de Qu? ¡ämica de Sa ?o Carlos,2005,Pt/C,100,0,0,0,0,0,0,0,0,0,0,0,0,0,0,0,0,0,0,0,20,0,0,0,0,0,0,0,0,0,80,4.5,,XC-72R,30,230,none,1,0,0,80,,0,formic acid,0,0,1,0,7,25,0,0,0,55,225,0.409090909,,,,,,,,4.62,0.4,0.4,20,nafion 115,75,125,2,5,100,1,80,,,,,0,0,0.1,,1,598,598,0,0.955,0.82,0.77,0.745,0.72,0.69,0.66,0.63,0.6,0.58,0.55,0.51,0.49,0.46,0.425,0.38,0.33,0.28,0.2333,0.19239,0.15625,0.1241,0.0953,0.06936,0.04588,0.02452,0.01,0.01,0.01,0.01,0.01,82,154,223.5,288,345,396,441,480,522,550,561,588,598,595,570,528,476,419.94,365.541,312.5,260.61,209.66,159.528,110.112,61.3,26,27,28,29,30,598,0.668896321,33,0.333066347,-0.04314617,2004.956854
Well-dispersed surfactant-stabilized Pt C nanocatalysts for fuel cell application Dispersion control and surfactant removal,"Hsing, IM",China,Hong Kong University of Science and Technology,2005,Pt/C,100,0,0,0,0,0,0,0,0,0,0,0,0,0,0,0,0,0,0,0,20,0,0,0,0,0,0,0,0,0,80,2.2,,XC-72R,30,230,none,1,0,0,90,75,0,methanol,0,0,0,0,7,25,0,0,0,128.7,225,0.174825175,,,,,,,0.4286,5,0.4,0.4,1,nafion 112,50,135,1.5,7.5,100,1,80,,,,,0,0,0,,1,1058,1058,1,0.99,0.86,0.82,0.795,0.775,0.75,0.735,0.715,0.7,0.68,0.67,0.655,0.645,0.625,0.605,0.595,0.58,0.56,0.55,0.53,0.51,0.5,0.48,0.46,0.44,0.42,0.398,0.37,0.34,0.305,0.28,86,164,238.5,310,375,441,500.5,560,612,670,720.5,774,812.5,847,892.5,928,952,990,1007,1020,1050,1056,1058,1056,1050,1034.8,999,952,884.5,840,1058,0.378071834,34,0.421809933,-0.019726538,2004.980273
Fabrication and evaluation of the Pt/C catalyst for the anode of the PEMFC,Liu Weifeng,China,Dalian Institute of Chemical Physics£¬Chinese Academy of Sciences,2005,Pt/C,100,0,0,0,0,0,0,0,0,0,0,0,0,0,0,0,0,0,0,0,5,0,0,0,0,0,0,0,0,0,95,2.2,,XC-72R,30,230,none,1,0,0,90,,0,formaldehyde,0,0,0,1,10,25,0,0,0,96,225,0.234375,,,,,,,,,0.3,0.075,5,not-mentioned,,,,,,1,80,,,,,0,0,0,,1,484,484,0,,0.81,0.75,0.72,0.68,0.65,0.61,0.57,0.55,0.51,0.48,0.44,0.4,0.35,0.3033,0.26239,0.22625,0.1941,0.1653,0.13936,0.11588,0.09452,0.07501,0.05711,0.04063,0.02542,0.01132,0.01,0.01,0.01,0.01,81,150,216,272,325,366,399,440,459,480,484,480,455,424.62,393.585,362,329.97,297.54,264.784,231.76,198.492,165.022,131.353,97.512,63.55,29.432,27,28,29,30,484,0.619834711,35,0.390072799,-0.02791293,2004.972087
Fabrication and evaluation of the Pt/C catalyst for the anode of the PEMFC,Liu Weifeng,China,Dalian Institute of Chemical Physics£¬Chinese Academy of Sciences,2005,Pt/C,100,0,0,0,0,0,0,0,0,0,0,0,0,0,0,0,0,0,0,0,10,0,0,0,0,0,0,0,0,0,90,3.1,,XC-72R,30,230,none,1,0,0,90,,0,formaldehyde,0,0,0,1,10,25,0,0,0,96,225,0.234375,,,,,,,,,0.3,0.15,10,not-mentioned,,,,,,1,80,,,,,0,0,0,,1,516,516,0,,0.825,0.77,0.73,0.68,0.65,0.62,0.575,0.55,0.51,0.48,0.45,0.43,0.39,0.35238,0.31898,0.28914,0.2623,0.23805,0.21602,0.19592,0.17751,0.16059,0.14497,0.13052,0.11711,0.10463,0.09299,0.0821,0.0719,0.06232,82.5,154,219,272,325,372,402.5,440,459,480,495,516,507,493.332,478.47,462.624,445.91,428.49,410.438,391.84,372.771,353.298,333.431,313.248,292.775,272.038,251.073,229.88,208.51,186.96,516,0.581395349,36,0.158207224,-0.10018533,2004.899815
Fabrication and evaluation of the Pt/C catalyst for the anode of the PEMFC,Liu Weifeng,China,Dalian Institute of Chemical Physics£¬Chinese Academy of Sciences,2005,Pt/C,100,0,0,0,0,0,0,0,0,0,0,0,0,0,0,0,0,0,0,0,3,0,0,0,0,0,0,0,0,0,97,1.3,,XC-72R,30,230,none,1,0,0,,,0,ethylene glycol,1,0,0,0,10,25,0,0,0,154,225,0.146103896,,,,,,,,,0.3,0.045,3,not-mentioned,,,,,,1,80,,,,,0,0,0,,1,576,576,0,,0.81,0.75,0.72,0.68,0.65,0.61,0.595,0.58,0.55,0.53,0.5,0.48,0.44,0.41,0.38156,0.35592,0.3327,0.31157,0.29225,0.27452,0.2582,0.24312,0.22915,0.21617,0.20407,0.19277,0.1822,0.17228,0.16296,0.15419,81,150,216,272,325,366,416.5,464,495,530,550,576,572,574,572.34,569.472,565.59,560.826,555.275,549.04,542.22,534.864,527.045,518.808,510.175,501.202,491.94,482.384,472.584,462.57,576,0.520833333,37,0.980144477,0.205674203,2005.205674
Fabrication and evaluation of the Pt/C catalyst for the anode of the PEMFC,Liu Weifeng,China,Dalian Institute of Chemical Physics£¬Chinese Academy of Sciences,2005,Pt/C,100,0,0,0,0,0,0,0,0,0,0,0,0,0,0,0,0,0,0,0,20,0,0,0,0,0,0,0,0,0,80,3.1,,XC-72R,30,230,none,1,0,0,90,,0,formaldehyde,0,0,0,1,10,25,0,0,0,94,225,0.239361702,,,,,,,,,0.3,0.3,20,not-mentioned,,,,,,1,80,,,,,0,0,0,,1,588,588,0,,0.88,0.83,0.8,0.76,0.74,0.7,0.675,0.64,0.6,0.57,0.53,0.49,0.44,0.3933,0.35239,0.31625,0.2841,0.2553,0.22936,0.20588,0.18452,0.16501,0.14711,0.13063,0.11542,0.10132,0.08823,0.07604,0.06465,0.054,88,166,240,304,370,420,472.5,512,540,570,583,588,572,550.62,528.585,506,482.97,459.54,435.784,411.76,387.492,363.022,338.353,313.512,288.55,263.432,238.221,212.912,187.485,162,588,0.510204082,38,0.796689992,0.082985633,2005.082986
High performance membrane-electrode assemblies with ultra-low Pt loading for proton exchange membrane fuel cells,Arumugam Manthiram,United States,University of Texas at Austin,2005,Pt/C,100,0,0,0,0,0,0,0,0,0,0,0,0,0,0,0,0,0,0,0,20,0,0,0,0,0,0,0,0,0,80,3.1,,CNTs,30,100,nanowire,0,1,0,140,180,0,ethylene glycol,1,0,0,0,13,25,0,0,0,55,225,0.409090909,,,,,,,0.4286,5,0.25,0.25,20,nafion 115,75,,,,100,0,80,,,,,0,0,0,,1,645,645,0,,0.81,0.78,0.75,0.73,0.7,0.67,0.65,0.62,0.59,0.57,0.53,0.51,0.49,0.45,0.43,0.4,0.35,0.31,0.26,0.22,0.18238,0.14898,0.11914,0.0923,0.06805,0.04602,0.02592,0.01,0.01,0.01,81,156,225,292,350,402,455,496,531,570,583,612,637,630,645,640,595,558,494,440,382.998,327.756,274.022,221.52,170.125,119.652,69.984,28,29,30,645,0.387596899,39,0.63646196,0.034901762,2005.034902
"Effect of Atomic Ordering on the Catalytic Activity of Carbon Supported PtM (M = Fe , Co, Ni, and Cu) Alloys for Oxygen Reduction in PEMFCs",Arumugam Manthiram,United States,University of Texas at Austin,2005,PtCo/C,50,0,0,0,0,0,50,0,0,0,0,0,0,0,0,0,0,0,0,0,23.80952381,0,0,0,0,0,0,0,0,0,76.19047619,5.8,,XC-72R,30,230,none,1,0,0,25,0,0,none,0,1,0,0,7,900,1,1,0,55,225,0.409090909,,,,,,,0.4286,5,0.24,0.3,20,nafion 115,75,130,2,,100,1,75,,,,,0,0,0,,1,451,451,0,0.99,0.83,0.77,0.73,0.7,0.65,0.62,0.575,0.54,0.5,0.45,0.41,0.37238,0.33898,0.30914,0.2823,0.25805,0.23602,0.21592,0.19751,0.18059,0.16497,0.15052,0.13711,0.12463,0.11299,0.1021,0.0919,0.08232,0.0733,0.06481,83,154,219,280,325,372,402.5,432,450,450,451,446.856,440.674,432.796,423.45,412.88,401.234,388.656,375.269,361.18,346.437,331.144,315.353,299.112,282.475,265.46,248.13,230.496,212.57,194.43,451,0.532150776,40,0.828617243,0.094871514,2005.094872
Nanostructured Pt¨CM/C (M?=?Fe and Co) catalysts prepared by a microemulsion method for oxygen reduction in proton exchange membrane fuel cells,Arumugam Manthiram,United States,University of Texas at Austin,2005,PtCo/C,48.47218219,0,0,0,0,0,51.52781781,0,0,0,0,0,0,0,0,0,0,0,0,0,22.6,0,0,0,0,0,0,0,0,0,77.4,5.5,,XC-72R,30,230,none,1,0,0,25,0,0,none,0,1,0,0,7,900,2,1,0,55,225,0.409090909,,0.84,,,,,,5,0.227,0.3,20,nafion 115,75,,,,100,1,75,50,50,,,0,0,0.26,,1,406.968,406.968,0,0.99,0.82,0.76,0.72,0.67,0.62,0.575,0.53,0.48,0.44,0.40238,0.36898,0.33914,0.3123,0.28805,0.26602,0.24592,0.22751,0.21059,0.19497,0.18052,0.16711,0.15463,0.14299,0.1321,0.1219,0.11232,0.1033,0.09481,0.08679,0.0792,82,152,216,268,310,345,371,384,396,402.38,405.878,406.968,405.99,403.27,399.03,393.472,386.767,379.062,370.443,361.04,350.931,340.186,328.877,317.04,304.75,292.032,278.91,265.468,251.691,237.6,406.968,0.557783413,41,0.139283766,-0.108354287,2004.891646
Nanostructured Pt¨CM/C (M?=?Fe and Co) catalysts prepared by a microemulsion method for oxygen reduction in proton exchange membrane fuel cells,Arumugam Manthiram,United States,University of Texas at Austin,2005,PtFe/C,45.46684709,0,0,0,0,0,0,54.53315291,0,0,0,0,0,0,0,0,0,0,0,0,24.2,0,0,0,0,0,0,0,0,0,75.8,6.3,,XC-72R,30,230,none,1,0,0,25,120,0,none,0,1,0,0,7,900,2,1,0,55,225,0.409090909,,0.81,,,,,,5,0.2231,0.3,20,nafion 115,75,,,,100,1,75,50,50,,,0,0,0.26,,1,329,329,0,0.96,0.8,0.74,0.68,0.63,0.58,0.525,0.47,0.4,0.3354,0.28007,0.23213,0.19021,0.15323,0.12037,0.09098,0.06454,0.04061,0.01887,0.01,0.01,0.01,0.01,0.01,0.01,0.01,0.01,0.01,0.01,0.01,0.01,80,148,204,252,290,315,329,320,301.86,280.07,255.343,228.252,199.199,168.518,136.47,103.264,69.037,33.966,19,20,21,22,23,24,25,26,27,28,29,30,329,0.678115502,42,0.122421456,-0.116296695,2004.883703
Nanostructured Pt¨CM/C (M?=?Fe and Co) catalysts prepared by a microemulsion method for oxygen reduction in proton exchange membrane fuel cells,Arumugam Manthiram,United States,University of Texas at Austin,2005,PtFe/C,40.6779661,0,0,0,0,0,0,59.3220339,0,0,0,0,0,0,0,0,0,0,0,0,16.6,0,0,0,0,0,0,0,0,0,83.4,2.5,,XC-72R,30,230,none,1,0,0,,120,0,NaBH4,0,0,1,0,9,200,2,1,0,55,225,0.409090909,,0.83,,,,,,5,0.2114,0.3,20,nafion 115,75,,,,100,1,75,50,50,,,0,0,0.26,,1,294.1,294.1,0,0.96,0.79,0.675,0.63,0.56,0.5,0.45,0.4033,0.36239,0.32625,0.2941,0.2653,0.23936,0.21588,0.19452,0.17501,0.15711,0.14063,0.12542,0.11132,0.09823,0.08604,0.07465,0.064,0.05401,0.04462,0.03579,0.02745,0.01958,0.01213,0.01,79,135,189,224,250,270,282.31,289.912,293.625,294.1,291.83,287.232,280.644,272.328,262.515,251.376,239.071,225.756,211.508,196.46,180.684,164.23,147.2,129.624,111.55,93.054,74.115,54.824,35.177,30,294.1,0.718803128,43,0.70050684,0.05258588,2005.052586
Carbon Nanotube Film by Filtration as Cathode Catalyst Support for Proton-Exchange Membrane Fuel Cell,Yushan Yan,United States,University of California,2005,Pt/CNT,100,0,0,0,0,0,0,0,0,0,0,0,0,0,0,0,0,0,0,0,30,0,0,0,0,0,0,0,0,0,70,3.1,,CNTs,30,100,nanowire,0,1,0,140,180,0,ethylene glycol,1,0,0,0,13,25,0,0,0,55,225,0.409090909,,,,,,,0.4286,5,0.2,0.2,20,nafion 112,50,135,1.5,14,100,1,70,200,200,,,0,0,0.2,,1,588,588,0,0.98,0.825,0.805,0.77,0.73,0.69,0.66,0.63,0.6,0.56,0.53,0.51,0.48,0.45,0.42,0.39,0.35,0.32,0.275,0.24,0.18,0.12431,0.0761,0.03394,0.01,0.01,0.01,0.01,0.01,0.01,0.01,82.5,161,231,292,345,396,441,480,504,530,561,576,585,588,585,560,544,495,456,360,261.051,167.42,78.062,24,25,26,27,28,29,30,588,0.340136054,44,0.581204532,0.020497592,2005.020498
High performance membrane-electrode assemblies with ultra-low Pt loading for proton exchange membrane fuel cells,Arumugam Manthiram,United States,University of Texas at Austin,2005,Pt/C,100,0,0,0,0,0,0,0,0,0,0,0,0,0,0,0,0,0,0,0,20,0,0,0,0,0,0,0,0,0,80,3.1,,CNTs,30,100,nanowire,0,1,0,140,180,0,ethylene glycol,1,0,0,0,13,25,0,0,0,55,225,0.409090909,,,,,,,0.4286,5,0.2,0.2,20,nafion 115,75,,,,100,0,80,,,,,0,0,0,,1,645,645,0,,0.81,0.78,0.75,0.71,0.69,0.65,0.62,0.605,0.59,0.57,0.53,0.51,0.49,0.45,0.43,0.4,0.37,0.33,0.3,0.26,0.21,0.17,0.13238,0.09898,0.06914,0.0423,0.01805,0.01,0.01,0.01,81,156,225,284,345,390,434,484,531,570,583,612,637,630,645,640,629,594,570,520,441,374,304.474,237.552,172.85,109.98,48.735,28,29,30,645,0.310077519,45,0.767465548,0.073052571,2005.073053
