Repository: ruiding-uchicago/Applying-Machine-Learning-to-Boost-the-Development-of-High-performance-Membrane-Electrode-Assembly

The code file was write in jupyter notebook and saved in the corresponding format of .ipynb. To run the code, we suggest users to install Anaconda 3 in windows 10 and install the following necessary python packages with the same or higher version to set up compatible environment:
Python 3.7
jupyter 1.0.0
keras 2.3.1
numpy 1.18.1
pandas 1.0.1
scikit-learn 0.22.1
matplotlib 3.1.3
deep-belief-network 1.0.3
tensorflow-gpu 1.14.0
seaborn 0.10.0
R-Studio 8.13.176095 (for apriori algorithm)
Please notice that the computing of artificial neural network was runned on GPU.

File: Others/database_oxygen.csv (part 2 of 11)
,organic reducing agent,pH,Annealing Temperature,Annealing Time/h,Atomosphere h2,Atomosphere inert,ECSA m2/g,Mass Activity mA mg-1,Specific Activity mA cm-2,Half wave potential £¨V vsRHE£©,Onset Potential £¨V vsRHE£©,ADT cycles,Reduce in half wave potential  mV,Reduce in MA/ mA mg-1,Reduce in SA/mA cm-2,I/C Ratio(ionomer/catalyst),Area cm2,Cathodic Loading Amount mgPt cm-2,Anodic Platinum Loading Amount mgPt cm-2,Anodic catalyst type x wt% Pt/C,Membrane,membrane thickness,Hot Press Temperature,Hot Press Time min,Hot Press Pressure Mpa,Humidity %,GDE for 1,celltemp,Flowing rate of H2 ml min-1,flowing rate of cathode gas(O2/air),stoichiometry/anode,stoichiometry/cathode,stoich to flow anode,stoich to flow cathode,Back Pressure Mpa,"Current decay at 0.6V(ma,cm2)",Cathode gas oxygen ratio,Maximum Power Density mW cm-2,MPD caculated,qualified,Open Circuit Voltage V,Voltage 100mA cm0,Voltage 200mA cm0,Voltage 300mA cm0,Voltage 400mA cm0,Voltage 500mA cm0,Voltage 600mA cm0,Voltage 700mA cm0,Voltage 800mA cm0,Voltage 900mA cm0,Voltage 1000mA cm0,Voltage 1100mA cm0,Voltage 1200mA cm0,Voltage 1300mA cm0,Voltage 1400mA cm0,Voltage 1500mA cm0,Voltage 1600mA cm0,Voltage 1700mA cm0,Voltage 1800mA cm0,Voltage 1900mA cm0,Voltage 2000mA cm0,Voltage 2100mA cm0,Voltage 2200mA cm0,Voltage 2300mA cm0,Voltage 2400mA cm0,Voltage 2500mA cm0,Voltage 2600mA cm0,Voltage 2700mA cm0,Voltage 2800mA cm0,Voltage 2900mA cm0,Voltage 3000mA cm0,,,,,,,,,,,,,,,,,,,,,,,,,,,,,,,,pt use,,Rand,Rand num,Year for plot
Nanostructured Pt¨CM/C (M?=?Fe and Co) catalysts prepared by a microemulsion method for oxygen reduction in proton exchange membrane fuel cells,Arumugam Manthiram,United States,University of Texas at Austin,2005,PtCo/C,30.90432907,0,0,0,0,0,69.09567093,0,0,0,0,0,0,0,0,0,0,0,0,0,17.1,0,0,0,0,0,0,0,0,0,82.9,3.1,,XC-72R,30,230,none,1,0,0,,120,0,NaBH4,0,0,1,0,9,200,2,1,0,55,225,0.409090909,,0.86,,,,,,5,0.1789,0.3,20,nafion 115,75,,,,100,1,75,50,50,,,0,0,0.26,,1,344,344,0,0.96,0.8,0.75,0.7,0.65,0.6,0.55,0.49,0.43,0.37431,0.3261,0.28394,0.24677,0.21375,0.18423,0.15766,0.13364,0.11182,0.0919,0.07364,0.05685,0.04136,0.02701,0.0137,0.01,0.01,0.01,0.01,0.01,0.01,0.01,80,150,210,260,300,330,343,344,336.879,326.1,312.334,296.124,277.875,257.922,236.49,213.824,190.094,165.42,139.916,113.7,86.856,59.422,31.51,24,25,26,27,28,29,30,344,0.52005814,46,0.642698584,0.036568139,2005.036568
High performance membrane-electrode assemblies with ultra-low Pt loading for proton exchange membrane fuel cells,Arumugam Manthiram,United States,University of Texas at Austin,2005,Pt/C,100,0,0,0,0,0,0,0,0,0,0,0,0,0,0,0,0,0,0,0,20,0,0,0,0,0,0,0,0,0,80,3.1,,CNTs,30,100,nanowire,0,1,0,140,180,0,ethylene glycol,1,0,0,0,13,25,0,0,0,55,225,0.409090909,,,,,,,0.4286,5,0.1,0.1,20,nafion 115,75,,,,100,0,80,,,,,0,0,0,,1,684,684,0,,0.82,0.79,0.76,0.73,0.7,0.67,0.65,0.62,0.6,0.58,0.55,0.52,0.5,0.48,0.45,0.42,0.4,0.38,0.33,0.3,0.25,0.2,0.1533,0.11239,0.07625,0.0441,0.0153,0.01,0.01,0.01,82,158,228,292,350,402,455,496,540,580,605,624,650,672,675,672,680,684,627,600,525,440,352.59,269.736,190.625,114.66,41.31,28,29,30,684,0.14619883,47,0.991526668,0.238786285,2005.238786
Novel carbon aerogel-supported catalysts for PEM fuel cell application,A.Smirnova,United States,University of Connecticut,2005,Aerogel supported Pt,100,0,0,0,0,0,0,0,0,0,0,0,0,0,0,0,0,0,0,0,20,0,0,0,0,0,0,0,0,0,80,3.1,,carbon aerogel,,250,none,1,0,0,300,,0,ethylene glycol,1,0,0,0,10,25,0,0,0,101,225,0.222772277,,,,,,,0.33,6.25,0.1,0.1,35,nafion 117,175,,5,7,100,0,80,,,,,0,0,0,,1,888.45,888.45,0,0.93,0.78,0.69,0.65,0.63,0.62,0.6,0.58,0.56,0.54,0.52,0.51,0.5,0.49,0.48,0.47,0.45,0.44,0.42,0.4,0.39,0.37,0.36,0.35031,0.34119,0.3326,0.32449,0.31683,0.30957,0.30269,0.29615,78,138,195,252,310,360,406,448,486,520,561,600,637,672,705,720,748,756,760,780,777,792,805.713,818.856,831.5,843.674,855.441,866.796,877.801,888.45,888.45,0.112555574,48,0.549636986,0.012474425,2005.012474
High performance membrane-electrode assemblies with ultra-low Pt loading for proton exchange membrane fuel cells,Arumugam Manthiram,United States,University of Texas at Austin,2005,Pt/C,100,0,0,0,0,0,0,0,0,0,0,0,0,0,0,0,0,0,0,0,20,0,0,0,0,0,0,0,0,0,80,3.1,,CNTs,30,100,nanowire,0,1,0,140,180,0,ethylene glycol,1,0,0,0,13,25,0,0,0,55,225,0.409090909,,,,,,,0.4286,5,0.05,0.05,20,nafion 115,75,,,,100,0,80,,,,,0,0,0,,1,608,608,0,,0.8,0.76,0.74,0.7,0.68,0.65,0.62,0.6,0.58,0.55,0.51,0.49,0.465,0.43,0.4,0.38,0.33,0.3,0.25,0.22,0.19156,0.16592,0.1427,0.12157,0.10225,0.08452,0.0682,0.05312,0.03915,0.02617,80,152,222,280,340,390,434,480,522,550,561,588,604.5,602,600,608,561,540,475,440,402.276,365.024,328.21,291.768,255.625,219.752,184.14,148.736,113.535,78.51,608,0.082236842,49,0.597389517,0.024659592,2005.02466
Preparation of Pt supported on mesoporous carbons for the reduction of oxygen in polymer electrolyte membrane fuel cell (PEMFC),Jongheop Yi,Korea,Seoul National University,2006,Pt/SM-C,100,0,0,0,0,0,0,0,0,0,0,0,0,0,0,0,0,0,0,0,20,0,0,0,0,0,0,0,0,0,80,2.8,,silica-C£¨SM-C£©,,740,none,1,0,0,90,,0,formaldehyde,0,0,0,1,7,25,0,0,0,66,225,0.340909091,,,,,,,,5,0.4,0.3,20,nafion 115,75,120,3,,,1,70,350,400,,,0,0,0,,1,400,400,0,1,0.78,0.72,0.68,0.64,0.6,0.56,0.52,0.48,0.44,0.4,0.35,0.31,0.27238,0.23898,0.20914,0.1823,0.15805,0.13602,0.11592,0.09751,0.08059,0.06497,0.05052,0.03711,0.02463,0.01299,0.01,0.01,0.01,0.01,78,144,204,256,300,336,364,384,396,400,385,372,354.094,334.572,313.71,291.68,268.685,244.836,220.248,195.02,169.239,142.934,116.196,89.064,61.575,33.774,27,28,29,30,400,1,50,0.01983162,-0.205723902,2005.794276
Preparation of Pt supported on mesoporous carbons for the reduction of oxygen in polymer electrolyte membrane fuel cell (PEMFC),Jongheop Yi,Korea,Seoul National University,2006,Pt/HS-C,100,0,0,0,0,0,0,0,0,0,0,0,0,0,0,0,0,0,0,0,20,0,0,0,0,0,0,0,0,0,80,2.7,,silica-C£¨HS-C£©,,939,none,1,0,0,90,,0,formaldehyde,0,0,0,1,7,25,0,0,0,69,225,0.326086957,,,,,,,,5,0.4,0.3,20,nafion 115,75,120,3,,,1,70,350,400,,,0,0,0,,1,415,415,0,1,0.78,0.73,0.7,0.66,0.61,0.58,0.53,0.5,0.45,0.415,0.37,0.33,0.29238,0.25898,0.22914,0.2023,0.17805,0.15602,0.13592,0.11751,0.10059,0.08497,0.07052,0.05711,0.04463,0.03299,0.0221,0.0119,0.01,0.01,78,146,210,264,305,348,371,400,405,415,407,396,380.094,362.572,343.71,323.68,302.685,280.836,258.248,235.02,211.239,186.934,162.196,137.064,111.575,85.774,59.67,33.32,29,30,415,0.963855422,51,0.442129703,-0.014557183,2005.985443
Preparation of Pt supported on mesoporous carbons for the reduction of oxygen in polymer electrolyte membrane fuel cell (PEMFC),Jongheop Yi,Korea,Seoul National University,2006,Pt/TM-C,100,0,0,0,0,0,0,0,0,0,0,0,0,0,0,0,0,0,0,0,20,0,0,0,0,0,0,0,0,0,80,2.2,,silica-C£¨TM-C£©,,780,none,1,0,0,90,,0,formaldehyde,0,0,0,1,7,25,0,0,0,76,225,0.296052632,,,,,,,,5,0.4,0.3,20,nafion 115,75,120,3,,,1,70,350,400,,,0,0,0,,1,457.028,457.028,0,1,0.78,0.73,0.7,0.66,0.63,0.59,0.55,0.52,0.48,0.45,0.41,0.38,0.35156,0.32592,0.3027,0.28157,0.26225,0.24452,0.2282,0.21312,0.19915,0.18617,0.17407,0.16277,0.1522,0.14228,0.13296,0.12419,0.11591,0.01,78,146,210,264,315,354,385,416,432,450,451,456,457.028,456.288,454.05,450.512,445.825,440.136,433.58,426.24,418.215,409.574,400.361,390.648,380.5,369.928,358.992,347.732,336.139,30,457.028,0.875219899,52,0.592733492,0.023458221,2006.023458
Synthesis and Structure-Activity Relationship Exploration of Carbon-Supported PtRuNi Nanocomposite as a CO-Tolerant Electrocatalyst for Proton Exchange Membrane Fuel Cells,Huamin Zhang,China,Dalian Institute of Chemical Physics£¬Chinese Academy of Sciences,2006,PtRuNi/C,37.00320203,0,0,0,32.12196374,30.87483423,0,0,0,0,0,0,0,0,0,0,0,0,0,0,40,0,0,0,0,0,0,0,0,0,60,3.6,,XC-72R,30,230,none,1,0,0,198,,1,ethylene glycol,1,0,0,0,10,500,4,1,0,40.7,217,0.533169533,,,,,,,0.4286,5,0.35,0.0798,19.95,nafion 112,50,140,1,10,100,1,80,,,,,0,0,0.2,,1,768,768,0,0.95,0.88,0.85,0.83,0.8,0.77,0.75,0.72,0.7,0.68,0.65,0.63,0.6,0.57,0.54,0.51,0.48,0.45156,0.42592,0.4027,0.38157,0.36225,0.34452,0.3282,0.31312,0.29915,0.28617,0.27407,0.26277,0.2522,0.24228,88,170,249,320,385,450,504,560,612,650,693,720,741,756,765,768,767.652,766.656,765.13,763.14,760.725,757.944,754.86,751.488,747.875,744.042,739.989,735.756,731.38,726.84,768,0.455729167,53,0.399693016,-0.025414177,2005.974586
Radiation induced synthesis of Pt nanoparticles supported on carbon nanotubes,Hengdong Wang,China,"Shanghai Institute ofApplied Physics, Chinese Academy ofSciences",2006,Pt/CNT,100,0,0,0,0,0,0,0,0,0,0,0,0,0,0,0,0,0,0,0,36.8,0,0,0,0,0,0,0,0,0,63.2,3.1,0.3,CNTs,,120,nanowire,0,1,0,25,0,0,Co gamma irradiation,0,0,0,0,7,25,0,0,0,61.7,217,0.351701783,,,,,,,1.1,5,0.33,0.33,36.8,nafion 112,50,130,1.5,7.5,100,1,60,200,200,,,0,0,0.1,,1,396,396,0,1,0.8,0.735,0.7,0.66,0.63,0.58,0.55,0.495,0.44,0.36,0.28657,0.22428,0.17077,0.12432,0.08361,0.04763,0.01562,0.01,0.01,0.01,0.01,0.01,0.01,0.01,0.01,0.01,0.01,0.01,0.01,0.01,80,147,210,264,315,348,385,396,396,360,315.227,269.136,222.001,174.048,125.415,76.208,26.554,18,19,20,21,22,23,24,25,26,27,28,29,30,396,0.833333333,54,0.195956575,-0.085615301,2005.914385
Carbon-Supported Pt-Co Catalysts Prepared by a Modified Polyol Process as Cathodes for PEM Fuel Cells,H. Mercedes Villullas,Brazil,"Departamento de F? ¡äsico Qu? ¡ämica, Instituto de Qu? ¡ämica,",2007,Pt70Co30/C,73,0,0,0,0,0,27,0,0,0,0,0,0,0,0,0,0,0,0,0,20,0,0,0,0,0,0,0,0,0,80,1.9,0.2,XC-72R,30,230,none,1,0,0,298,30,0,"1,2 hexadecanediol",0,0,0,1,7,850,5,0,1,55,225,0.409090909,,,,,,,0.55,,0.359742229,0.4,20,nafion 115,75,125,2,98,100,1,80,,,,,0,0,0.1,,1,640,640,0,0.97,0.81,0.76,0.74,0.72,0.7,0.67,0.64,0.61,0.59,0.57,0.54,0.5,0.48,0.45,0.42,0.4,0.37,0.33,0.3,0.26,0.23,0.2,0.15,0.12,0.09156,0.06592,0.0427,0.02157,0.01,0.01,81,152,222,288,350,402,448,488,531,570,594,600,624,630,630,640,629,594,570,520,483,440,345,288,228.9,171.392,115.29,60.396,29,30,640,0.562097233,55,0.449978362,-0.012571602,2006.987428
A novel carbon supported PtAuFe as CO-tolerant anode catalyst for proton exchange membrane fuel cells,Huamin Zhang,China,Dalian Institute of Chemical Physics£¬Chinese Academy of Sciences,2007,Pt/C,100,0,0,0,0,0,0,0,0,0,0,0,0,0,0,0,0,0,0,0,20,0,0,0,0,0,0,0,0,0,80,2.2,,XC-72R,30,230,none,1,0,0,198,2,1,ethylene glycol,1,0,0,0,10,400,4,0,1,55,225,0.409090909,,,,,,,0.15,5,0.31,0.08,20,nafion 1035,89,140,1,10,100,1,80,20,34.5,,,0,0,0.2,,1,901,901,1,1.02,0.85,0.83,0.795,0.78,0.76,0.74,0.73,0.72,0.7,0.68,0.66,0.65,0.62,0.6,0.58,0.56,0.53,0.49,0.45238,0.41898,0.38914,0.3623,0.33805,0.31602,0.29592,0.27751,0.26059,0.24497,0.23052,0.21711,85,166,238.5,312,380,444,511,576,630,680,726,780,806,840,870,896,901,882,859.522,837.96,817.194,797.06,777.515,758.448,739.8,721.526,703.593,685.916,668.508,651.33,901,0.344062153,56,0.118617175,-0.11819278,2006.881807
A novel carbon supported PtAuFe as CO-tolerant anode catalyst for proton exchange membrane fuel cells,Huamin Zhang,China,Dalian Institute of Chemical Physics£¬Chinese Academy of Sciences,2007,PtAuFe/C,68.49249156,0,1.694928408,0,0,0,0,29.81258003,0,0,0,0,0,0,0,0,0,0,0,0,23,0,0,0,0,0,0,0,0,0,77,2,,XC-72R,30,230,none,1,0,0,198,2,1,ethylene glycol,1,0,0,0,10,400,4,0,1,55,225,0.409090909,,,,,,,0.15,5,0.31,0.08,20,nafion 1035,89,140,1,10,100,1,80,20,34.5,,,0,0,0.2,,1,1331.46,1331.46,1,1.02,0.85,0.83,0.805,0.8,0.78,0.765,0.75,0.74,0.73,0.72,0.705,0.69,0.67,0.66,0.64,0.63,0.62,0.6,0.58086,0.56328,0.5471,0.53214,0.51827,0.50539,0.49338,0.48216,0.47166,0.4618,0.45254,0.44382,85,166,241.5,320,390,459,525,592,657,720,775.5,828,871,924,960,1008,1054,1080,1103.634,1126.56,1148.91,1170.708,1192.021,1212.936,1233.45,1253.616,1273.482,1293.04,1312.366,1331.46,1331.46,0.232827122,57,0.44247529,-0.01446964,2006.98553
A novel carbon supported PtAuFe as CO-tolerant anode catalyst for proton exchange membrane fuel cells,Huamin Zhang,China,Dalian Institute of Chemical Physics£¬Chinese Academy of Sciences,2007,PtAuFe/C,76.01642773,0,1.881117184,0,0,0,0,22.10245508,0,0,0,0,0,0,0,0,0,0,0,0,22.17,0,0,0,0,0,0,0,0,0,77.83,3.1,,XC-72R,30,230,none,1,0,0,198,2,1,ethylene glycol,1,0,0,0,10,400,4,0,1,55,225,0.409090909,,,,,,,0.15,5,0.31,0.08,20,nafion 1035,89,140,1,10,100,1,80,225,300,,,0,0,0.2,,1,1721.28,1721.28,1,1.01,0.86,0.83,0.8,0.795,0.775,0.76,0.75,0.74,0.73,0.72,0.705,0.7,0.69,0.68,0.67031,0.66119,0.6526,0.64449,0.63683,0.62957,0.62269,0.61615,0.60994,0.60403,0.59839,0.59301,0.58787,0.58296,0.57826,0.57376,86,166,240,318,387.5,456,525,592,657,720,775.5,840,897,952,1005.465,1057.904,1109.42,1160.082,1209.977,1259.14,1307.649,1355.53,1402.862,1449.672,1495.975,1541.826,1587.249,1632.288,1676.954,1721.28,1721.28,0.180098531,58,0.541774429,0.010490506,2007.010491
Pd-based PdPt(19:1)/C electrocatalyst as an electrode in PEM fuel cell,Yung-Eun Sung,Korea,Seoul National University,2007,PdPt/C,5,95,0,0,0,0,0,0,0,0,0,0,0,0,0,0,0,0,0,0,60,0,0,0,0,0,0,0,0,0,40,4.4,,XC-72R,30,230,none,1,0,0,,,0,NaBH4,0,0,1,0,7,25,0,0,0,88,180,0.204545455,,,,,,,,,0.2,0.2,60,nafion 112,50,,,,100,0,70,225,300,1.5,2,225,300,0,,1,422.5,422.5,0,0.86,0.71,0.58,0.55,0.53,0.51,0.475,0.44,0.42,0.4,0.38,0.36,0.35,0.325,0.3,0.27,0.24156,0.21592,0.1927,0.17157,0.15225,0.13452,0.1182,0.10312,0.08915,0.07617,0.06407,0.05277,0.0422,0.03228,0.02296,71,116,165,212,255,285,308,336,360,380,396,420,422.5,420,405,386.496,367.064,346.86,325.983,304.5,282.492,260.04,237.176,213.96,190.425,166.582,142.479,118.16,93.612,68.88,422.5,0.473372781,59,0.106981088,-0.124274402,2006.875726
Efficient Oxygen Reduction Fuel Cell Electrocatalysis on Voltammetrically Dealloyed Pt¨CCu¨CCo Nanoparticles,Peter Strasser,United States,University of Houston,2007,PtCuCo/C,20,0,0,0,0,0,60,0,0,0,20,0,0,0,0,0,0,0,0,0,49.50056054,0,0,0,0,0,0,0,0,0,50.49943946,4.4,,XC-72R,30,230,none,1,0,0,25,0,0,none,0,1,0,0,7,600,2,0,1,112,370,0.330357143,0.9,1.05,,,,,,10,0.183,0.4,40,nafion 212,50,,,,100,0,80,,,,,0,0,0.15,,1,2187.42,2187.42,1,0.95,0.89,0.86,0.845,0.837,0.83,0.818,0.815,0.806,0.805,0.798,0.795,0.792,0.789,0.785,0.782,0.779,0.775,0.775,0.775,0.77,0.76511,0.76043,0.75594,0.75164,0.74751,0.74355,0.73974,0.73607,0.73254,0.72914,89,172,253.5,334.8,415,490.8,570.5,644.8,724.5,798,874.5,950.4,1025.7,1099,1173,1246.4,1317.5,1395,1472.5,1540,1606.731,1672.946,1738.662,1803.936,1868.775,1933.23,1997.298,2060.996,2124.366,2187.42,2187.42,0.083660202,60,0.865658129,0.110609884,2007.11061
Efficient Oxygen Reduction Fuel Cell Electrocatalysis on Voltammetrically Dealloyed Pt¨CCu¨CCo Nanoparticles,Peter Strasser,United States,University of Houston,2007,PtCuCo/C,20,0,0,0,0,0,20,0,0,0,60,0,0,0,0,0,0,0,0,0,48.93377367,0,0,0,0,0,0,0,0,0,51.06622633,4.4,,XC-72R,30,230,none,1,0,0,25,0,0,none,0,1,0,0,7,600,2,0,1,111,490,0.441441441,0.88,1.05,,,,,,10,0.15,0.4,40,nafion 212,50,,,,100,0,80,,,,,0,0,0.15,,1,2299.44,2299.44,1,0.95,0.9,0.87,0.855,0.845,0.84,0.83,0.828,0.82,0.82,0.815,0.809,0.806,0.804,0.801,0.8,0.798,0.79,0.79,0.784,0.786,0.78203,0.78011,0.77824,0.77643,0.77466,0.77294,0.77126,0.76963,0.76803,0.76648,90,174,256.5,338,420,498,579.6,656,738,815,889.9,967.2,1045.2,1121.4,1200,1276.8,1343,1422,1489.6,1572,1642.263,1716.242,1789.952,1863.432,1936.65,2009.644,2082.402,2154.964,2227.287,2299.44,2299.44,0.065233274,61,0.040931797,-0.173997394,2006.826003
Efficient Oxygen Reduction Fuel Cell Electrocatalysis on Voltammetrically Dealloyed Pt¨CCu¨CCo Nanoparticles,Peter Strasser,United States,University of Houston,2007,PtCuCo/C,20,0,0,0,0,0,40,0,0,0,40,0,0,0,0,0,0,0,0,0,49.218767,0,0,0,0,0,0,0,0,0,50.781233,4.4,,XC-72R,30,230,none,1,0,0,25,0,0,none,0,1,0,0,7,600,2,0,1,117,390,0.333333333,0.86,1.05,,,,,,10,0.15,0.4,40,nafion 212,50,,,,100,0,80,,,,,0,0,0.15,,1,2321.73,2321.73,1,0.95,0.89,0.86,0.845,0.837,0.83,0.82,0.815,0.81,0.807,0.806,0.802,0.8,0.797,0.794,0.792,0.793,0.7915,0.79,0.784,0.783,0.78201,0.78104,0.78009,0.77915,0.77824,0.77734,0.77646,0.77559,0.77474,0.77391,89,172,253.5,334.8,415,492,570.5,648,726.3,806,882.2,960,1036.1,1111.6,1188,1268.8,1345.55,1422,1489.6,1566,1642.221,1718.288,1794.207,1869.96,1945.6,2021.084,2096.442,2171.652,2246.746,2321.73,2321.73,0.064606996,62,0.783496736,0.078405723,2007.078406
Carbon Nanotube Free-Standing Membrane of Pt/SWNTs as Catalyst Layer in Hydrogen Fuel Cells,Robert C. Haddon,United States,University of California,2007,CNTFSM¨CPt/SWNT,100,0,0,0,0,0,0,0,0,0,0,0,0,0,0,0,0,0,0,0,30,0,0,0,0,0,0,0,0,0,70,3.9,,CNTs,,120,nanowire,0,1,0,140,180,0,ethylene glycol,1,0,0,0,10,25,0,0,0,61.7,217,0.351701783,,,,,,,0.4286,5,0.082,0.2,20,nafion 212,50,145,3,14,100,1,70,200,200,,,0,0,0.24,,1,689,689,0,0.97,0.87,0.83,0.8,0.77,0.74,0.71,0.69,0.66,0.63,0.61,0.58,0.55,0.53,0.49,0.44,0.4,0.36,0.3,0.25,0.2033,0.16239,0.12625,0.0941,0.0653,0.03936,0.01588,0.01,0.01,0.01,0.01,87,166,240,308,370,426,483,528,567,610,638,660,689,686,660,640,612,540,475,406.6,341.019,277.75,216.43,156.72,98.4,41.288,27,28,29,30,689,0.119013062,63,0.110817728,-0.122219087,2006.877781
High Performance Hydrogen Fuel Cells with Ultralow Pt Loading Carbon Nanotube Thin Film Catalysts,Robert C. Haddon,United States,UniVersity of California,2007,Pt/MWNTs,100,0,0,0,0,0,0,0,0,0,0,0,0,0,0,0,0,0,0,0,26.8,0,0,0,0,0,0,0,0,0,73.2,2.1,,CNTs,,120,none,1,0,0,140,180,0,ethylene glycol,1,0,0,0,10,25,0,0,0,55,225,0.409090909,,,,,,,0.538,5,0.012,0.2,20,nafion 212,50,145,3,14,100,1,70,200,200,,,0,0,0.24,,1,629,629,0,0.97,0.77,0.73,0.69,0.66,0.63,0.605,0.58,0.56,0.54,0.51,0.495,0.475,0.45,0.43,0.4,0.39,0.37,0.34,0.31,0.27,0.23,0.19238,0.15898,0.12914,0.1023,0.07805,0.05602,0.03592,0.01751,0.01,77,146,207,264,315,363,406,448,486,510,544.5,570,585,602,600,624,629,612,589,540,483,423.236,365.654,309.936,255.75,202.93,151.254,100.576,50.779,30,629,0.019077901,64,0.654314877,0.039699622,2007.0397
Ordered Hierarchical Nanostructured Carbon as a Highly Efficient Cathode Catalyst Support in Proton Exchange Membrane Fuel Cell,Jong-Sung Yu,Korea,Korea University,2008,Pt(20%)/OHNC,100,0,0,0,0,0,0,0,0,0,0,0,0,0,0,0,0,0,0,0,20,0,0,0,0,0,0,0,0,0,80,2.6,,home-made carbon,,962,none,1,0,0,198,1.667,1,ethylene glycol,1,0,0,0,9,25,0,0,0,68,226,0.332352941,,,,,,,0.333,6.25,0.4,0.2,20,nafion 112,50,,,,100,1,60,,,,,0,0,0,,1,388,388,0,0.9,0.815,0.765,0.7,0.65,0.6,0.57,0.52,0.485,0.43,0.38,0.32,0.25,0.17,0.09657,0.03428,0.01,0.01,0.01,0.01,0.01,0.01,0.01,0.01,0.01,0.01,0.01,0.01,0.01,0.01,0.01,81.5,153,210,260,300,342,364,388,387,380,352,300,221,135.198,51.42,16,17,18,19,20,21,22,23,24,25,26,27,28,29,30,388,1.030927835,65,0.868330854,0.111853564,2008.111854
Ordered Hierarchical Nanostructured Carbon as a Highly Efficient Cathode Catalyst Support in Proton Exchange Membrane Fuel Cell,Jong-Sung Yu,Korea,Korea University,2008,Pt(60%)/OHNC,100,0,0,0,0,0,0,0,0,0,0,0,0,0,0,0,0,0,0,0,60,0,0,0,0,0,0,0,0,0,40,3.3,,home-made carbon,,962,none,1,0,0,198,1.667,1,ethylene glycol,1,0,0,0,9,25,0,0,0,68,180,0.264705882,,,,,,,0.333,6.25,0.4,0.2,20,nafion 112,50,,,,100,1,60,,,,,0,0,0,,1,400,400,0,0.88,0.785,0.73,0.695,0.65,0.605,0.575,0.53,0.49,0.44,0.4,0.36,0.315,0.255,0.15,0.05476,0.01,0.01,0.01,0.01,0.01,0.01,0.01,0.01,0.01,0.01,0.01,0.01,0.01,0.01,0.01,78.5,146,208.5,260,302.5,345,371,392,396,400,396,378,331.5,210,82.14,16,17,18,19,20,21,22,23,24,25,26,27,28,29,30,400,1,66,0.279653714,-0.058387052,2007.941613
Ordered Hierarchical Nanostructured Carbon as a Highly Efficient Cathode Catalyst Support in Proton Exchange Membrane Fuel Cell,Jong-Sung Yu,Korea,Korea University,2008,Pt(40%)/OHNC,100,0,0,0,0,0,0,0,0,0,0,0,0,0,0,0,0,0,0,0,40,0,0,0,0,0,0,0,0,0,60,3,,home-made carbon,,962,none,1,0,0,198,1.667,1,ethylene glycol,1,0,0,0,9,25,0,0,0,68,217,0.319117647,,,,,,,0.333,6.25,0.4,0.2,20,nafion 112,50,,,,100,1,60,,,,,0,0,0,,1,450,450,0,0.95,0.79,0.735,0.7,0.66,0.625,0.598,0.56,0.525,0.49,0.45,0.402,0.365,0.303,0.24,0.17,0.1054,0.05007,0.01,0.01,0.01,0.01,0.01,0.01,0.01,0.01,0.01,0.01,0.01,0.01,0.01,79,147,210,264,312.5,358.8,392,420,441,450,442.2,438,393.9,336,255,168.64,85.119,18,19,20,21,22,23,24,25,26,27,28,29,30,450,0.888888889,67,0.395763748,-0.02643276,2007.973567
PtTiO x / C Electrocatalysts with Improved Durability in H2 / O2 PEMFCs without External Humidification,Qing Mao,China,Dalian Institute of Chemical Physics£¬Chinese Academy of Sciences,2008,83:17:00,83,0,0,0,0,0,0,0,0,0,0,17,0,0,0,0,0,0,0,0,42,0,0,0,0,0,0,0,0,0,58,4,,XC-72R,,230,none,1,0,0,130,180,0,ethylene glycol,1,0,0,0,10,500,2,0,1,19.9,217,1.090452261,,,,,,,0.4286,4,0.4,0.4,40,nafion 212,50,,,,100,1,60,,,,,0,0,0.2,,1,784,784,0,0.99,0.87,0.83,0.8,0.77,0.75,0.73,0.71,0.68,0.66,0.64,0.62,0.6,0.57,0.54,0.52,0.49,0.46,0.43,0.40156,0.37592,0.3527,0.33157,0.31225,0.29452,0.2782,0.26312,0.24915,0.23617,0.22407,0.21277,87,166,240,308,375,438,497,544,594,640,682,720,741,756,780,784,782,774,762.964,751.84,740.67,729.454,718.175,706.848,695.5,684.112,672.705,661.276,649.803,638.31,784,0.510204082,68,0.452427692,-0.011953011,2007.988047
Mesoporous carbons as low temperature fuel cell platinum catalyst supports,C. Francia,Italy,Politecnico di Torino,2008,100,100,0,0,0,0,0,0,0,0,0,0,0,0,0,0,0,0,0,0,0,20,0,0,0,0,0,0,0,0,0,80,2,,home-made carbon,,,none,1,0,0,25,0,0,none,0,1,0,0,7,300,3,1,0,56.7,225,0.396825397,,,,,,,0.5,5,0.25,0.25,40,Nafion 115,125,120,2,3.5,80,1,70,600,150,4,1,600,150,,,1,370,370,0,0.99,0.67,0.62,0.58,0.55,0.525,0.5,0.46,0.44,0.41,0.37,0.33,0.28,0.2333,0.19239,0.15625,0.1241,0.0953,0.06936,0.04588,0.02452,0.01,0.01,0.01,0.01,0.01,0.01,0.01,0.01,0.01,0.01,67,124,174,220,262.5,300,322,352,369,370,363,336,303.29,269.346,234.375,198.56,162.01,124.848,87.172,49.04,21,22,23,24,25,26,27,28,29,30,370,0.675675676,69,0.782301268,0.077998881,2008.077999
Mesoporous carbons as low temperature fuel cell platinum catalyst supports,C. Francia,Italy,Politecnico di Torino,2008,100,100,0,0,0,0,0,0,0,0,0,0,0,0,0,0,0,0,0,0,0,8.47,0,0,0,0,0,0,0,0,0,91.53,1.7,,home-made carbon,,,none,1,0,0,25,0,0,none,0,1,0,0,7,300,3,1,0,51.9,225,0.433526012,,,,,,,0.5,5,0.25,0.25,40,Nafion 115,125,120,2,3.5,80,1,70,600,150,4,1,600,150,,,1,444.028,444.028,0,0.97,0.72,0.65,0.61,0.57,0.54,0.52,0.49,0.46,0.44,0.42,0.4,0.37,0.34156,0.31592,0.2927,0.27157,0.25225,0.23452,0.2182,0.20312,0.18915,0.17617,0.16407,0.15277,0.1422,0.13228,0.12296,0.11419,0.10567,0.09763,72,130,183,228,270,312,343,368,396,420,440,444,444.028,442.288,439.05,434.512,428.825,422.136,414.58,406.24,397.215,387.574,377.361,366.648,355.5,343.928,331.992,319.732,306.443,292.89,444.028,0.563027557,70,0.579419767,0.020040933,2008.020041
Electrochemically synthesized Cu/Pt core-shell catalysts on a porous carbon electrode for polymer electrolyte membrane fuel cells,Z.D. Wei,China,Chongqing University,2008,32.01:67.99,32.01,0,0,0,0,0,0,0,0,0,67.99,0,0,0,0,0,0,0,0,0,30,0,0,0,0,0,0,0,0,0,70,3.9,,home-made carbon,,,core-shell,0,0,1,25,,0,electro deposition,0,0,0,0,6,25,0,0,0,61.7,217,0.351701783,,,,,,,,,0.24,0.24,,nafion 112,50,137,3,6,100,1,70,,,,,0,0,0.2,,1,900,900,1,0.95,0.89,0.86,0.825,0.81,0.78,0.76,0.74,0.72,0.7,0.68,0.66,0.64,0.62,0.59,0.575,0.55,0.525,0.5,0.46,0.425,0.4,0.36,0.32,0.27,0.24,0.21156,0.18592,0.1627,0.14157,0.12225,89,172,247.5,324,390,456,518,576,630,680,726,768,806,826,862.5,880,892.5,900,874,850,840,792,736,648,600,550.056,501.984,455.56,410.553,366.75,900,0.266666667,71,0.650169751,0.03857788,2008.038578
Colloid-imprinted carbon with superb nanostructure as an efficient cathode electrocatalyst support in proton exchange membrane fuel cell,Jong-Sung Yu,Korea,Korea University,2008,100,100,0,0,0,0,0,0,0,0,0,0,0,0,0,0,0,0,0,0,0,20,0,0,0,0,0,0,0,0,0,80,2.7,,home-made carbon,,,none,1,0,0,25,,0,NaBH4,0,0,1,0,7,25,0,0,0,78,225,0.288461538,,,,,,,0.33,6.25,0.2,0.3,20,nafion 112,50,,,,100,1,60,,,,,0,0,0,,1,407,407,0,0.97,0.78,0.74,0.68,0.64,0.6,0.58,0.53,0.49,0.45,0.404,0.37,0.32,0.27,0.23,0.17,0.11431,0.0661,0.02394,0.01,0.01,0.01,0.01,0.01,0.01,0.01,0.01,0.01,0.01,0.01,0.01,78,148,204,256,300,348,371,392,405,404,407,384,351,322,255,182.896,112.37,43.092,19,20,21,22,23,24,25,26,27,28,29,30,407,0.491400491,72,0.914567043,0.136942676,2008.136943
Colloid-imprinted carbon with superb nanostructure as an efficient cathode electrocatalyst support in proton exchange membrane fuel cell,Jong-Sung Yu,Korea,Korea University,2008,100,100,0,0,0,0,0,0,0,0,0,0,0,0,0,0,0,0,0,0,0,20,0,0,0,0,0,0,0,0,0,80,2.7,,home-made carbon,,,none,1,0,0,25,,0,NaBH4,0,0,1,0,7,25,0,0,0,78,225,0.288461538,,,,,,,0.33,6.25,0.2,0.3,20,nafion 112,50,,,,100,1,80,,,,,0,0,0,,1,528,528,0,0.98,0.78,0.74,0.7,0.66,0.64,0.605,0.575,0.55,0.52,0.5,0.47,0.44,0.405,0.37,0.33,0.29238,0.25898,0.22914,0.2023,0.17805,0.15602,0.13592,0.11751,0.10059,0.08497,0.07052,0.05711,0.04463,0.03299,0.0221,0.0119,148,210,264,320,363,402.5,440,468,500,517,528,526.5,518,495,467.808,440.266,412.452,384.37,356.1,327.642,299.024,270.273,241.416,212.425,183.352,154.197,124.964,95.671,66.3,528,0.378787879,73,0.083243059,-0.138358319,2007.861642
Preparation and performance evaluation of a Nafion-TiO2 composite membrane for PEMFCs,Shan Zhong-qiang,China,Tianjin University,2008,100,100,0,0,0,0,0,0,0,0,0,0,0,0,0,0,0,0,0,0,0,20,0,0,0,0,0,0,0,0,0,80,3.1,,XC-72R,30,230,none,1,0,0,198,1.6,1,ethylene glycol,1,0,0,0,10,25,0,0,0,55,225,0.409090909,,,,,,,0.33,4,0.2,0.2,20,Nafion115/TiO2,125,140,1,0.3,0,1,70,,,,,0,0,0,,1,704,704,0,0.97,0.83,0.78,0.74,0.72,0.7,0.675,0.66,0.64,0.62,0.58,0.57,0.54,0.52,0.49,0.46,0.44,0.41,0.38,0.35156,0.32592,0.3027,0.28157,0.26225,0.24452,0.2282,0.21312,0.19915,0.18617,0.17407,0.16277,83,156,222,288,350,405,462,512,558,580,627,648,676,686,690,704,697,684,667.964,651.84,635.67,619.454,603.175,586.848,570.5,554.112,537.705,521.276,504.803,488.31,704,0.284090909,74,0.835153045,0.09747306,2008.097473
Preparation and performance evaluation of a Nafion-TiO2 composite membrane for PEMFCs,Shan Zhong-qiang,China,Tianjin University,2008,100,100,0,0,0,0,0,0,0,0,0,0,0,0,0,0,0,0,0,0,0,20,0,0,0,0,0,0,0,0,0,80,3.1,,XC-72R,30,230,none,1,0,0,198,1.6,1,ethylene glycol,1,0,0,0,10,25,0,0,0,55,225,0.409090909,,,,,,,0.33,4,0.2,0.2,20,Nafion112/TiO2,50,140,1,0.3,0,1,70,,,,,0,0,0,,1,1121.46,1121.46,1,0.97,0.85,0.81,0.78,0.76,0.75,0.73,0.72,0.7,0.68,0.66,0.65,0.64,0.62,0.6,0.58,0.56,0.55,0.53,0.51086,0.49328,0.4771,0.46214,0.44827,0.43539,0.42338,0.41216,0.40166,0.3918,0.38254,0.37382,85,162,234,304,375,438,504,560,612,660,715,768,806,840,870,896,935,954,970.634,986.56,1001.91,1016.708,1031.021,1044.936,1058.45,1071.616,1084.482,1097.04,1109.366,1121.46,1121.46,0.178338951,75,0.603917251,0.026349964,2008.02635
Preparation and performance evaluation of a Nafion-TiO2 composite membrane for PEMFCs,Shan Zhong-qiang,China,Tianjin University,2008,100,100,0,0,0,0,0,0,0,0,0,0,0,0,0,0,0,0,0,0,0,20,0,0,0,0,0,0,0,0,0,80,3.1,,XC-72R,30,230,none,1,0,0,198,1.6,1,ethylene glycol,1,0,0,0,10,25,0,0,0,55,225,0.409090909,,,,,,,0.33,4,0.2,0.2,20,Nafion1135/TiO2,,140,1,0.3,0,1,70,,,,,0,0,0,,1,1161.33,1161.33,1,0.97,0.83,0.79,0.76,0.74,0.725,0.71,0.69,0.675,0.66,0.64,0.625,0.605,0.585,0.575,0.55,0.54,0.525,0.51,0.49556,0.48216,0.46968,0.45805,0.44717,0.43697,0.42739,0.41839,0.40989,0.40188,0.39429,0.38711,83,158,228,296,362.5,426,483,540,594,640,687.5,726,760.5,805,825,864,892.5,918,941.564,964.32,986.328,1007.71,1028.491,1048.728,1068.475,1087.814,1106.703,1125.264,1143.441,1161.33,1161.33,0.172216338,76,0.852255136,0.104615445,2008.104615
Dealloyed Pt-Cu Core-Shell Nanoparticle Electrocatalysts for Use in PEM Fuel Cell Cathodes,Peter Strasser,United States,University of Houston,2008,Pt25Cu76/C,75,0,0,0,0,0,0,0,0,0,25,0,0,0,0,0,0,0,0,0,32.22446097,0,0,0,0,0,0,0,0,0,67.77553903,3.9,,XC-72R,30,230,core-shell,0,0,1,25,0,0,none,0,1,0,0,7,600,2,0,1,72,340,0.472222222,,,,,,,0.32,10,0.169,,40,nafion 212,50,,,,100,0,80,300,1500,2,10,300,1500,0.1,,1,2127.42,2127.42,1,0.94,0.88,0.855,0.84,0.83,0.825,0.82,0.81,0.8,0.795,0.79,0.78,0.78,0.78,0.775,0.77,0.765,0.765,0.76,0.755,0.75,0.74511,0.74043,0.73594,0.73164,0.72751,0.72355,0.71974,0.71607,0.71254,0.70914,88,171,252,332,412.5,492,567,640,715.5,790,858,936,1014,1085,1155,1224,1300.5,1368,1434.5,1500,1564.731,1628.946,1692.662,1755.936,1818.775,1881.23,1943.298,2004.996,2066.366,2127.42,2127.42,0.079438945,77,0.539498491,0.009917035,2008.009917
Fabrication and performance test of a catalyst-coated membrane from direct spray deposition,Zongping Shao,China,Nanjing University of Technology,2008,100,100,0,0,0,0,0,0,0,0,0,0,0,0,0,0,0,0,0,0,0,40,0,0,0,0,0,0,0,0,0,60,3.9,1.3,XC-72R,30,230,none,1,0,0,198,1.6,1,ethylene glycol,1,0,0,0,10,25,0,0,0,61.7,217,0.351701783,,,,,,,1,16,0.15,0.15,40,nafion 112,50,,,,100,0,65,,,,,0,0,0,,1,344,344,0,0.95,0.77,0.72,0.66,0.62,0.56,0.52,0.47,0.43,0.38,0.33,0.27,0.21431,0.1661,0.12394,0.08677,0.05375,0.02423,0.01,0.01,0.01,0.01,0.01,0.01,0.01,0.01,0.01,0.01,0.01,0.01,0.01,77,144,198,248,280,312,329,344,342,330,297,257.172,215.93,173.516,130.155,86,41.191,18,19,20,21,22,23,24,25,26,27,28,29,30,344,0.436046512,78,0.974037558,0.194375598,2008.194376
Sulfonated polystyrene/polyvinyl chloride composite membranes for PEMFC applications,Seung-Hyeon Moon,Korea,Gwangju Institute of Science and Technology (GIST),2008,100,100,0,0,0,0,0,0,0,0,0,0,0,0,0,0,0,0,0,0,0,40,0,0,0,0,0,0,0,0,0,60,3.9,1.3,XC-72R,30,230,none,1,0,0,198,1.6,1,ethylene glycol,1,0,0,0,10,25,0,0,0,61.7,217,0.351701783,,,,,,,,5,0.15,0.15,40,sulfonated polystyrene/polyvinyl chloride,80,,,,100,1,60,,,,,0,0,0,,1,735,735,0,1,0.82,0.78,0.76,0.73,0.7,0.68,0.66,0.64,0.63,0.61,0.58,0.56,0.54,0.51,0.49,0.45,0.43,0.4,0.37,0.33,0.29,0.24,0.19,0.1433,0.10239,0.06625,0.0341,0.01,0.01,0.01,82,156,228,292,350,408,462,512,567,610,638,672,702,714,735,720,731,720,703,660,609,528,437,343.92,255.975,172.25,92.07,28,29,30,735,0.204081633,79,0.008211593,-0.239937279,2007.760063
Dealloyed Pt-Cu Core-Shell Nanoparticle Electrocatalysts for Use in PEM Fuel Cell Cathodes,Peter Strasser,United States,University of Houston,2008,Pt80Cu20/C,80,0,0,0,0,0,0,0,0,0,20,0,0,0,0,0,0,0,0,0,31.68165604,0,0,0,0,0,0,0,0,0,68.31834396,3.9,,XC-72R,30,230,core-shell,0,0,1,25,0,0,none,0,1,0,0,7,600,2,0,1,67,207,0.308955224,,,,,,,0.32,10,0.139,,40,nafion 212,50,,,,100,0,80,300,1500,2,10,300,1500,0.1,,1,1773.72,1773.72,1,0.94,0.86,0.84,0.825,0.815,0.81,0.8,0.79,0.78,0.775,0.77,0.765,0.76,0.745,0.73056,0.71716,0.70468,0.69305,0.68217,0.67197,0.66239,0.65339,0.64489,0.63688,0.62929,0.62211,0.6153,0.60883,0.60268,0.59682,0.59124,86,168,247.5,326,405,480,553,624,697.5,770,841.5,912,968.5,1022.784,1075.74,1127.488,1178.185,1227.906,1276.743,1324.78,1372.119,1418.758,1464.824,1510.296,1555.275,1599.78,1643.841,1687.504,1730.778,1773.72,1773.72,0.078366371,80,0.829396258,0.095178214,2008.095178
Dealloyed Pt-Cu Core-Shell Nanoparticle Electrocatalysts for Use in PEM Fuel Cell Cathodes,Peter Strasser,United States,University of Houston,2008,Pt25Cu75/C,75,0,0,0,0,0,0,0,0,0,25,0,0,0,0,0,0,0,0,0,32.22446097,0,0,0,0,0,0,0,0,0,67.77553903,3.9,,XC-72R,30,230,core-shell,0,0,1,25,0,0,none,0,1,0,0,7,600,2,0,1,75,374,0.498666667,,,,,,,0.32,10,0.11,,40,nafion 212,50,,,,100,0,80,300,1500,2,10,300,1500,0.1,,1,2090.07,2090.07,1,0.94,0.87,0.845,0.83,0.825,0.82,0.81,0.8,0.79,0.785,0.78,0.775,0.77,0.765,0.76,0.755,0.75,0.74511,0.74043,0.73594,0.73164,0.72751,0.72355,0.71974,0.71607,0.71254,0.70914,0.70586,0.70269,0.69964,0.69669,87,169,249,330,410,486,560,632,706.5,780,852.5,924,994.5,1064,1132.5,1200,1266.687,1332.774,1398.286,1463.28,1527.771,1591.81,1655.402,1718.568,1781.35,1843.764,1905.822,1967.532,2028.956,2090.07,2090.07,0.052629816,81,0.653637788,0.039516053,2008.039516
Dealloyed Pt-Cu Core-Shell Nanoparticle Electrocatalysts for Use in PEM Fuel Cell Cathodes,Peter Strasser,United States,University of Houston,2008,Pt25Cu75/C,75,0,0,0,0,0,0,0,0,0,25,0,0,0,0,0,0,0,0,0,32.22446097,0,0,0,0,0,0,0,0,0,67.77553903,3.9,,XC-72R,30,230,core-shell,0,0,1,25,0,0,none,0,1,0,0,7,950,2,0,1,21,413,1.966666667,,,,,,,0.32,10,0.106,,40,nafion 212,50,,,,100,0,80,300,1500,2,10,300,1500,0.1,,1,1840.65,1840.65,1,0.94,0.86,0.82,0.79,0.775,0.76,0.75,0.74031,0.73119,0.7226,0.71449,0.70683,0.69957,0.69269,0.68615,0.67994,0.67403,0.66839,0.66301,0.65787,0.65296,0.64826,0.64376,0.63944,0.63529,0.63131,0.62749,0.6238,0.62026,0.61685,0.61355,86,164,237,310,380,450,518.217,584.952,650.34,714.49,777.513,839.484,900.497,960.61,1019.91,1078.448,1136.263,1193.418,1249.953,1305.92,1361.346,1416.272,1470.712,1524.696,1578.275,1631.474,1684.26,1736.728,1788.865,1840.65,1840.65,0.057588352,82,0.652923825,0.03932263,2008.039323
Dealloyed Pt-Cu Core-Shell Nanoparticle Electrocatalysts for Use in PEM Fuel Cell Cathodes,Peter Strasser,United States,University of Houston,2008,Pt25Cu77/C,75,0,0,0,0,0,0,0,0,0,25,0,0,0,0,0,0,0,0,0,32.22446097,0,0,0,0,0,0,0,0,0,67.77553903,3.9,,XC-72R,30,230,core-shell,0,0,1,25,0,0,none,0,1,0,0,7,800,2,0,1,48,356,0.741666667,,,,,,,0.32,10,0.099,,40,nafion 212,50,,,,100,0,80,300,1500,2,10,300,1500,0.1,,1,1893.93,1893.93,1,0.94,0.885,0.83,0.82,0.805,0.79,0.78,0.775,0.77,0.765,0.76,0.75,0.74031,0.73119,0.7226,0.71449,0.70683,0.69957,0.69269,0.68615,0.67994,0.67403,0.66839,0.66301,0.65787,0.65296,0.64826,0.64376,0.63944,0.63529,0.63131,88.5,166,246,322,395,468,542.5,616,688.5,760,825,888.372,950.547,1011.64,1071.735,1130.928,1189.269,1246.842,1303.685,1359.88,1415.463,1470.458,1524.923,1578.888,1632.4,1685.476,1738.152,1790.432,1842.341,1893.93,1893.93,0.052272259,83,0.797833213,0.083390668,2008.083391
Effects of electrospun polyacrylonitrile-based carbon nano?bers as catalyst support in PEMFC,Wan-Jin Lee,Korea,Chonnam National University,2009,,100,0,0,0,0,0,0,0,0,0,0,0,0,0,0,0,0,0,0,0,20,0,0,0,0,0,0,0,0,0,80,2.9,,carbon nanofiber,,,none,1,0,0,130,180,0,ethylene glycol,1,0,0,0,12,25,0,0,0,74.5,225,0.302013423,,,,,,,,5,0.5,0.5,,nafion 115,175,140,,10.335,85,1,80,,,,,0,0,0.1,,1,760,760,0,0.975,0.9,0.815,0.755,0.705,0.68,0.655,0.64,0.605,0.595,0.575,0.55,0.535,0.51,0.5,0.48,0.45,0.44,0.41,0.4,0.38,0.355,0.345,0.31,0.3,0.25,0.235,0.22056,0.20716,0.19468,0.18305,90,163,226.5,282,340,393,448,484,535.5,575,605,642,663,700,720,720,748,738,760,760,745.5,759,713,720,625,611,595.512,580.048,564.572,549.15,760,0.657894737,84,0.614353033,0.029068279,2009.029068
Preparation of Pt¨CCo alloy catalysts by electrodeposition for oxygen reduction in PEMFC,Nisit Tantavichet,thailand,Chulalongkorn University,2009,88:12:00,88,0,0,0,0,0,12,0,0,0,0,0,0,0,0,0,0,0,0,0,20,0,0,0,0,0,0,0,0,0,80,9.11,,XC-72R,30,230,none,1,0,0,25,0,0,electro deposition,0,0,0,0,7,25,0,0,0,55,225,0.409090909,,,,,,,,5,0.4754,0.05,10,not-mentioned,,137,2.5,6.5,100,1,80,,,,,0,0,0,,1,228,228,0,1,0.8,0.7,0.6,0.5,0.44,0.38,0.3,0.22657,0.16428,0.11077,0.06432,0.02361,0.01,0.01,0.01,0.01,0.01,0.01,0.01,0.01,0.01,0.01,0.01,0.01,0.01,0.01,0.01,0.01,0.01,0.01,80,140,180,200,220,228,210,181.256,147.852,110.77,70.752,28.332,13,14,15,16,17,18,19,20,21,22,23,24,25,26,27,28,29,30,228,2.085087719,85,0.832834949,0.096542876,2009.096543
Preparation of Pt¨CCo alloy catalysts by electrodeposition for oxygen reduction in PEMFC,Nisit Tantavichet,thailand,Chulalongkorn University,2009,84:16:00,84,0,0,0,0,0,16,0,0,0,0,0,0,0,0,0,0,0,0,0,20,0,0,0,0,0,0,0,0,0,80,8.77,,XC-72R,30,230,none,1,0,0,25,0,0,electro deposition,0,0,0,0,7,25,0,0,0,55,225,0.409090909,,,,,,,,5,0.4585,0.05,10,not-mentioned,,137,2.5,6.5,100,1,80,,,,,0,0,0,,1,252,252,0,1,0.8,0.7,0.62,0.53,0.47,0.4,0.335,0.27485,0.22305,0.17798,0.1384,0.10337,0.07215,0.04415,0.01889,0.01,0.01,0.01,0.01,0.01,0.01,0.01,0.01,0.01,0.01,0.01,0.01,0.01,0.01,0.01,80,140,186,212,235,240,234.5,219.88,200.745,177.98,152.24,124.044,93.795,61.81,28.335,16,17,18,19,20,21,22,23,24,25,26,27,28,29,30,240,1.819444444,86,0.701895878,0.052986109,2009.052986
Preparation of Pt¨CCo alloy catalysts by electrodeposition for oxygen reduction in PEMFC,Nisit Tantavichet,thailand,Chulalongkorn University,2009,82:18:00,82,0,0,0,0,0,18,0,0,0,0,0,0,0,0,0,0,0,0,0,20,0,0,0,0,0,0,0,0,0,80,8.47,,XC-72R,30,230,none,1,0,0,25,0,0,electro deposition,0,0,0,0,7,25,0,0,0,55,225,0.409090909,,,,,,,,5,0.423,0.05,10,not-mentioned,,137,2.5,6.5,100,1,80,,,,,0,0,0,,1,267,267,0,1,0.8,0.71,0.625,0.56,0.51,0.445,0.37,0.30098,0.24215,0.1914,0.14719,0.10831,0.07387,0.04315,0.01556,0.01,0.01,0.01,0.01,0.01,0.01,0.01,0.01,0.01,0.01,0.01,0.01,0.01,0.01,0.01,80,142,187.5,224,255,267,259,240.784,217.935,191.4,161.909,129.972,96.031,60.41,23.34,16,17,18,19,20,21,22,23,24,25,26,27,28,29,30,267,1.584269663,87,0.33487156,-0.042650059,2008.95735
Nanostructured PtVFe catalysts: Electrocatalytic performance in proton exchange membrane fuel cells,Chuan-Jian Zhong,united States,State University of New York at Binghamton,2009,,42,0,0,0,0,0,0,39,0,0,0,0,0,0,0,19,0,0,0,0,21,0,0,0,0,0,0,0,0,0,79,3.4,,XC-72R,30,230,none,1,0,0,270,40,0,"1,2 hexadecanediol",0,0,0,1,7,25,0,0,0,54.6,225,0.412087912,0.83,,,,,,,,0.4,0.4,20,nafion 212,50,120,,,100,1,75,,,,,0,0,0.2,,1,828,828,0,1,0.85,0.8,0.79,0.76,0.73,0.705,0.695,0.68,0.66,0.63,0.605,0.6,0.58,0.55,0.51,0.5,0.48,0.46,0.405,0.395,0.36,0.31,0.28,0.25156,0.22592,0.2027,0.18157,0.16225,0.14452,0.1282,85,160,237,304,365,423,486.5,544,594,630,665.5,720,754,770,765,800,816,828,769.5,790,756,682,644,603.744,564.8,527.02,490.239,454.3,419.108,384.6,828,0.483091787,88,0.050537274,-0.163966641,2008.836033
Preparation of Pt¨CCo alloy catalysts by electrodeposition for oxygen reduction in PEMFC,Nisit Tantavichet,thailand,Chulalongkorn University,2009,66:34:00,66,0,0,0,0,0,34,0,0,0,0,0,0,0,0,0,0,0,0,0,20,0,0,0,0,0,0,0,0,0,80,7.72,,XC-72R,30,230,none,1,0,0,25,0,0,electro deposition,0,0,0,0,7,25,0,0,0,55,225,0.409090909,,,,,,,,5,0.3634,0.05,10,not-mentioned,,137,2.5,6.5,100,1,80,,,,,0,0,0,,1,228,228,0,1,0.75,0.675,0.6,0.53,0.455,0.38,0.3,0.22657,0.16428,0.11077,0.06432,0.02361,0.01,0.01,0.01,0.01,0.01,0.01,0.01,0.01,0.01,0.01,0.01,0.01,0.01,0.01,0.01,0.01,0.01,0.01,75,135,180,212,227.5,228,210,181.256,147.852,110.77,70.752,28.332,13,14,15,16,17,18,19,20,21,22,23,24,25,26,27,28,29,30,228,1.593859649,89,0.185779598,-0.089355656,2008.910644
Preparation of Pt¨CCo alloy catalysts by electrodeposition for oxygen reduction in PEMFC,Nisit Tantavichet,thailand,Chulalongkorn University,2009,0.888888889,20,0,0,0,0,0,80,0,0,0,0,0,0,0,0,0,0,0,0,0,20,0,0,0,0,0,0,0,0,0,80,12.56,,XC-72R,30,230,none,1,0,0,25,0,0,electro deposition,0,0,0,0,7,25,0,0,0,55,225,0.409090909,,,,,,,,5,0.2036,0.05,10,not-mentioned,,137,2.5,6.5,100,1,80,,,,,0,0,0,,1,156,156,0,1,0.775,0.65,0.505,0.39,0.28614,0.20062,0.12898,0.06809,0.0157,0.01,0.01,0.01,0.01,0.01,0.01,0.01,0.01,0.01,0.01,0.01,0.01,0.01,0.01,0.01,0.01,0.01,0.01,0.01,0.01,0.01,77.5,130,151.5,156,143.07,120.372,90.286,54.472,14.13,10,11,12,13,14,15,16,17,18,19,20,21,22,23,24,25,26,27,28,29,30,156,1.305128205,90,0.2281764,-0.074486589,2008.925513
Pt supported on carbon nanofibers as electrocatalyst for low temperature polymer electrolyte membrane fuel cells,Francisco Alcaide,Spain,Paseo Miram¨®n,2009,Pt/CNFs,100,0,0,0,0,0,0,0,0,0,0,0,0,0,0,0,0,0,0,0,20,0,0,0,0,0,0,0,0,0,80,4.2,,carbon nanofiber,,95.7,none,1,0,0,25,,0,NaBH4,0,0,1,0,7,25,0,0,0,55.4,225,0.406137184,,,,,,,0.25,16,0.2,0.4,20,nafion 212,50,125,2,5,100,1,70,225,300,1.5,2,,,0.1,,1,272,180,0,0.83,0.68,0.61,0.53,0.45,0.34,0.19,0.05637,0.01,0.01,0.01,0.01,0.01,0.01,0.01,0.01,0.01,0.01,0.01,0.01,0.01,0.01,0.01,0.01,0.01,0.01,0.01,0.01,0.01,0.01,0.01,,,,,,,,,,,,,,,,,,,,,,,,,,,,,,,,0.735294118,91,0.131884277,-0.111752819,2008.888247
Ordered Hierarchical Nanostructured Carbon as a Highly Efficient Cathode Catalyst Support in Proton Exchange Membrane Fuel Cell,Jong-Sung Yu,Korea,Korea University,2009,Pt/OHNC,100,0,0,0,0,0,0,0,0,0,0,0,0,0,0,0,0,0,0,0,20,0,0,0,0,0,0,0,0,0,80,3.1,,home-made carbon,,969,none,1,0,0,198,1.67,1,ethylene glycol,1,0,0,0,9,25,0,0,0,55,225,0.409090909,,,,,,,0.33,6.25,0.2,0.4,20,nafion 112,50,,,,100,1,60,200,1000,,,,,0,,1,398,387,0,0.96,0.81,0.75,0.7,0.64,0.605,0.57,0.525,0.48,0.43,0.38,0.315,0.25,0.16,0.0778,0.01,0.01,0.01,0.01,0.01,0.01,0.01,0.01,0.01,0.01,0.01,0.01,0.01,0.01,0.01,0.01,,,,,,,,,,,,,,,,,,,,,,,,,,,,,,,,0.502512563,92,0.339485096,-0.04138688,2008.958613
Ordered Hierarchical Nanostructured Carbon as a Highly Efficient Cathode Catalyst Support in Proton Exchange Membrane Fuel Cell,Jong-Sung Yu,Korea,Korea University,2009,Pt/OHNC,100,0,0,0,0,0,0,0,0,0,0,0,0,0,0,0,0,0,0,0,60,0,0,0,0,0,0,0,0,0,40,3.3,,home-made carbon,,969,none,1,0,0,198,1.67,1,ethylene glycol,1,0,0,0,9,25,0,0,0,68,180,0.264705882,,,,,,,0.33,6.25,0.2,0.4,20,nafion 112,50,,,,100,1,60,200,1000,,,,,0,,1,415,400.5,0,0.96,0.78,0.73,0.69,0.64,0.605,0.57,0.53,0.49,0.445,0.4,0.36,0.32,0.26,0.15,0.05044,0.01,0.01,0.01,0.01,0.01,0.01,0.01,0.01,0.01,0.01,0.01,0.01,0.01,0.01,0.01,,,,,,,,,,,,,,,,,,,,,,,,,,,,,,,,0.481927711,93,0.339479964,-0.041388282,2008.958612
Hierarchical nanostructured hollow spherical carbon with mesoporous shell as a unique cathode catalyst support in proton exchange membrane fuel cell,jong sung yi,Korea,Korea University,2009,Pt (60 wt%)/HCMSC,100,0,0,0,0,0,0,0,0,0,0,0,0,0,0,0,0,0,0,0,60,0,0,0,0,0,0,0,0,0,40,3.3,,home-made carbon,,1238,none,1,0,0,198,1.67,1,ethylene glycol,1,0,0,0,10.6,25,0,0,0,88,180,0.204545455,,,,,,,0.333,6.25,0.2,0.4,20,nafion 112,50,,,,100,1,60,,,,,0,0,0,,1,425,425,0,0.96,0.8,0.755,0.715,0.675,0.635,0.6,0.553,0.51,0.47,0.425,0.375,0.325,0.275,0.23,0.175,0.1238,0.07921,0.04003,0.01,0.01,0.01,0.01,0.01,0.01,0.01,0.01,0.01,0.01,0.01,0.01,80,151,214.5,270,317.5,360,387.1,408,423,425,412.5,390,357.5,322,262.5,198.08,134.657,72.054,19,20,21,22,23,24,25,26,27,28,29,30,425,0.470588235,94,0.494962012,-0.00126287,2008.998737
