Repository: ruiding-uchicago/Applying-Machine-Learning-to-Boost-the-Development-of-High-performance-Membrane-Electrode-Assembly

The code file was write in jupyter notebook and saved in the corresponding format of .ipynb. To run the code, we suggest users to install Anaconda 3 in windows 10 and install the following necessary python packages with the same or higher version to set up compatible environment:
Python 3.7
jupyter 1.0.0
keras 2.3.1
numpy 1.18.1
pandas 1.0.1
scikit-learn 0.22.1
matplotlib 3.1.3
deep-belief-network 1.0.3
tensorflow-gpu 1.14.0
seaborn 0.10.0
R-Studio 8.13.176095 (for apriori algorithm)
Please notice that the computing of artificial neural network was runned on GPU.

File: Others/database_oxygen.csv (part 3 of 11)
,organic reducing agent,pH,Annealing Temperature,Annealing Time/h,Atomosphere h2,Atomosphere inert,ECSA m2/g,Mass Activity mA mg-1,Specific Activity mA cm-2,Half wave potential £¨V vsRHE£©,Onset Potential £¨V vsRHE£©,ADT cycles,Reduce in half wave potential  mV,Reduce in MA/ mA mg-1,Reduce in SA/mA cm-2,I/C Ratio(ionomer/catalyst),Area cm2,Cathodic Loading Amount mgPt cm-2,Anodic Platinum Loading Amount mgPt cm-2,Anodic catalyst type x wt% Pt/C,Membrane,membrane thickness,Hot Press Temperature,Hot Press Time min,Hot Press Pressure Mpa,Humidity %,GDE for 1,celltemp,Flowing rate of H2 ml min-1,flowing rate of cathode gas(O2/air),stoichiometry/anode,stoichiometry/cathode,stoich to flow anode,stoich to flow cathode,Back Pressure Mpa,"Current decay at 0.6V(ma,cm2)",Cathode gas oxygen ratio,Maximum Power Density mW cm-2,MPD caculated,qualified,Open Circuit Voltage V,Voltage 100mA cm0,Voltage 200mA cm0,Voltage 300mA cm0,Voltage 400mA cm0,Voltage 500mA cm0,Voltage 600mA cm0,Voltage 700mA cm0,Voltage 800mA cm0,Voltage 900mA cm0,Voltage 1000mA cm0,Voltage 1100mA cm0,Voltage 1200mA cm0,Voltage 1300mA cm0,Voltage 1400mA cm0,Voltage 1500mA cm0,Voltage 1600mA cm0,Voltage 1700mA cm0,Voltage 1800mA cm0,Voltage 1900mA cm0,Voltage 2000mA cm0,Voltage 2100mA cm0,Voltage 2200mA cm0,Voltage 2300mA cm0,Voltage 2400mA cm0,Voltage 2500mA cm0,Voltage 2600mA cm0,Voltage 2700mA cm0,Voltage 2800mA cm0,Voltage 2900mA cm0,Voltage 3000mA cm0,,,,,,,,,,,,,,,,,,,,,,,,,,,,,,,,pt use,,Rand,Rand num,Year for plot
Hierarchical nanostructured hollow spherical carbon with mesoporous shell as a unique cathode catalyst support in proton exchange membrane fuel cell,jong sung yi,Korea,Korea University,2009,Pt (60 wt%)/HCMSC,100,0,0,0,0,0,0,0,0,0,0,0,0,0,0,0,0,0,0,0,60,0,0,0,0,0,0,0,0,0,40,3.3,,home-made carbon,,1238,none,1,0,0,198,1.67,1,ethylene glycol,1,0,0,0,10.6,25,0,0,0,88,180,0.204545455,,,,,,,0.333,6.25,0.2,0.4,20,nafion 112,50,,,,100,1,60,,,,,0,0,0,,1,427.5,427.5,0,0.91,0.805,0.755,0.715,0.68,0.64,0.6,0.56,0.515,0.475,0.425,0.38,0.33,0.28,0.225,0.175,0.1283,0.08739,0.05125,0.0191,0.01,0.01,0.01,0.01,0.01,0.01,0.01,0.01,0.01,0.01,0.01,80.5,151,214.5,272,320,360,392,412,427.5,425,418,396,364,315,262.5,205.28,148.563,92.25,36.29,20,21,22,23,24,25,26,27,28,29,30,427.5,0.467836257,95,0.871421909,0.11331383,2009.113314
Ordered Hierarchical Nanostructured Carbon as a Highly Efficient Cathode Catalyst Support in Proton Exchange Membrane Fuel Cell,Jong-Sung Yu,Korea,Korea University,2009,Pt/OHNC,100,0,0,0,0,0,0,0,0,0,0,0,0,0,0,0,0,0,0,0,40,0,0,0,0,0,0,0,0,0,60,3.9,,home-made carbon,,969,none,1,0,0,198,1.67,1,ethylene glycol,1,0,0,0,9,25,0,0,0,61.7,217,0.351701783,,,,,,,0.33,6.25,0.2,0.4,20,nafion 112,50,,,,100,1,60,200,1000,,,,,0,,1,452,450,0,0.96,0.78,0.73,0.69,0.66,0.625,0.59,0.555,0.52,0.485,0.45,0.405,0.36,0.31,0.24,0.17,0.1054,0.05007,0.01,0.01,0.01,0.01,0.01,0.01,0.01,0.01,0.01,0.01,0.01,0.01,0.01,,,,,,,,,,,,,,,,,,,,,,,,,,,,,,,,0.442477876,96,0.27098192,-0.060984598,2008.939015
Performance of plasma sputtered fuel cell electrodes with ultra-low Pt loadings,P. Brault,France,CNRS Universit¨¦ d¡¯Orl¨¦ans,2009,,100,0,0,0,0,0,0,0,0,0,0,0,0,0,0,0,0,0,0,0,1,0,0,0,0,0,0,0,0,0,99,2,,home-made carbon,,,none,1,0,0,,,0,sputter,0,0,0,0,7,25,0,0,0,55,225,0.409090909,,,,,,,,5,0.16,,,nafion 212,50,,,,,1,80,350,500,,,0,0,0,1000,1,660.8,660.8,0,1.02,0.949,0.876,0.803,0.778,0.754,0.73,0.697,0.673,0.632,0.6,0.576,0.543,0.507,0.47,0.438,0.413,0.365,0.316,0.27021,0.23004,0.19451,0.16287,0.13452,0.10896,0.0858,0.06472,0.04545,0.02776,0.01148,0.01,94.9,175.2,240.9,311.2,377,438,487.9,538.4,568.8,600,633.6,651.6,659.1,658,657,660.8,620.5,568.8,513.399,460.08,408.471,358.314,309.396,261.504,214.5,168.272,122.715,77.728,33.292,30,660.8,0.242130751,97,0.723399074,0.059296907,2009.059297
Preparation of Pt¨CCo alloy catalysts by electrodeposition for oxygen reduction in PEMFC,Nisit Tantavichet,thailand,Chulalongkorn University,2009,0.479166667,10,0,0,0,0,0,90,0,0,0,0,0,0,0,0,0,0,0,0,0,20,0,0,0,0,0,0,0,0,0,80,17.47,,XC-72R,30,230,none,1,0,0,25,0,0,electro deposition,0,0,0,0,7,25,0,0,0,55,225,0.409090909,,,,,,,,5,0.1092,0.05,10,not-mentioned,,137,2.5,6.5,100,1,80,,,,,0,0,0,,1,80,80,0,1,0.6,0.4,0.22478,0.08819,0.01,0.01,0.01,0.01,0.01,0.01,0.01,0.01,0.01,0.01,0.01,0.01,0.01,0.01,0.01,0.01,0.01,0.01,0.01,0.01,0.01,0.01,0.01,0.01,0.01,0.01,60,80,67.434,35.276,5,6,7,8,9,10,11,12,13,14,15,16,17,18,19,20,21,22,23,24,25,26,27,28,29,30,80,1.365,98,0.679683847,0.046681491,2009.046681
Performance of plasma sputtered fuel cell electrodes with ultra-low Pt loadings,P. Brault,France,CNRS Universit¨¦ d¡¯Orl¨¦ans,2009,,100,0,0,0,0,0,0,0,0,0,0,0,0,0,0,0,0,0,0,0,1,0,0,0,0,0,0,0,0,0,99,2,,home-made carbon,,,none,1,0,0,,,0,sputter,0,0,0,0,7,25,0,0,0,55,225,0.409090909,,,,,,,,5,0.01,,,nafion 115,175,,,,,1,80,350,500,,,0,0,0,141,1,161.2,161.2,0,0.978,0.632,0.559,0.477,0.403,0.312,0.222,0.1398,0.07071,0.01182,0.01,0.01,0.01,0.01,0.01,0.01,0.01,0.01,0.01,0.01,0.01,0.01,0.01,0.01,0.01,0.01,0.01,0.01,0.01,0.01,0.01,63.2,111.8,143.1,161.2,156,133.2,97.86,56.568,10.638,10,11,12,13,14,15,16,17,18,19,20,21,22,23,24,25,26,27,28,29,30,161.2,0.062034739,99,0.762174336,0.071331424,2009.071331
Performance of plasma sputtered fuel cell electrodes with ultra-low Pt loadings,P. Brault,France,CNRS Universit¨¦ d¡¯Orl¨¦ans,2009,,100,0,0,0,0,0,0,0,0,0,0,0,0,0,0,0,0,0,0,0,1,0,0,0,0,0,0,0,0,0,99,2,,home-made carbon,,,none,1,0,0,,,0,sputter,0,0,0,0,7,25,0,0,0,55,225,0.409090909,,,,,,,,5,0.01,,,nafion 212,50,,,,,1,80,350,500,,,0,0,0,500,1,373,373,0,0.961,0.779,0.723,0.675,0.628,0.6,0.54,0.509,0.461,0.381,0.373,0.302,0.23652,0.18048,0.13198,0.08959,0.05223,0.01905,0.01,0.01,0.01,0.01,0.01,0.01,0.01,0.01,0.01,0.01,0.01,0.01,0.01,77.9,144.6,202.5,251.2,300,324,356.3,368.8,342.9,373,332.2,283.824,234.624,184.772,134.385,83.568,32.385,18,19,20,21,22,23,24,25,26,27,28,29,30,373,0.026809651,100,0.389483092,-0.028066653,2008.971933
Nanostructured Pt Dispersed on Graphene-Multiwalled Carbon Nanotube Hybrid Nanomaterials as Electrocatalyst for PEMFC,S. Ramaprabhu,india,Indian Institute of Technology Madras,2010,Pt/f-MWNT,100,0,0,0,0,0,0,0,0,0,0,0,0,0,0,0,0,0,0,0,40,0,0,0,0,0,0,0,0,0,60,2.9,,CNTs,,120,none,1,0,0,25,,0,NaBH4,0,0,1,0,13,25,0,0,0,77,217,0.281818182,,,,,,,1,11.56,0.5,0.25,,Nafion 212,50,130,4,7,,1,60,100,100,,,0,0,0.15,607,1,428.4,428.4,0,0.952,0.837,0.772,0.728,0.685,0.641,0.603,0.554,0.519,0.476,0.424,0.367,0.309,0.2551,0.20833,0.16736,0.13117,0.09898,0.07014,0.04418,0.02067,0.01,0.01,0.01,0.01,0.01,0.01,0.01,0.01,0.01,0.01,83.7,154.4,218.4,274,320.5,361.8,387.8,415.2,428.4,424,403.7,370.8,331.63,291.662,251.04,209.872,168.266,126.252,83.942,41.34,21,22,23,24,25,26,27,28,29,30,428.4,1.16713352,101,0.872304041,0.113735019,2010.113735
Monodispersed Platinum Nanoparticle Supported Carbon Electrodes for Hydrogen Oxidation and Oxygen Reduction in Proton Exchange Membrane Fuel Cells,Ch. Venkateswara Rao,india,Indian Institute of Technology Madras,2010,Pt3C,100,0,0,0,0,0,0,0,0,0,0,0,0,0,0,0,0,0,0,0,20,0,0,0,0,0,0,0,0,0,80,3.4,,home-made carbon,,,none,1,0,0,25,0,0,none,0,1,0,0,7,100,0.25,1,0,55,225,0.409090909,,,,,,,,5,0.4,0.2,,Nafion 212,50,125,1,5,,1,80,,,,,0,0,0.1,1000,1,1023.51,1023.51,1,0.983,0.817,0.769,0.733,0.705,0.683,0.667,0.644,0.628,0.617,0.6,0.584,0.572,0.56,0.547,0.533,0.521,0.509,0.497,0.483,0.472,0.461,0.45,0.433,0.419,0.404,0.38956,0.37616,0.36368,0.35205,0.34117,81.7,153.8,219.9,282,341.5,400.2,450.8,502.4,555.3,600,642.4,686.4,728,765.8,799.5,833.6,865.3,894.6,917.7,944,968.1,990,995.9,1005.6,1010,1012.856,1015.632,1018.304,1020.945,1023.51,1023.51,0.39081201,102,0.17651138,-0.092874209,2009.907126
Effect of ceria nanoparticles into the Pt/C catalyst as cathode material on the electrocatalytic activity and durability for low-temperature fuel cell,Ho-In Lee,Korea,Seoul National University,2010,20Pt/C(E-TEK),100,0,0,0,0,0,0,0,0,0,0,0,0,0,0,0,0,0,0,0,20,0,0,0,0,0,0,0,0,0,80,2.6,,XC-72R,30,230,none,1,0,0,25,0,0,none,0,1,0,0,7,150,10,1,0,55,225,0.409090909,0.736,,1000,72,,,,5,0.3,0.3,,nafion 112,50,,,,,0,80,100,100,,,0,0,0.1,738,1,495,495,0,0.989,0.785,0.733,0.7,0.684,0.659,0.641,0.618,0.586,0.55,0.493,0.394,0.30396,0.22886,0.16527,0.11074,0.06345,0.02205,0.01,0.01,0.01,0.01,0.01,0.01,0.01,0.01,0.01,0.01,0.01,0.01,0.01,78.5,146.6,210,273.6,329.5,384.6,432.6,468.8,495,493,433.4,364.752,297.518,231.378,166.11,101.52,37.485,18,19,20,21,22,23,24,25,26,27,28,29,30,495,0.606060606,103,0.837782851,0.098538642,2010.098539
Effect of ceria nanoparticles into the Pt/C catalyst as cathode material on the electrocatalytic activity and durability for low-temperature fuel cell,Ho-In Lee,Korea,Seoul National University,2010,20Pt¨C10CeO2/C,66.7,0,0,0,0,0,0,0,0,0,0,0,0,0,0,0,0,0,0,0,29.2,0,0,0,0,0,0,0,0,0,70.8,4.5,,XC-72R,30,230,none,1,0,0,25,0,0,none,0,1,0,0,7,150,10,1,0,55,225,0.409090909,0.785,,1000,20,,,,5,0.3,0.3,,nafion 112,50,,,,,0,80,100,100,,,0,0,0.1,936,1,583,583,0,0.98,0.806,0.769,0.734,0.713,0.694,0.678,0.659,0.643,0.609,0.577,0.53,0.467,0.394,0.32675,0.26931,0.21968,0.17638,0.13825,0.10444,0.07424,0.04711,0.0226,0.01,0.01,0.01,0.01,0.01,0.01,0.01,0.01,80.6,153.8,220.2,285.2,347,406.8,461.3,514.4,548.1,577,583,560.4,512.2,457.45,403.965,351.488,299.846,248.85,198.436,148.48,98.931,49.72,23,24,25,26,27,28,29,30,583,0.51457976,104,0.154334021,-0.101802086,2009.898198
Platinum nanopaticles supported on stacked-cup carbon nanofibers as electrocatalysts for proton exchange membrane fuel cell,Yushan Yan,United States,University of California,2010,Pt/SC-CNFs,100,0,0,0,0,0,0,0,0,0,0,0,0,0,0,0,0,0,0,0,20,0,0,0,0,0,0,0,0,0,80,2.4,,home-made carbon,,,none,1,0,0,140,180,0,ethylene glycol,1,0,0,0,13,25,0,0,0,55,225,0.409090909,,,,,,,,4.4,0.2,0.2,,Nafion 112,50,135,3,5,100,0,70,200,200,,,0,0,0,1510,1,970.9,970.9,1,0.977,0.862,0.824,0.809,0.786,0.763,0.74,0.725,0.702,0.695,0.672,0.656,0.633,0.626,0.603,0.595,0.58,0.557,0.534,0.511,0.481,0.45256,0.42692,0.4037,0.38257,0.36325,0.34552,0.3292,0.31412,0.30015,0.28717,86.2,164.8,242.7,314.4,381.5,444,507.5,561.6,625.5,672,721.6,759.6,813.8,844.2,892.5,928,946.9,961.2,970.9,962,950.376,939.224,928.51,918.168,908.125,898.352,888.84,879.536,870.435,861.51,970.9,0.205994438,105,0.290629384,-0.055154698,2009.944845
Electrospray deposition of catalyst layers with ultra-low Pt loadings for PEM fuel cells cathodes,Garcia-Ybarra,Spain,Facultad de Ciencias,2010,Pt/C EL,100,0,0,0,0,0,0,0,0,0,0,0,0,0,0,0,0,0,0,0,10,0,0,0,0,0,0,0,0,0,90,3.1,,XC-72R,30,230,none,1,0,0,25,0,0,electrospary deposition,0,0,0,0,7,25,0,0,0,55,225,0.409090909,,,,,,,1.5,,0.1,1,,nafion 112,50,120,2,10,0,1,40,,,,,0,0,0,,1,75,75,0,0.9,0.5,0.37,0.25,0.14185,0.05313,0.01,0.01,0.01,0.01,0.01,0.01,0.01,0.01,0.01,0.01,0.01,0.01,0.01,0.01,0.01,0.01,0.01,0.01,0.01,0.01,0.01,0.01,0.01,0.01,0.01,50,74,75,56.74,26.565,6,7,8,9,10,11,12,13,14,15,16,17,18,19,20,21,22,23,24,25,26,27,28,29,30,75,1.333333333,106,0.182835968,-0.090461019,2009.909539
Electrospray deposition of catalyst layers with ultra-low Pt loadings for PEM fuel cells cathodes,Garcia-Ybarra,Spain,Facultad de Ciencias,2010,Pt/C EL,100,0,0,0,0,0,0,0,0,0,0,0,0,0,0,0,0,0,0,0,10,0,0,0,0,0,0,0,0,0,90,3.1,,XC-72R,30,230,none,1,0,0,25,0,0,electrospary deposition,0,0,0,0,7,25,0,0,0,55,225,0.409090909,,,,,,,0.67,,0.1,1,,nafion 112,50,120,2,10,0,1,40,,,,,0,0,0,,1,84,84,0,0.9,0.49,0.38,0.28,0.18,0.08909,0.01333,0.01,0.01,0.01,0.01,0.01,0.01,0.01,0.01,0.01,0.01,0.01,0.01,0.01,0.01,0.01,0.01,0.01,0.01,0.01,0.01,0.01,0.01,0.01,0.01,49,76,84,72,44.545,7.998,7,8,9,10,11,12,13,14,15,16,17,18,19,20,21,22,23,24,25,26,27,28,29,30,84,1.19047619,107,0.94896109,0.163486276,2010.163486
Electrospray deposition of catalyst layers with ultra-low Pt loadings for PEM fuel cells cathodes,Garcia-Ybarra,Spain,Facultad de Ciencias,2010,Pt/C EL,100,0,0,0,0,0,0,0,0,0,0,0,0,0,0,0,0,0,0,0,10,0,0,0,0,0,0,0,0,0,90,3.1,,XC-72R,30,230,none,1,0,0,25,0,0,electrospary deposition,0,0,0,0,7,25,0,0,0,55,225,0.409090909,,,,,,,0.25,,0.1,1,,nafion 112,50,120,2,10,0,1,40,,,,,0,0,0,,1,91.5,91.5,0,0.9,0.53,0.405,0.305,0.19,0.08614,0.01,0.01,0.01,0.01,0.01,0.01,0.01,0.01,0.01,0.01,0.01,0.01,0.01,0.01,0.01,0.01,0.01,0.01,0.01,0.01,0.01,0.01,0.01,0.01,0.01,53,81,91.5,76,43.07,6,7,8,9,10,11,12,13,14,15,16,17,18,19,20,21,22,23,24,25,26,27,28,29,30,91.5,1.092896175,108,0.978297399,0.201978974,2010.201979
Electrospray deposition of catalyst layers with ultra-low Pt loadings for PEM fuel cells cathodes,Garcia-Ybarra,Spain,Facultad de Ciencias,2010,Pt/C EL,100,0,0,0,0,0,0,0,0,0,0,0,0,0,0,0,0,0,0,0,10,0,0,0,0,0,0,0,0,0,90,3.1,,XC-72R,30,230,none,1,0,0,25,0,0,electrospary deposition,0,0,0,0,7,25,0,0,0,55,225,0.409090909,,,,,,,0.428,,0.1,1,,nafion 112,50,120,2,10,0,1,40,,,,,0,0,0,,1,157.5,157.5,0,0.93,0.62,0.54,0.46,0.38,0.315,0.24,0.17098,0.11215,0.0614,0.01719,0.01,0.01,0.01,0.01,0.01,0.01,0.01,0.01,0.01,0.01,0.01,0.01,0.01,0.01,0.01,0.01,0.01,0.01,0.01,0.01,62,108,138,152,157.5,144,119.686,89.72,55.26,17.19,11,12,13,14,15,16,17,18,19,20,21,22,23,24,25,26,27,28,29,30,157.5,0.634920635,109,0.519872039,0.004983243,2010.004983
Electrospray deposition of catalyst layers with ultra-low Pt loadings for PEM fuel cells cathodes,Garcia-Ybarra,Spain,Facultad de Ciencias,2010,Pt/C EL,100,0,0,0,0,0,0,0,0,0,0,0,0,0,0,0,0,0,0,0,10,0,0,0,0,0,0,0,0,0,90,3.1,,XC-72R,30,230,none,1,0,0,25,0,0,electrospary deposition,0,0,0,0,7,25,0,0,0,55,225,0.409090909,,,,,,,1,,0.05,1,,nafion 112,50,120,2,10,0,1,40,,,,,0,0,0,,1,35.5,35.5,0,0.84,0.355,0.135,0.01,0.01,0.01,0.01,0.01,0.01,0.01,0.01,0.01,0.01,0.01,0.01,0.01,0.01,0.01,0.01,0.01,0.01,0.01,0.01,0.01,0.01,0.01,0.01,0.01,0.01,0.01,0.01,35.5,27,3,4,5,6,7,8,9,10,11,12,13,14,15,16,17,18,19,20,21,22,23,24,25,26,27,28,29,30,35.5,1.408450704,110,0.055561065,-0.159316968,2009.840683
Electrospray deposition of catalyst layers with ultra-low Pt loadings for PEM fuel cells cathodes,Garcia-Ybarra,Spain,Facultad de Ciencias,2010,Pt/C EL,100,0,0,0,0,0,0,0,0,0,0,0,0,0,0,0,0,0,0,0,10,0,0,0,0,0,0,0,0,0,90,3.1,,XC-72R,30,230,none,1,0,0,25,0,0,electrospary deposition,0,0,0,0,7,25,0,0,0,55,225,0.409090909,,,,,,,0.428,,0.05,1,,nafion 112,50,120,2,10,0,1,40,,,,,0,0,0,,1,60,60,0,0.91,0.49,0.3,0.12,0.01,0.01,0.01,0.01,0.01,0.01,0.01,0.01,0.01,0.01,0.01,0.01,0.01,0.01,0.01,0.01,0.01,0.01,0.01,0.01,0.01,0.01,0.01,0.01,0.01,0.01,0.01,49,60,36,4,5,6,7,8,9,10,11,12,13,14,15,16,17,18,19,20,21,22,23,24,25,26,27,28,29,30,60,0.833333333,111,0.208805834,-0.081057171,2009.918943
Electrospray deposition of catalyst layers with ultra-low Pt loadings for PEM fuel cells cathodes,Garcia-Ybarra,Spain,Facultad de Ciencias,2010,Pt/C EL,100,0,0,0,0,0,0,0,0,0,0,0,0,0,0,0,0,0,0,0,10,0,0,0,0,0,0,0,0,0,90,3.1,,XC-72R,30,230,none,1,0,0,25,0,0,electrospary deposition,0,0,0,0,7,25,0,0,0,55,225,0.409090909,,,,,,,0.67,,0.05,1,,nafion 112,50,120,2,10,0,1,40,,,,,0,0,0,,1,112,112,0,0.9,0.555,0.45,0.36,0.28,0.2,0.12657,0.06428,0.01077,0.01,0.01,0.01,0.01,0.01,0.01,0.01,0.01,0.01,0.01,0.01,0.01,0.01,0.01,0.01,0.01,0.01,0.01,0.01,0.01,0.01,0.01,55.5,90,108,112,100,75.942,44.996,8.616,9,10,11,12,13,14,15,16,17,18,19,20,21,22,23,24,25,26,27,28,29,30,112,0.446428571,112,0.043895177,-0.170717057,2009.829283
Enhanced catalytic properties from platinum nanodots covered carbon nanotubes for proton-exchange membrane fuel cells,Daniel H.C. Chua,Sigapore,National University of Singapore,2010,Pt/CNT,100,0,0,0,0,0,0,0,0,0,0,0,0,0,0,0,0,0,0,0,20,0,0,0,0,0,0,0,0,0,80,2.5,,CNTs,,,none,1,0,0,25,0,0,sputter,0,0,0,0,7,25,0,0,1,55,225,0.409090909,,,,,,,,5,0.04,0.2,40,nafion 112,50,140,1.5,2.03,100,1,80,100,100,2,1,,,0,,1,595,588,0,0.91,0.8,0.75,0.72,0.69,0.65,0.63,0.6,0.58,0.55,0.53,0.5,0.47,0.45,0.42,0.38,0.35,0.31,0.27,0.22,0.1733,0.13239,0.09625,0.0641,0.0353,0.01,0.01,0.01,0.01,0.01,0.01,,,,,,,,,,,,,,,,,,,,,,,,,,,,,,,,0.067226891,113,0.261560352,-0.063854234,2009.936146
Electrospray deposition of catalyst layers with ultra-low Pt loadings for PEM fuel cells cathodes,Garcia-Ybarra,Spain,Facultad de Ciencias,2010,Pt/C EL,100,0,0,0,0,0,0,0,0,0,0,0,0,0,0,0,0,0,0,0,10,0,0,0,0,0,0,0,0,0,90,3.1,,XC-72R,30,230,none,1,0,0,25,0,0,electrospary deposition,0,0,0,0,7,25,0,0,0,55,225,0.409090909,,,,,,,0.428,,0.025,1,,nafion 112,50,120,2,10,0,1,40,,,,,0,0,0,,1,37,37,0,0.89,0.37,0.18,0.01302,0.01,0.01,0.01,0.01,0.01,0.01,0.01,0.01,0.01,0.01,0.01,0.01,0.01,0.01,0.01,0.01,0.01,0.01,0.01,0.01,0.01,0.01,0.01,0.01,0.01,0.01,0.01,37,36,3.906,4,5,6,7,8,9,10,11,12,13,14,15,16,17,18,19,20,21,22,23,24,25,26,27,28,29,30,37,0.675675676,114,0.643239782,0.036713216,2010.036713
Electrospray deposition of catalyst layers with ultra-low Pt loadings for PEM fuel cells cathodes,Garcia-Ybarra,Spain,Facultad de Ciencias,2010,Pt/C EL,100,0,0,0,0,0,0,0,0,0,0,0,0,0,0,0,0,0,0,0,10,0,0,0,0,0,0,0,0,0,90,3.1,,XC-72R,30,230,none,1,0,0,25,0,0,electrospary deposition,0,0,0,0,7,25,0,0,0,55,225,0.409090909,,,,,,,1.5,,0.025,1,,nafion 112,50,120,2,10,0,1,40,,,,,0,0,0,,1,41,41,0,0.75,0.385,0.205,0.04629,0.01,0.01,0.01,0.01,0.01,0.01,0.01,0.01,0.01,0.01,0.01,0.01,0.01,0.01,0.01,0.01,0.01,0.01,0.01,0.01,0.01,0.01,0.01,0.01,0.01,0.01,0.01,38.5,41,13.887,4,5,6,7,8,9,10,11,12,13,14,15,16,17,18,19,20,21,22,23,24,25,26,27,28,29,30,41,0.609756098,115,0.553309101,0.013402627,2010.013403
Electrospray deposition of catalyst layers with ultra-low Pt loadings for PEM fuel cells cathodes,Garcia-Ybarra,Spain,Facultad de Ciencias,2010,Pt/C EL,100,0,0,0,0,0,0,0,0,0,0,0,0,0,0,0,0,0,0,0,10,0,0,0,0,0,0,0,0,0,90,3.1,,XC-72R,30,230,none,1,0,0,25,0,0,electrospary deposition,0,0,0,0,7,25,0,0,0,55,225,0.409090909,,,,,,,0.67,,0.025,1,,nafion 112,50,120,2,10,0,1,40,,,,,0,0,0,,1,58,58,0,0.84,0.44,0.29,0.15,0.02481,0.01,0.01,0.01,0.01,0.01,0.01,0.01,0.01,0.01,0.01,0.01,0.01,0.01,0.01,0.01,0.01,0.01,0.01,0.01,0.01,0.01,0.01,0.01,0.01,0.01,0.01,44,58,45,9.924,5,6,7,8,9,10,11,12,13,14,15,16,17,18,19,20,21,22,23,24,25,26,27,28,29,30,58,0.431034483,116,0.621319666,0.030894854,2010.030895
Electrospray deposition of catalyst layers with ultra-low Pt loadings for PEM fuel cells cathodes,Garcia-Ybarra,Spain,Facultad de Ciencias,2010,Pt/C EL,100,0,0,0,0,0,0,0,0,0,0,0,0,0,0,0,0,0,0,0,10,0,0,0,0,0,0,0,0,0,90,3.1,,XC-72R,30,230,none,1,0,0,25,0,0,electrospary deposition,0,0,0,0,7,25,0,0,0,55,225,0.409090909,,,,,,,1,,0.025,1,,nafion 112,50,120,2,10,0,1,40,,,,,0,0,0,,1,84,84,0,0.8,0.51,0.38,0.28,0.18,0.08909,0.01333,0.01,0.01,0.01,0.01,0.01,0.01,0.01,0.01,0.01,0.01,0.01,0.01,0.01,0.01,0.01,0.01,0.01,0.01,0.01,0.01,0.01,0.01,0.01,0.01,51,76,84,72,44.545,7.998,7,8,9,10,11,12,13,14,15,16,17,18,19,20,21,22,23,24,25,26,27,28,29,30,84,0.297619048,117,0.24524721,-0.068952266,2009.931048
Preparation and characterisation of carbon-supported palladium nanoparticles for oxygen reduction in low temperature PEM fuel cells,M.Mamlouk,UK,Newcastle University,2011,Pd-EG 11,0,100,0,0,0,0,0,0,0,0,0,0,0,0,0,0,0,0,0,0,34.1,0,0,0,0,0,0,0,0,0,65.9,5.7,,XC-72R,30,230,none,1,0,0,198,,0,ethylene glycol,1,0,0,0,11,25,0,0,0,15.4,217,1.409090909,,,,,,,,1,0.6,0.2,20,nafion 112,50,,,,100,1,20,,,,,0,0,0,,1,518,518,0,0.755,0.7,0.66,0.63,0.603,0.585,0.55,0.53,0.5,0.485,0.47,0.44,0.415,0.395,0.37,0.345,0.315,0.3,0.27,0.245,0.215,0.19,0.16,0.125,0.095,0.06,0.02695,0.01,0.01,0.01,0.01,70,132,189,241.2,292.5,330,371,400,436.5,470,484,498,513.5,518,517.5,504,510,486,465.5,430,399,352,287.5,228,150,70.07,27,28,29,30,518,1.158301158,118,0.511378956,0.002852668,2011.002853
Preparation and characterisation of carbon-supported palladium nanoparticles for oxygen reduction in low temperature PEM fuel cells,M.Mamlouk,UK,Newcastle University,2011,Pt-etek,100,0,0,0,0,0,0,0,0,0,0,0,0,0,0,0,0,0,0,0,19.8,0,0,0,0,0,0,0,0,0,80.2,3.4,,XC-72R,30,230,none,1,0,0,198,1.6,1,ethylene glycol,1,0,0,0,10,25,0,0,0,55.3,225,0.406871609,,,,,,,,1,0.6,0.2,20,nafion 112,50,,,,100,1,20,,,,,0,0,0,,1,705,705,0,0.98,0.865,0.803,0.775,0.75,0.71,0.695,0.67,0.645,0.61,0.598,0.57,0.545,0.51,0.497,0.47,0.435,0.405,0.38,0.35,0.31,0.285,0.255,0.21,0.175,0.125,0.075,0.0283,0.01,0.01,0.01,86.5,160.6,232.5,300,355,417,469,516,549,598,627,654,663,695.8,705,696,688.5,684,665,620,598.5,561,483,420,312.5,195,76.41,28,29,30,705,0.85106383,119,0.900481596,0.128430057,2011.12843
Preparation and characterisation of carbon-supported palladium nanoparticles for oxygen reduction in low temperature PEM fuel cells,M.Mamlouk,UK,Newcastle University,2011,Pd-EG 11,0,100,0,0,0,0,0,0,0,0,0,0,0,0,0,0,0,0,0,0,34.1,0,0,0,0,0,0,0,0,0,65.9,5.7,,XC-72R,30,230,none,1,0,0,198,,0,ethylene glycol,1,0,0,0,11,25,0,0,0,15.4,217,1.409090909,,,,,,,,1,0.6,0.2,20,nafion 112,50,,,,100,1,40,,,,,0,0,0,,1,792,792,0,0.8,0.775,0.74,0.715,0.7,0.675,0.65,0.62,0.603,0.595,0.575,0.555,0.53,0.51,0.498,0.485,0.46,0.445,0.425,0.403,0.395,0.375,0.36,0.34,0.32,0.3,0.29,0.28,0.26,0.24,0.22,77.5,148,214.5,280,337.5,390,434,482.4,535.5,575,610.5,636,663,697.2,727.5,736,756.5,765,765.7,790,787.5,792,782,768,750,754,756,728,696,660,792,0.757575758,120,0.525418867,0.006375882,2011.006376
Preparation and characterisation of carbon-supported palladium nanoparticles for oxygen reduction in low temperature PEM fuel cells,M.Mamlouk,UK,Newcastle University,2011,Pt-etek,100,0,0,0,0,0,0,0,0,0,0,0,0,0,0,0,0,0,0,0,19.8,0,0,0,0,0,0,0,0,0,80.2,3.4,,XC-72R,30,230,none,1,0,0,198,1.6,1,ethylene glycol,1,0,0,0,10,25,0,0,0,55.3,225,0.406871609,,,,,,,,1,0.6,0.2,20,nafion 112,50,,,,100,1,40,,,,,0,0,0,,1,908.5,908.5,1,0.98,0.875,0.82,0.79,0.77,0.745,0.715,0.7,0.68,0.65,0.63,0.61,0.598,0.575,0.56,0.54,0.52,0.5,0.485,0.47,0.45,0.43,0.41,0.395,0.375,0.35,0.33,0.31,0.295,0.275,0.25,87.5,164,237,308,372.5,429,490,544,585,630,671,717.6,747.5,784,810,832,850,873,893,900,903,902,908.5,900,875,858,837,826,797.5,750,908.5,0.660429279,121,0.774246932,0.075290644,2011.075291
Durable electrocatalytic-activity of Pt¨CAu C cathode in PEMFCs,A. K. Shukla,India,CSIR Madras Complex,2011,Pt/C,100,0,0,0,0,0,0,0,0,0,0,0,0,0,0,0,0,0,0,0,60,0,0,0,0,0,0,0,0,0,40,3,,XC-72R,30,230,none,1,0,0,60,60,0,hydrogen peroxide,0,0,1,0,7,80,2,1,0,90,180,0.2,,,,,,,,25,0.5,0.5,60,nafion 1135,88,130,3,6,100,1,60,300,1500,2,10,300,1500,0,,1,679,679,0,0.89,0.82,0.77,0.745,0.72,0.7,0.675,0.65,0.635,0.605,0.58,0.56,0.535,0.51,0.485,0.45,0.41,0.36,0.275,0.19718,0.13147,0.07525,0.0266,0.01,0.01,0.01,0.01,0.01,0.01,0.01,0.01,82,154,223.5,288,350,405,455,508,544.5,580,616,642,663,679,675,656,612,495,374.642,262.94,158.025,58.52,23,24,25,26,27,28,29,30,679,0.736377025,122,0.013251744,-0.221875366,2010.778125
Durable electrocatalytic-activity of Pt¨CAu C cathode in PEMFCs,A. K. Shukla,India,CSIR Madras Complex,2011,Pt-Au/C,63,0,37,0,0,0,0,0,0,0,0,0,0,0,0,0,0,0,0,0,60,0,0,0,0,0,0,0,0,0,40,4.5,,XC-72R,30,230,none,1,0,0,60,60,0,hydrogen peroxide,0,0,1,0,7,80,2,1,0,60,180,0.3,,,,,,,,25,0.5,0.5,60,nafion 1135,88,130,3,6,100,1,60,300,1500,2,10,300,1500,0,,1,800,800,0,1,0.835,0.81,0.775,0.76,0.735,0.72,0.7,0.68,0.66,0.64,0.62,0.6,0.575,0.545,0.525,0.5,0.47,0.44,0.4,0.36,0.315,0.26,0.14,0.03185,0.01,0.01,0.01,0.01,0.01,0.01,83.5,162,232.5,304,367.5,432,490,544,594,640,682,720,747.5,763,787.5,800,799,792,760,720,661.5,572,322,76.44,25,26,27,28,29,30,800,0.625,123,0.798363633,0.083579057,2011.083579
Palladium-based electrodes: A way to reduce platinum content in polymer electrolyte membrane fuel cells,Ermete Antolini,Italy,a Scuola di Scienza dei Material,2011,Pd75Co25,0,75,0,0,0,0,25,0,0,0,0,0,0,0,0,0,0,0,0,0,20,0,0,0,0,0,0,0,0,0,80,12,,XC-72R,30,230,none,1,0,0,25,0,0,none,0,1,0,0,7,700,2,0,1,35.6,100,0.280898876,,,,,,,,4.6,0.4,0.4,20,nafion 115,75,125,2,5,100,0,90,,,,,,,0.3,,1,183,182,0,0.8,0.57,0.5,0.44,0.38,0.34,0.3,0.26,0.22,0.18,0.14,0.09,0.04,0.01,0.01,0.01,0.01,0.01,0.01,0.01,0.01,0.01,0.01,0.01,0.01,0.01,0.01,0.01,0.01,0.01,0.01,,,,,,,,,,,,,,,,,,,,,,,,,,,,,,,,2.18579235,124,0.740781673,0.064575713,2011.064576
"Sputtered Pt loadings of membrane electrode
assemblies in proton exchange membrane fuel cells",Ying Liang Chen,china,Chung Yuan Christian University,2011,0.4 mg pt cm2,100,0,0,0,0,0,0,0,0,0,0,0,0,0,0,0,0,0,0,0,100,0,0,0,0,0,0,0,0,0,0,2.7,,none,0,0,none,1,0,0,25,0,0,sputter,0,0,0,0,7,25,0,0,0,55,225,0.409090909,,,,,,,,5,0.4,0.4,20,nafion 117,175,120,1,,100,1,65,225,300,1.5,2,225,300,,,1,240,240,0,0.91,0.76,0.68,0.63,0.54,0.48,0.4,0.3,0.20909,0.13333,0.06923,0.01429,0.01,0.01,0.01,0.01,0.01,0.01,0.01,0.01,0.01,0.01,0.01,0.01,0.01,0.01,0.01,0.01,0.01,0.01,0.01,76,136,189,216,240,240,210,167.272,119.997,69.23,15.719,12,13,14,15,16,17,18,19,20,21,22,23,24,25,26,27,28,29,30,240,1.666666667,125,0.201735144,-0.083543952,2010.916456
Palladium-based electrodes: A way to reduce platinum content in polymer electrolyte membrane fuel cells,Ermete Antolini,Italy,a Scuola di Scienza dei Material,2011,Pd53Pt15Co32/C,15,53,0,0,0,0,32,0,0,0,0,0,0,0,0,0,0,0,0,0,20,0,0,0,0,0,0,0,0,0,80,9.2,,XC-72R,30,230,none,1,0,0,25,0,0,none,0,1,0,0,7,700,2,0,1,35.6,225,0.632022472,,,,,,,,4.6,0.4,0.4,20,nafion 115,75,125,2,5,100,0,90,,,,,,,0.3,,1,456,456,0,0.87,0.78,0.73,0.69,0.65,0.62,0.58,0.55,0.51,0.48,0.44,0.41,0.38,0.35,0.31,0.27,0.23238,0.19898,0.16914,0.1423,0.11805,0.09602,0.07592,0.05668,0.03903,0.02277,0.01,0.01,0.01,0.01,0.01,,,,,,,,,,,,,,,,,,,,,,,,,,,,,,,,0.877192982,126,0.100127852,-0.12808234,2010.871918
Palladium-based electrodes: A way to reduce platinum content in polymer electrolyte membrane fuel cells,Ermete Antolini,Italy,a Scuola di Scienza dei Material,2011,Pd49Pt47Co4/C,47,49,0,0,0,0,4,0,0,0,0,0,0,0,0,0,0,0,0,0,20,0,0,0,0,0,0,0,0,0,80,18,,XC-72R,30,230,none,1,0,0,25,0,0,none,0,1,0,0,7,700,2,0,1,35.6,225,0.632022472,,,,,,,,4.6,0.4,0.4,20,nafion 115,75,125,2,5,100,0,90,,,,,,,0.3,,1,594,600,0,0.94,0.83,0.79,0.75,0.73,0.7,0.67,0.64,0.61,0.58,0.55,0.52,0.5,0.46,0.42,0.38,0.34238,0.30898,0.27914,0.2523,0.22805,0.20602,0.18592,0.16668,0.14903,0.13277,0.11775,0.10382,0.09088,0.07883,0.06757,,,,,,,,,,,,,,,,,,,,,,,,,,,,,,,,0.673400673,127,0.359403429,-0.036005386,2010.963995
Electrocatalytic performance of Pt-based trimetallic alloy nanoparticle catalysts in proton exchange membrane fuel cells,chuan-jian zhong,china,State University of New York at Binghamton,2011,PtNiFe/C-400,46,0,0,0,0,22,0,32,0,0,0,0,0,0,0,0,0,0,0,0,27,0,0,0,0,0,0,0,0,0,73,5.3,0.4,XC-72R,30,230,none,1,0,0,25,900,0,"1,2 hexadecanediol",0,0,0,1,7,400,4,1,0,53.4,380,0.711610487,0.895,1,,,,,,5,0.4,0.4,20,nafion 212,50,120,,,100,1,75,,,,,0,0,0.206,,1,616,616,0,1,0.91,0.88,0.85,0.825,0.79,0.76,0.735,0.7,0.66,0.615,0.56,0.5,0.425,0.325,0.2,0.08757,0.01,0.01,0.01,0.01,0.01,0.01,0.01,0.01,0.01,0.01,0.01,0.01,0.01,0.01,91,176,255,330,395,456,514.5,560,594,615,616,600,552.5,455,300,140.112,17,18,19,20,21,22,23,24,25,26,27,28,29,30,616,0.649350649,128,0.6242348,0.031662205,2011.031662
Catalytic activity of platinumecobalt alloy nanoparticles decorated functionalized multiwalled carbon nanotubes for oxygen reduction reaction in PEMFC,S. Ramaprabhu,india,Indian Institute of Technology Madras,2011,Pt/f-MWNTs,100,0,0,0,0,0,0,0,0,0,0,0,0,0,0,0,0,0,0,0,29.7,0,0,0,0,0,0,0,0,0,70.3,4.1,,CNTs,,120,none,1,0,0,130,420,0,ethylene glycol,1,0,0,0,11,25,0,0,0,89,225,0.252808989,,,,,,,,11.56,0.4,0.25,,nafion 212,50,130,4,7,90,1,40,100,100,,,0,0,0,791,1,671.5,671.5,0,0.942,0.787,0.737,0.716,0.686,0.667,0.638,0.616,0.588,0.569,0.54,0.525,0.503,0.483,0.464,0.44,0.418,0.395,0.369,0.34426,0.32181,0.30135,0.28262,0.26541,0.24955,0.23487,0.22126,0.20861,0.1968,0.18577,0.17544,78.7,147.4,214.8,274.4,333.5,382.8,431.2,470.4,512.1,540,577.5,603.6,627.9,649.6,660,668.8,671.5,664.2,654.094,643.62,632.835,621.764,610.443,598.92,587.175,575.276,563.247,551.04,538.733,526.32,671.5,0.59568131,129,0.197680553,-0.084993522,2010.915006
Catalytic activity of platinumecobalt alloy nanoparticles decorated functionalized multiwalled carbon nanotubes for oxygen reduction reaction in PEMFC,S. Ramaprabhu,india,Indian Institute of Technology Madras,2011,Pt/f-MWNTs,100,0,0,0,0,0,0,0,0,0,0,0,0,0,0,0,0,0,0,0,29.7,0,0,0,0,0,0,0,0,0,70.3,4.1,,CNTs,,120,none,1,0,0,130,420,0,ethylene glycol,1,0,0,0,11,25,0,0,0,89,225,0.252808989,,,,,,,,11.56,0.4,0.25,,nafion 212,50,130,4,7,90,1,50,100,100,,,0,0,0,887,1,796.05,796.05,0,0.94,0.808,0.759,0.737,0.717,0.692,0.667,0.64,0.618,0.592,0.579,0.56,0.538,0.516,0.494,0.475,0.454,0.433,0.411,0.394,0.37767,0.36259,0.34861,0.33563,0.32353,0.31223,0.30165,0.29173,0.28241,0.27363,0.26535,80.8,151.8,221.1,286.8,346,400.2,448,494.4,532.8,579,616,645.6,670.8,691.6,712.5,726.4,736.1,739.8,748.6,755.34,761.439,766.942,771.949,776.472,780.575,784.29,787.671,790.748,793.527,796.05,796.05,0.502481,130,0.228534952,-0.074368031,2010.925632
Catalytic activity of platinumecobalt alloy nanoparticles decorated functionalized multiwalled carbon nanotubes for oxygen reduction reaction in PEMFC,S. Ramaprabhu,india,Indian Institute of Technology Madras,2011,Pt/f-MWNTs,100,0,0,0,0,0,0,0,0,0,0,0,0,0,0,0,0,0,0,0,29.7,0,0,0,0,0,0,0,0,0,70.3,4.1,,CNTs,,120,none,1,0,0,130,420,0,ethylene glycol,1,0,0,0,11,25,0,0,0,89,225,0.252808989,,,,,,,,11.56,0.4,0.25,,Nafion 212,50,130,4,7,90,1,60,100,100,,,0,0,0,918,1,820.86,820.86,0,0.943,0.816,0.766,0.739,0.718,0.694,0.669,0.642,0.621,0.603,0.584,0.566,0.541,0.525,0.51,0.495,0.477,0.461,0.437,0.418,0.4,0.38273,0.36682,0.3521,0.33845,0.32575,0.31391,0.30285,0.29249,0.28276,0.27362,81.6,153.2,221.7,287.2,347,401.4,449.4,496.8,542.7,584,622.6,649.2,682.5,714,742.5,763.2,783.7,786.6,794.2,800,803.733,807.004,809.83,812.28,814.375,816.166,817.695,818.972,820.004,820.86,820.86,0.487293814,131,0.98351555,0.213246181,2011.213246
Effects of surface chemical states of carbon nanotubes supported Pt nanoparticles on performance of proton exchange membrane fuel cells,Yu-Chun Chiang,Taiwan,Yuan Ze University,2011,Pt/oCNTs,100,0,0,0,0,0,0,0,0,0,0,0,0,0,0,0,0,0,0,0,20,0,0,0,,0,0,0,0,0,80,3.92,,CNTs,,149.4,none,1,0,0,198,1,1,ethylene glycol,1,0,0,0,7,25,0,0,0,45.2,225,0.497787611,,,,,,,0.33,5,0.4,0.2,20,nafion 212,50,135,1,10,100,0,80,100,100,,,,,0.1,,1,898,595,0,0.91,0.73,0.69,0.65,0.62,0.59,0.57,0.55,0.535,0.52,0.49,0.46,0.44,0.42,0.4,0.38,0.365,0.35,0.325,0.3,0.29,0.28,0.25,0.22,0.195,0.17,0.14,0.11,0.01,0.01,0.01,,,,,,,,,,,,,,,,,,,,,,,,,,,,,,,,0.445434298,132,0.386658128,-0.028803982,2010.971196
Catalytic activity of platinumecobalt alloy nanoparticles decorated functionalized multiwalled carbon nanotubes for oxygen reduction reaction in PEMFC,S. Ramaprabhu,india,Indian Institute of Technology Madras,2011,Pt/f-MWNTs,100,0,0,0,0,0,0,0,0,0,0,0,0,0,0,0,0,0,0,0,29.7,0,0,0,0,0,0,0,0,0,70.3,4.1,,CNTs,,120,none,1,0,0,130,420,0,ethylene glycol,1,0,0,0,11,25,0,0,0,89,225,0.252808989,,,,,,,,11.56,0.4,0.25,,nafion 212,50,130,4,7,90,1,80,100,100,,,0,0,0,1279,1,930.3,930.3,1,0.937,0.88,0.831,0.801,0.775,0.753,0.729,0.711,0.697,0.676,0.66,0.634,0.618,0.598,0.577,0.563,0.542,0.521,0.507,0.486,0.451,0.443,0.422,0.394,0.377,0.36067,0.34559,0.33161,0.31863,0.30653,0.29523,88,166.2,240.3,310,376.5,437.4,497.7,557.6,608.4,660,697.4,741.6,777.4,807.8,844.5,867.2,885.7,912.6,923.4,902,930.3,928.4,906.2,904.8,901.675,898.534,895.347,892.164,888.937,885.69,930.3,0.429968827,133,0.073894961,-0.144738215,2010.855262
Electrocatalytic performance of Pt-based trimetallic alloy nanoparticle catalysts in proton exchange membrane fuel cells,chuan-jian zhong,china,State University of New York at Binghamton,2011,PtNiFe/C-800,46,0,0,0,0,22,0,32,0,0,0,0,0,0,0,0,0,0,0,0,37,0,0,0,0,0,0,0,0,0,63,7.8,0.6,XC-72R,30,230,none,1,0,0,25,900,0,"1,2 hexadecanediol",0,0,0,1,7,800,4,1,0,26.5,270,1.018867925,0.895,1,,,,,,5,0.4,0.4,20,nafion 212,50,120,,,100,1,75,,,,,0,0,0.206,,1,1222,1222,1,1,0.89,0.86,0.83,0.81,0.785,0.77,0.75,0.73,0.715,0.7,0.69,0.67,0.66,0.65,0.63,0.62,0.605,0.59,0.575,0.56,0.545,0.53,0.515,0.5,0.485,0.47,0.45,0.43086,0.41328,0.3971,89,172,249,324,392.5,462,525,584,643.5,700,759,804,858,910,945,992,1028.5,1062,1092.5,1120,1144.5,1166,1184.5,1200,1212.5,1222,1215,1206.408,1198.512,1191.3,1222,0.327332242,134,0.132254175,-0.111579861,2010.88842
"Sputtered Pt loadings of membrane electrode
assemblies in proton exchange membrane fuel cells",Ying Liang Chen,china,Chung Yuan Christian University,2011,0.2 mg pt cm2,100,0,0,0,0,0,0,0,0,0,0,0,0,0,0,0,0,0,0,0,100,0,0,0,0,0,0,0,0,0,0,4.1,,none,0,0,none,1,0,0,25,0,0,sputter,0,0,0,0,7,25,0,0,0,55,225,0.409090909,,,,,,,,5,0.2,0.4,20,nafion 117,175,120,1,,100,1,65,225,300,1.5,2,225,300,,,1,250,250,0,0.92,0.76,0.7,0.65,0.58,0.5,0.41,0.33,0.25657,0.19428,0.14077,0.09432,0.05361,0.01763,0.01,0.01,0.01,0.01,0.01,0.01,0.01,0.01,0.01,0.01,0.01,0.01,0.01,0.01,0.01,0.01,0.01,76,140,195,232,250,246,231,205.256,174.852,140.77,103.752,64.332,22.919,14,15,16,17,18,19,20,21,22,23,24,25,26,27,28,29,30,250,0.8,135,0.958259418,0.173083519,2011.173084
Performance and stability of Pd¨CPt¨CNi noalloy electrocatalysts in proton exchange membrane fuel cells,Arumugam Manthiram,united States,"The University of Texas, Austin",2011,Pd50Pt30Ni20,31,57,0,0,0,12,0,0,0,0,0,0,0,0,0,0,0,0,0,0,60,0,0,0,0,0,0,0,0,0,40,5.1,,XC-72R,30,230,none,1,0,0,198,600,1,ethylene glycol,1,0,0,0,10,300,2,1,0,88,180,0.204545455,,,,,,,,5,0.1887,0.4,20,nafion 112,50,130,2,6.89,100,1,60,,,,,0,0,0.11,,1,1340.49,1340.49,1,0.925,0.89,0.815,0.785,0.77,0.75,0.735,0.72,0.705,0.69,0.675,0.665,0.645,0.635,0.625,0.61,0.6,0.585,0.57,0.56,0.55,0.538,0.525,0.515,0.5,0.49,0.48031,0.47119,0.4626,0.45449,0.44683,89,163,235.5,308,375,441,504,564,621,675,731.5,774,825.5,875,915,960,994.5,1026,1064,1100,1129.8,1155,1184.5,1200,1225,1248.806,1272.213,1295.28,1318.021,1340.49,1340.49,0.14076942,136,0.466769041,-0.008339422,2010.991661
"Dealloyed binary PtM3 (M = Cu, Co, Ni) and ternary PtNi3M (M = Cu, Co, Fe, Cr) electrocatalysts for the oxygen reduction reaction: Performance in polymer electrolyte membrane fuel cells",Peter Strasser,Germany,Technical University Berlin,2011,PtCu3,87,0,0,0,0,0,0,0,0,0,0,0,0,0,0,0,0,0,0,0,45,0,0,0,0,0,0,0,0,0,55,3.9,,home-made carbon,,,none,1,0,0,25,0,0,none,0,1,0,0,7,25,0,0,0,72,340,0.472222222,,,,,,,,10,0.169,,40,Nafion 212,50,80,1440,,100,0,80,,,,,0,0,0.1,,1,2260.5,2260.5,1,0.945,0.879,0.856,0.839,0.83,0.823,0.816,0.807,0.803,0.799,0.794,0.789,0.782,0.78,0.775,0.772,0.766,0.765,0.76401,0.76304,0.76209,0.76115,0.76024,0.75934,0.75846,0.75759,0.75674,0.75591,0.75509,0.75429,0.7535,87.9,171.2,251.7,332,411.5,489.6,564.9,642.4,719.1,794,867.9,938.4,1014,1085,1158,1225.6,1300.5,1375.218,1449.776,1524.18,1598.415,1672.528,1746.482,1820.304,1893.975,1967.524,2040.957,2114.252,2187.441,2260.5,2260.5,0.074762221,137,0.853721648,0.105252945,2011.105253
"Dealloyed binary PtM3 (M = Cu, Co, Ni) and ternary PtNi3M (M = Cu, Co, Fe, Cr) electrocatalysts for the oxygen reduction reaction: Performance in polymer electrolyte membrane fuel cells",Peter Strasser,Germany,Technical University Berlin,2011,PtCo3,83,0,0,0,0,0,17,0,0,0,0,0,0,0,0,0,0,0,0,0,45,0,0,0,0,0,0,0,0,0,55,3.9,,home-made carbon,,,none,1,0,0,,,0,ethylene glycol,1,0,0,0,10,25,0,0,0,70,346,0.494285714,,,,,,,,10,0.146,,40,Nafion 212,50,80,1440,,100,0,80,,,,,0,0,0.1,,1,1962.87,1962.87,1,0.944,0.847,0.847,0.832,0.819,0.808,0.801,0.792,0.783,0.777,0.77,0.762,0.754,0.75,0.744,0.736,0.729,0.722,0.71518,0.7087,0.70254,0.69668,0.69109,0.68575,0.68066,0.67578,0.67112,0.66665,0.66236,0.65824,0.65429,84.7,169.4,249.6,327.6,404,480.6,554.4,626.4,699.3,770,838.2,904.8,975,1041.6,1104,1166.4,1227.4,1287.324,1346.53,1405.08,1463.028,1520.398,1577.225,1633.584,1689.45,1744.912,1799.955,1854.608,1908.896,1962.87,1962.87,0.074380881,138,0.224966925,-0.075552531,2010.924447
Carbon-supported Pd¨CPt cathode electrocatalysts for proton exchange membrane fuel cells,Huamin Zhang,China,Dalian Institute of Chemical Physics£¬Chinese Academy of Sciences,2011,Pd-Pt/C,19,81,0,0,0,0,0,0,0,0,0,0,0,0,0,0,0,0,0,0,20,0,0,0,0,0,0,0,0,0,80,4.5,,XC-72R,30,230,none,1,0,0,25,,0,NaBH4,0,0,1,0,7,25,0,0,0,55,225,0.409090909,,,,,,,0.2,5,0.12,0.3,28.4,nafion 212,50,140,1,1,100,1,80,,,,,,,0.2,,1,1040,1035,1,0.93,0.82,0.8,0.77,0.75,0.735,0.72,0.705,0.69,0.675,0.66,0.645,0.63,0.615,0.6,0.585,0.57,0.555,0.54,0.52,0.5,0.485,0.47,0.45,0.43,0.41,0.39,0.01,0.01,0.01,0.01,,,,,,,,,,,,,,,,,,,,,,,,,,,,,,,,0.115384615,139,0.462200713,-0.009489097,2010.990511
"Dealloyed binary PtM3 (M = Cu, Co, Ni) and ternary PtNi3M (M = Cu, Co, Fe, Cr) electrocatalysts for the oxygen reduction reaction: Performance in polymer electrolyte membrane fuel cells",Peter Strasser,Germany,Technical University Berlin,2011,PtNi3Cu,82,0,0,0,0,15,0,0,0,0,0,0,0,0,0,0,0,0,0,0,45,0,0,0,0,0,0,0,0,0,55,3.9,,home-made carbon,,,none,1,0,0,,,0,ethylene glycol,1,0,0,0,10,25,0,0,0,116,473,0.407758621,,,,,,,,10,0.1018,,40,Nafion 212,50,80,1440,,100,0,80,,,,,0,0,0.1,,1,2184.57,2184.57,1,0.946,0.877,0.855,0.843,0.833,0.822,0.814,0.811,0.803,0.797,0.79,0.784,0.781,0.778,0.773,0.769,0.765,0.761,0.758,0.75505,0.7522,0.74944,0.74678,0.7442,0.74169,0.73927,0.73692,0.73464,0.73243,0.73028,0.72819,87.7,171,252.9,333.2,411,488.4,567.7,642.4,717.3,790,862.4,937.2,1011.4,1082.2,1153.5,1224,1293.7,1364.4,1434.595,1504.4,1573.824,1642.916,1711.66,1780.056,1848.175,1915.992,1983.528,2050.804,2117.812,2184.57,2184.57,0.04659956,140,0.553647118,0.013488125,2011.013488
"Dealloyed binary PtM3 (M = Cu, Co, Ni) and ternary PtNi3M (M = Cu, Co, Fe, Cr) electrocatalysts for the oxygen reduction reaction: Performance in polymer electrolyte membrane fuel cells",Peter Strasser,Germany,Technical University Berlin,2011,PtNi3Co,86,0,0,0,0,11,3,0,0,0,0,0,0,0,0,0,0,0,0,0,45,0,0,0,0,0,0,0,0,0,55,3.9,,home-made carbon,,,none,1,0,0,,,0,ethylene glycol,1,0,0,0,10,25,0,0,0,145,472,0.325517241,,,,,,,,10,0.101,,40,Nafion 212,50,80,1440,,100,0,80,,,,,0,0,0.1,,1,1600.83,1600.83,1,0.945,0.88,0.856,0.843,0.833,0.825,0.821,0.815,0.81,0.805,0.799,0.794,0.789,0.787,0.785,0.781,0.776,0.774,0.745,0.71748,0.69264,0.6701,0.64956,0.63076,0.61349,0.59757,0.58285,0.5692,0.55651,0.54467,0.53361,88,171.2,252.9,333.2,412.5,492.6,570.5,648,724.5,799,873.4,946.8,1023.1,1099,1171.5,1241.6,1315.8,1341,1363.212,1385.28,1407.21,1429.032,1450.748,1472.376,1493.925,1515.41,1536.84,1558.228,1579.543,1600.83,1600.83,0.063092271,141,0.113345947,-0.120892439,2010.879108
"Sputtered Pt loadings of membrane electrode
assemblies in proton exchange membrane fuel cells",Ying Liang Chen,china,Chung Yuan Christian University,2011,0.1 mg pt cm2,100,0,0,0,0,0,0,0,0,0,0,0,0,0,0,0,0,0,0,0,100,0,0,0,0,0,0,0,0,0,0,5.3,,none,0,0,none,1,0,0,25,0,0,sputter,0,0,0,0,7,25,0,0,0,55,225,0.409090909,,,,,,,,5,0.1,0.4,20,nafion 117,175,120,1,,100,1,65,225,300,1.5,2,225,300,,,1,326.25,326.25,0,0.96,0.78,0.74,0.69,0.65,0.58,0.5,0.45,0.4033,0.36239,0.32625,0.2941,0.2653,0.23936,0.21588,0.19452,0.17501,0.15711,0.14063,0.12542,0.11132,0.09823,0.08604,0.07465,0.06363,0.05331,0.04362,0.03451,0.02592,0.01782,0.01016,78,148,207,260,290,300,315,322.64,326.151,326.25,323.51,318.36,311.168,302.232,291.78,280.016,267.087,253.134,238.298,222.64,206.283,189.288,171.695,152.712,133.275,113.412,93.177,72.576,51.678,30.48,326.25,0.30651341,142,0.932779512,0.149681664,2011.149682
"Dealloyed binary PtM3 (M = Cu, Co, Ni) and ternary PtNi3M (M = Cu, Co, Fe, Cr) electrocatalysts for the oxygen reduction reaction: Performance in polymer electrolyte membrane fuel cells",Peter Strasser,Germany,Technical University Berlin,2011,PtNi3,82,0,0,0,0,18,0,0,0,0,0,0,0,0,0,0,0,0,0,0,45,0,0,0,0,0,0,0,0,0,55,3.9,,home-made carbon,,,none,1,0,0,25,0,0,none,0,1,0,0,7,25,0,0,0,111,275,0.247747748,,,,,,,,10,0.097,,40,Nafion 212,50,80,1440,,100,0,80,,,,,0,0,0.1,,1,2105.19,2105.19,1,0.929,0.88,0.834,0.816,0.811,0.804,0.797,0.791,0.785,0.778,0.774,0.768,0.765,0.757,0.753,0.749,0.747,0.743,0.73908,0.73531,0.73168,0.72819,0.72482,0.72157,0.71844,0.71541,0.71249,0.70967,0.70693,0.70429,0.70173,88,166.8,244.8,324.4,402,478.2,553.7,628,700.2,774,844.8,918,984.1,1054.2,1123.5,1195.2,1263.1,1330.344,1397.089,1463.36,1529.199,1594.604,1659.611,1724.256,1788.525,1852.474,1916.109,1979.404,2042.441,2105.19,2105.19,0.046076601,143,0.916582566,0.138244578,2011.138245
"Sputtered Pt loadings of membrane electrode
assemblies in proton exchange membrane fuel cells",Ying Liang Chen,china,Chung Yuan Christian University,2011,0.04 mg pt cm2,100,0,0,0,0,0,0,0,0,0,0,0,0,0,0,0,0,0,0,0,100,0,0,0,0,0,0,0,0,0,0,3.11,,none,0,0,none,1,0,0,25,0,0,sputter,0,0,0,0,7,25,0,0,0,55,225,0.409090909,,,,,,,,5,0.04,0.4,20,nafion 117,175,120,1,,100,1,65,225,300,1.5,2,225,300,,,1,270,270,0,0.91,0.76,0.7,0.65,0.58,0.52,0.45,0.36,0.2778,0.20871,0.14982,0.09903,0.05478,0.01588,0.01,0.01,0.01,0.01,0.01,0.01,0.01,0.01,0.01,0.01,0.01,0.01,0.01,0.01,0.01,0.01,0.01,76,140,195,232,260,270,252,222.24,187.839,149.82,108.933,65.736,20.644,14,15,16,17,18,19,20,21,22,23,24,25,26,27,28,29,30,270,0.148148148,144,0.893134271,0.124337017,2011.124337
"Sputtered Pt loadings of membrane electrode
assemblies in proton exchange membrane fuel cells",Ying Liang Chen,china,Chung Yuan Christian University,2011,0.02mg pt cm2,100,0,0,0,0,0,0,0,0,0,0,0,0,0,0,0,0,0,0,0,100,0,0,0,0,0,0,0,0,0,0,2.95,,none,0,0,none,1,0,0,25,0,0,sputter,0,0,0,0,7,25,0,0,0,55,225,0.409090909,,,,,,,,5,0.02,0.4,20,nafion 117,175,120,1,,100,1,65,225,300,1.5,2,225,300,,,1,250,250,0,0.92,0.76,0.7,0.65,0.58,0.5,0.4,0.32,0.24657,0.18428,0.13077,0.08432,0.04361,0.01,0.01,0.01,0.01,0.01,0.01,0.01,0.01,0.01,0.01,0.01,0.01,0.01,0.01,0.01,0.01,0.01,0.01,76,140,195,232,250,240,224,197.256,165.852,130.77,92.752,52.332,13,14,15,16,17,18,19,20,21,22,23,24,25,26,27,28,29,30,250,0.08,145,0.690208027,0.049644009,2011.049644
