Repository: ruiding-uchicago/Applying-Machine-Learning-to-Boost-the-Development-of-High-performance-Membrane-Electrode-Assembly

The code file was write in jupyter notebook and saved in the corresponding format of .ipynb. To run the code, we suggest users to install Anaconda 3 in windows 10 and install the following necessary python packages with the same or higher version to set up compatible environment:
Python 3.7
jupyter 1.0.0
keras 2.3.1
numpy 1.18.1
pandas 1.0.1
scikit-learn 0.22.1
matplotlib 3.1.3
deep-belief-network 1.0.3
tensorflow-gpu 1.14.0
seaborn 0.10.0
R-Studio 8.13.176095 (for apriori algorithm)
Please notice that the computing of artificial neural network was runned on GPU.

File: Others/database_oxygen.csv (part 4 of 11)
,organic reducing agent,pH,Annealing Temperature,Annealing Time/h,Atomosphere h2,Atomosphere inert,ECSA m2/g,Mass Activity mA mg-1,Specific Activity mA cm-2,Half wave potential £¨V vsRHE£©,Onset Potential £¨V vsRHE£©,ADT cycles,Reduce in half wave potential  mV,Reduce in MA/ mA mg-1,Reduce in SA/mA cm-2,I/C Ratio(ionomer/catalyst),Area cm2,Cathodic Loading Amount mgPt cm-2,Anodic Platinum Loading Amount mgPt cm-2,Anodic catalyst type x wt% Pt/C,Membrane,membrane thickness,Hot Press Temperature,Hot Press Time min,Hot Press Pressure Mpa,Humidity %,GDE for 1,celltemp,Flowing rate of H2 ml min-1,flowing rate of cathode gas(O2/air),stoichiometry/anode,stoichiometry/cathode,stoich to flow anode,stoich to flow cathode,Back Pressure Mpa,"Current decay at 0.6V(ma,cm2)",Cathode gas oxygen ratio,Maximum Power Density mW cm-2,MPD caculated,qualified,Open Circuit Voltage V,Voltage 100mA cm0,Voltage 200mA cm0,Voltage 300mA cm0,Voltage 400mA cm0,Voltage 500mA cm0,Voltage 600mA cm0,Voltage 700mA cm0,Voltage 800mA cm0,Voltage 900mA cm0,Voltage 1000mA cm0,Voltage 1100mA cm0,Voltage 1200mA cm0,Voltage 1300mA cm0,Voltage 1400mA cm0,Voltage 1500mA cm0,Voltage 1600mA cm0,Voltage 1700mA cm0,Voltage 1800mA cm0,Voltage 1900mA cm0,Voltage 2000mA cm0,Voltage 2100mA cm0,Voltage 2200mA cm0,Voltage 2300mA cm0,Voltage 2400mA cm0,Voltage 2500mA cm0,Voltage 2600mA cm0,Voltage 2700mA cm0,Voltage 2800mA cm0,Voltage 2900mA cm0,Voltage 3000mA cm0,,,,,,,,,,,,,,,,,,,,,,,,,,,,,,,,pt use,,Rand,Rand num,Year for plot
Influence of the carbon texture of platinum carbon aerogel electrocatalysts on their behavior in a proton exchange membrane fuel cell cathode,Sandrine Berthon-Fabry,France,Centre Energe¡ätique et Proce¡äde¡äs,2012,MEA-CA/10_200,100,0,0,0,0,0,0,0,0,0,0,0,0,0,0,0,0,0,0,0,30,0,0,0,0,0,0,0,0,0,70,6,,carbon aerogel,,546,none,1,0,0,25,,0,NaBH4,0,0,1,0,7,350,0.5,1,0,61.7,217,0.351701783,,,,,,,0.5,50,0.5,0.6,,nafion 1035,89,120,2,20,100,1,70,,,,,0,0,0.13,,1,243,243,0,0.92,0.8,0.695,0.62,0.545,0.475,0.405,0.34,0.29,0.24,0.2,0.16238,0.12898,0.09914,0.0723,0.04805,0.02602,0.01,0.01,0.01,0.01,0.01,0.01,0.01,0.01,0.01,0.01,0.01,0.01,0.01,0.01,80,139,186,218,237.5,243,238,232,216,200,178.618,154.776,128.882,101.22,72.075,41.632,17,18,19,20,21,22,23,24,25,26,27,28,29,30,243,2.057613169,146,0.159693174,-0.099571972,2011.900428
Influence of the carbon texture of platinum carbon aerogel electrocatalysts on their behavior in a proton exchange membrane fuel cell cathode,Sandrine Berthon-Fabry,France,Centre Energe¡ätique et Proce¡äde¡äs,2012,MEA-CA/05_300,100,0,0,0,0,0,0,0,0,0,0,0,0,0,0,0,0,0,0,0,30,0,0,0,0,0,0,0,0,0,70,6,,carbon aerogel,,480,none,1,0,0,25,,0,NaBH4,0,0,1,0,7,350,0.5,1,0,61.7,217,0.351701783,,,,,,,0.5,50,0.5,0.6,,nafion 1035,89,120,2,20,100,1,70,,,,,0,0,0.13,,1,270,270,0,0.94,0.8,0.75,0.69,0.615,0.54,0.45,0.375,0.305,0.255,0.195,0.13931,0.0911,0.04894,0.01177,0.01,0.01,0.01,0.01,0.01,0.01,0.01,0.01,0.01,0.01,0.01,0.01,0.01,0.01,0.01,0.01,80,150,207,246,270,270,262.5,244,229.5,195,153.241,109.32,63.622,16.478,15,16,17,18,19,20,21,22,23,24,25,26,27,28,29,30,270,1.851851852,147,0.860734762,0.108362641,2012.108363
Influence of the carbon texture of platinum carbon aerogel electrocatalysts on their behavior in a proton exchange membrane fuel cell cathode,Sandrine Berthon-Fabry,France,Centre Energe¡ätique et Proce¡äde¡äs,2012,MEA-CA/20_200,100,0,0,0,0,0,0,0,0,0,0,0,0,0,0,0,0,0,0,0,30,0,0,0,0,0,0,0,0,0,70,6,,carbon aerogel,,502,none,1,0,0,25,,0,NaBH4,0,0,1,0,7,350,0.5,1,0,61.7,217,0.351701783,,,,,,,0.5,50,0.5,0.6,,nafion 1035,89,120,2,20,100,1,70,,,,,0,0,0.13,,1,331.428,331.428,0,0.93,0.8,0.7,0.62,0.565,0.53,0.5,0.435,0.385,0.35,0.325,0.3,0.27619,0.25455,0.23478,0.21667,0.2,0.18462,0.17037,0.15714,0.14483,0.13333,0.12258,0.1125,0.10303,0.09412,0.08571,0.07778,0.07007,0.06277,0.05584,80,140,186,226,265,300,304.5,308,315,325,330,331.428,330.915,328.692,325.005,320,313.854,306.666,298.566,289.66,279.993,269.676,258.75,247.272,235.3,222.846,210.006,196.196,182.033,167.52,331.428,1.508623291,148,0.417071753,-0.020939038,2011.979061
Influence of the carbon texture of platinum carbon aerogel electrocatalysts on their behavior in a proton exchange membrane fuel cell cathode,Sandrine Berthon-Fabry,France,Centre Energe¡ätique et Proce¡äde¡äs,2012,MEA-CA/10_300,100,0,0,0,0,0,0,0,0,0,0,0,0,0,0,0,0,0,0,0,26,0,0,0,0,0,0,0,0,0,74,8,,carbon aerogel,,433,none,1,0,0,25,,0,NaBH4,0,0,1,0,7,350,0.5,1,0,55,225,0.409090909,,,,,,,0.5,50,0.5,0.6,,nafion 1035,89,120,2,20,100,1,70,,,,,0,0,0.13,,1,376,376,0,0.92,0.8,0.75,0.7,0.655,0.605,0.56,0.51,0.47,0.41,0.35,0.275,0.20598,0.14715,0.0964,0.05219,0.01331,0.01,0.01,0.01,0.01,0.01,0.01,0.01,0.01,0.01,0.01,0.01,0.01,0.01,0.01,80,150,210,262,302.5,336,357,376,369,350,302.5,247.176,191.295,134.96,78.285,21.296,17,18,19,20,21,22,23,24,25,26,27,28,29,30,376,1.329787234,149,0.639912672,0.035822538,2012.035823
Influence of the carbon texture of platinum carbon aerogel electrocatalysts on their behavior in a proton exchange membrane fuel cell cathode,Sandrine Berthon-Fabry,France,Centre Energe¡ätique et Proce¡äde¡äs,2012,MEA-CA/05_200,100,0,0,0,0,0,0,0,0,0,0,0,0,0,0,0,0,0,0,0,30,0,0,0,0,0,0,0,0,0,70,6,,carbon aerogel,,649,none,1,0,0,25,,0,NaBH4,0,0,1,0,7,350,0.5,1,0,61.7,217,0.351701783,,,,,,,0.5,50,0.5,0.6,,nafion 1035,89,120,2,20,100,1,70,,,,,0,0,0.13,,1,504,504,0,0.92,0.81,0.77,0.73,0.695,0.66,0.62,0.59,0.555,0.52,0.485,0.455,0.42,0.38695,0.35741,0.33083,0.30679,0.28495,0.26501,0.24675,0.22995,0.21445,0.2001,0.18678,0.17438,0.16281,0.15198,0.14184,0.13231,0.12307,0.11436,81,154,219,278,330,372,413,444,468,485,500.5,504,503.035,500.374,496.245,490.864,484.415,477.018,468.825,459.9,450.345,440.22,429.594,418.512,407.025,395.148,382.968,370.468,356.903,343.08,504,0.992063492,150,0.385322456,-0.029153143,2011.970847
Influence of the carbon texture of platinum carbon aerogel electrocatalysts on their behavior in a proton exchange membrane fuel cell cathode,Sandrine Berthon-Fabry,France,Centre Energe¡ätique et Proce¡äde¡äs,2012,MEA-TEC10E40E,100,0,0,0,0,0,0,0,0,0,0,0,0,0,0,0,0,0,0,0,30,0,0,0,0,0,0,0,0,0,70,10,,carbon aerogel,,543,none,1,0,0,25,,0,NaBH4,0,0,1,0,7,350,0.5,1,0,61.7,217,0.351701783,,,,,,,0.5,50,0.5,0.6,,nafion 1035,89,120,2,20,100,1,70,,,,,0,0,0.13,,1,728.31,728.31,0,1,0.855,0.81,0.775,0.74,0.703,0.675,0.645,0.61,0.575,0.545,0.505,0.48,0.45619,0.43455,0.41478,0.39667,0.38,0.36462,0.35037,0.33714,0.32483,0.31333,0.30258,0.2925,0.28303,0.27412,0.26571,0.25778,0.25007,0.24277,85.5,162,232.5,296,351.5,405,451.5,488,517.5,545,555.5,576,593.047,608.37,622.17,634.672,646,656.316,665.703,674.28,682.143,689.326,695.934,702,707.575,712.712,717.417,721.784,725.203,728.31,728.31,0.68652085,151,0.045528886,-0.168984416,2011.831016
Novel Platinum¨CCobalt Alloy Nanoparticles Dispersed on Nitrogen©\Doped Graphene as a Cathode Electrocatalyst for PEMFC Applications,S. Ramaprabhu,India,Nano Functional Materials Technology Centre (NFMTC),2012,Pt/N©\HEG,100,0,0,0,0,0,0,0,0,0,0,0,0,0,0,0,0,0,0,0,29.6,5.9,0,0,0,0,0,0,0,0,64.5,2.6,0.4,home-made nitrogen-doped carbon,,,none,1,0,0,130,420,0,ethylene glycol,1,0,0,0,11,25,0,0,0,57.9,225,0.388601036,,,,,,,,11.56,0.4,0.25,,nafion 212,50,130,4,7,90,1,40,,,,,0,0,0,,1,375,375,0,0.98,0.8,0.725,0.67,0.63,0.595,0.54,0.497,0.45,0.4,0.375,0.34,0.3,0.275,0.25,0.22,0.195,0.16,0.12695,0.09741,0.07083,0.04679,0.02495,0.01,0.01,0.01,0.01,0.01,0.01,0.01,0.01,80,145,201,252,297.5,324,347.9,360,360,375,374,360,357.5,350,330,312,272,228.51,185.079,141.66,98.259,54.89,23,24,25,26,27,28,29,30,375,1.066666667,152,0.942775031,0.15785037,2012.15785
Novel Platinum¨CCobalt Alloy Nanoparticles Dispersed on Nitrogen-Doped Graphene as a Cathode Electrocatalyst for PEMFC Applications,S. Ramaprabhu,India,Indian Institute of Technology Madras,2012,100,100,0,0,0,0,0,0,0,0,0,0,0,0,0,0,0,0,0,0,0,29.6,0,0,0,0,0,0,0,0,0,70.4,2.28,,graphene,,600,none,1,0,0,130,7,0,ethylene glycol,1,0,0,0,11,25,0,0,0,57.9,225,0.388601036,,,,,,,,11.56,0.4,0.25,29.6,nafion 212,50,130,4,7,90,1,40,,,,,,,0,,1,380,380,0,0.98,0.8,0.74,0.67,0.62,0.59,0.54,0.5,0.45,0.4,0.38,0.34,0.31,0.27,0.25,0.23,0.2,0.18,0.16086,0.14328,0.1271,0.11214,0.09827,0.08539,0.07338,0.06216,0.05166,0.0418,0.03254,0.02382,0.01559,,,,,,,,,,,,,,,,,,,,,,,,,,,,,,,,1.052631579,153,0.154077382,-0.101910154,2011.89809
Novel Platinum¨CCobalt Alloy Nanoparticles Dispersed on Nitrogen©\Doped Graphene as a Cathode Electrocatalyst for PEMFC Applications,S. Ramaprabhu,India,Nano Functional Materials Technology Centre (NFMTC),2012,Pt/N©\HEG,100,0,0,0,0,0,0,0,0,0,0,0,0,0,0,0,0,0,0,0,29.6,5.9,0,0,0,0,0,0,0,0,64.5,2.6,0.4,home-made nitrogen-doped carbon,,,none,1,0,0,130,420,0,ethylene glycol,1,0,0,0,11,25,0,0,0,57.9,225,0.388601036,,,,,,,,11.56,0.4,0.25,,nafion 212,50,130,4,7,90,1,50,,,,,0,0,0,,1,434.5,434.5,0,0.98,0.815,0.75,0.701,0.66,0.62,0.58,0.54,0.5,0.455,0.425,0.395,0.36,0.33,0.3,0.275,0.25,0.215,0.195,0.17586,0.15828,0.1421,0.12714,0.11327,0.10039,0.08838,0.07716,0.06666,0.0568,0.04754,0.03882,81.5,150,210.3,264,310,348,378,400,409.5,425,434.5,432,429,420,412.5,400,365.5,351,334.134,316.56,298.41,279.708,260.521,240.936,220.95,200.616,179.982,159.04,137.866,116.46,434.5,0.920598389,154,0.851528168,0.104300999,2012.104301
Novel Platinum¨CCobalt Alloy Nanoparticles Dispersed on Nitrogen-Doped Graphene as a Cathode Electrocatalyst for PEMFC Applications,S. Ramaprabhu,India,Indian Institute of Technology Madras,2012,100,100,0,0,0,0,0,0,0,0,0,0,0,0,0,0,0,0,0,0,0,29.6,0,0,0,0,0,0,0,0,0,70.4,2.28,,graphene,,600,none,1,0,0,130,7,0,ethylene glycol,1,0,0,0,11,25,0,0,0,57.9,225,0.388601036,,,,,,,,11.56,0.4,0.25,29.6,nafion 212,50,130,4,7,90,1,50,,,,,,,0,,1,442,442,0,0.98,0.82,0.75,0.7,0.66,0.63,0.58,0.54,0.5,0.47,0.43,0.4,0.36,0.34,0.3,0.27,0.25,0.22,0.2,0.18086,0.16328,0.1471,0.13214,0.11827,0.10539,0.09338,0.08216,0.07166,0.0618,0.05254,0.04382,,,,,,,,,,,,,,,,,,,,,,,,,,,,,,,,0.904977376,155,0.12384413,-0.115598264,2011.884402
Improved durability of Pt CNT catalysts by the low temperature self-catalyzed reduction for the PEM fuel cells,Junbom Kim,korea,University of Ulsan,2012,Pt/CNT-R,100,0,0,0,0,0,0,0,0,0,0,0,0,0,0,0,0,0,0,0,45,0,0,0,0,0,0,0,0,0,55,5.7,,CNTs,,120,none,1,0,0,110,120,0,ethylene glycol,1,0,0,0,10,80,24,1,0,28.2,217,0.769503546,,,,,,,,5,0.4,0.4,40,nafion 212,50,,,,100,1,70,225,300,1.5,2,225,300,0,,1,460,460,0,0.98,0.77,0.725,0.72,0.71,0.69,0.66,0.615,0.575,0.5,0.435,0.38,0.3288,0.28421,0.24503,0.21033,0.17939,0.15162,0.12657,0.10384,0.08314,0.0642,0.04681,0.03078,0.01597,0.01,0.01,0.01,0.01,0.01,0.01,77,145,216,284,345,396,430.5,460,450,435,418,394.56,369.473,343.042,315.495,287.024,257.754,227.826,197.296,166.28,134.82,102.982,70.794,38.328,25,26,27,28,29,30,460,0.869565217,156,0.571814708,0.018099617,2012.0181
Novel Platinum¨CCobalt Alloy Nanoparticles Dispersed on Nitrogen-Doped Graphene as a Cathode Electrocatalyst for PEMFC Applications,S. Ramaprabhu,India,Indian Institute of Technology Madras,2012,2.814583333,67,0,0,0,0,0,33,0,0,0,0,0,0,0,0,0,0,0,0,0,29.2,0,0,0,0,0,0,0,0,0,70.8,2.61,,graphene,,600,none,1,0,0,130,7,0,ethylene glycol,1,0,0,0,11,25,0,0,0,48.5,225,0.463917526,,,,,,,,11.56,0.4,0.25,29.2,nafion 212,50,130,4,7,90,1,40,,,,,,,0,,1,473,473,0,0.97,0.84,0.77,0.74,0.7,0.66,0.63,0.58,0.55,0.5,0.46,0.43,0.39,0.34,0.3,0.28,0.25,0.23,0.2,0.17156,0.14592,0.1227,0.10157,0.08225,0.06452,0.0482,0.03312,0.01915,0.01,0.01,0.01,,,,,,,,,,,,,,,,,,,,,,,,,,,,,,,,0.845665962,157,0.471618547,-0.007120187,2011.99288
Novel Platinum¨CCobalt Alloy Nanoparticles Dispersed on Nitrogen©\Doped Graphene as a Cathode Electrocatalyst for PEMFC Applications,S. Ramaprabhu,India,Nano Functional Materials Technology Centre (NFMTC),2012,Pt3Co/N©\HEG,75,0,0,0,0,0,25,0,0,0,0,0,0,0,0,0,0,0,0,0,29.2,5.9,0,0,0,0,0,0,0,0,64.1,2.3,0.5,home-made nitrogen-doped carbon,,,none,1,0,0,130,420,0,ethylene glycol,1,0,0,0,11,25,0,0,0,48.5,225,0.463917526,,,,,,,,11.56,0.4,0.25,,nafion 212,50,130,4,7,90,1,40,,,,,0,0,0,,1,481.92,481.92,0,0.9,0.825,0.775,0.73,0.7,0.66,0.62,0.5836,0.5472,0.5108,0.4744,0.438,0.4016,0.3652,0.3288,0.2924,0.256,0.2196,0.18527,0.15464,0.12714,0.10231,0.07978,0.05925,0.04046,0.0232,0.01,0.01,0.01,0.01,0.01,82.5,155,219,280,330,372,408.52,437.76,459.72,474.4,481.8,481.92,474.76,460.32,438.6,409.6,373.32,333.486,293.816,254.28,214.851,175.516,136.275,97.104,58,26,27,28,29,30,481.92,0.83001328,158,0.373003707,-0.032390836,2011.967609
Improved durability of Pt CNT catalysts by the low temperature self-catalyzed reduction for the PEM fuel cells,Junbom Kim,korea,University of Ulsan,2012,Pt/CNT-A,100,0,0,0,0,0,0,0,0,0,0,0,0,0,0,0,0,0,0,0,50,0,0,0,0,0,0,0,0,0,50,2.9,,CNTs,,120,none,1,0,0,110,120,0,ethylene glycol,1,0,0,0,10,25,0,0,0,31,180,0.580645161,,,,,,,,5,0.4,0.4,40,nafion 212,50,,,,100,1,70,225,300,1.5,2,225,300,0,,1,500,500,0,0.97,0.8,0.74,0.7,0.675,0.65,0.64,0.625,0.575,0.545,0.5,0.45,0.398,0.3495,0.30711,0.26975,0.23656,0.2069,0.18022,0.1561,0.13419,0.11419,0.09587,0.07902,0.06348,0.04909,0.03573,0.0233,0.0117,0.01,0.01,80,148,210,270,325,384,437.5,460,490.5,500,495,477.6,454.35,429.954,404.625,378.496,351.73,324.396,296.59,268.38,239.799,210.914,181.746,152.352,122.725,92.898,62.91,32.76,29,30,500,0.8,159,0.29762846,-0.053123359,2011.946877
Novel Platinum¨CCobalt Alloy Nanoparticles Dispersed on Nitrogen©\Doped Graphene as a Cathode Electrocatalyst for PEMFC Applications,S. Ramaprabhu,India,Nano Functional Materials Technology Centre (NFMTC),2012,Pt/N©\HEG,100,0,0,0,0,0,0,0,0,0,0,0,0,0,0,0,0,0,0,0,29.6,5.9,0,0,0,0,0,0,0,0,64.5,2.6,0.4,home-made nitrogen-doped carbon,,,none,1,0,0,130,420,0,ethylene glycol,1,0,0,0,11,25,0,0,0,57.9,225,0.388601036,,,,,,,,11.56,0.4,0.25,,nafion 212,50,130,4,7,90,1,60,,,,,0,0,0,,1,511,511,0,0.98,0.83,0.78,0.74,0.7,0.66,0.62,0.59,0.55,0.515,0.49,0.45,0.42,0.39,0.365,0.34,0.302,0.28,0.255,0.225,0.2,0.17619,0.15455,0.13478,0.11667,0.1,0.08462,0.07037,0.05714,0.04483,0.03333,83,156,222,280,330,372,413,440,463.5,490,495,504,507,511,510,483.2,476,459,427.5,400,369.999,340.01,309.994,280.008,250,220.012,189.999,159.992,130.007,99.99,511,0.782778865,160,0.438259457,-0.01553836,2011.984462
Novel Platinum¨CCobalt Alloy Nanoparticles Dispersed on Nitrogen-Doped Graphene as a Cathode Electrocatalyst for PEMFC Applications,S. Ramaprabhu,India,Indian Institute of Technology Madras,2012,100,100,0,0,0,0,0,0,0,0,0,0,0,0,0,0,0,0,0,0,0,29.6,0,0,0,0,0,0,0,0,0,70.4,2.28,,graphene,,600,none,1,0,0,130,7,0,ethylene glycol,1,0,0,0,11,25,0,0,0,57.9,225,0.388601036,,,,,,,,11.56,0.4,0.25,29.6,nafion 212,50,130,4,7,90,1,60,,,,,,,0,,1,520,520,0,0.98,0.85,0.78,0.72,0.7,0.66,0.62,0.58,0.55,0.52,0.48,0.46,0.43,0.4,0.37,0.34,0.31,0.28,0.25,0.23,0.2,0.17156,0.14592,0.1227,0.10157,0.08225,0.06452,0.0482,0.03312,0.01915,0.01,,,,,,,,,,,,,,,,,,,,,,,,,,,,,,,,0.769230769,161,0.088167337,-0.135212706,2011.864787
Improved durability of Pt CNT catalysts by the low temperature self-catalyzed reduction for the PEM fuel cells,Junbom Kim,korea,University of Ulsan,2012,Pt/C,100,0,0,0,0,0,0,0,0,0,0,0,0,0,0,0,0,0,0,0,50,0,0,0,0,0,0,0,0,0,50,1.9,,XC-72R,30,230,none,1,0,0,198,1.6,1,ethylene glycol,1,0,0,0,10,25,0,0,0,52.9,180,0.34026465,,,,,,,,5,0.4,0.4,40,nafion 212,50,,,,100,1,70,225,300,1.5,2,225,300,0,,1,600,600,0,0.97,0.81,0.77,0.745,0.715,0.7,0.665,0.65,0.605,0.59,0.56,0.535,0.5,0.425,0.35598,0.29715,0.2464,0.20219,0.16331,0.12887,0.09815,0.07056,0.04566,0.02308,0.01,0.01,0.01,0.01,0.01,0.01,0.01,81,154,223.5,286,350,399,455,484,531,560,588.5,600,552.5,498.372,445.725,394.24,343.723,293.958,244.853,196.3,148.176,100.452,53.084,24,25,26,27,28,29,30,600,0.666666667,162,0.624651068,0.031771931,2012.031772
Electrocatalytic performance of Pt-based trimetallic alloy noparticle catalysts in proton exchange membrane fuel cells,chuan-jian zhong,united States,State University of New York at Binghamton,2012,PtNiFe/C-400,46,0,0,0,0,22,0,32,0,0,0,0,0,0,0,0,0,0,0,0,27,0,0,0,0,0,0,0,0,0,73,5.3,0.4,XC-72R,30,230,core-shell,0,0,1,230,30,0,"1,2 hexadecanediol",0,0,0,1,7,400,2,1,0,53.4,380,0.711610487,0.887,,,,,,,5,0.4,0.4,20,nafion 212,50,120,,,100,1,75,,,,,0,0,0.2068,,1,616,616,0,1.01,0.915,0.88,0.85,0.825,0.8,0.765,0.74,0.7,0.66,0.615,0.56,0.5,0.415,0.33,0.2,0.08331,0.01,0.01,0.01,0.01,0.01,0.01,0.01,0.01,0.01,0.01,0.01,0.01,0.01,0.01,91.5,176,255,330,400,459,518,560,594,615,616,600,539.5,462,300,133.296,17,18,19,20,21,22,23,24,25,26,27,28,29,30,616,0.649350649,163,0.446139579,-0.013542083,2011.986458
Novel Platinum¨CCobalt Alloy Nanoparticles Dispersed on Nitrogen©\Doped Graphene as a Cathode Electrocatalyst for PEMFC Applications,S. Ramaprabhu,India,Nano Functional Materials Technology Centre (NFMTC),2012,Pt3Co/N©\HEG,75,0,0,0,0,0,25,0,0,0,0,0,0,0,0,0,0,0,0,0,29.2,5.9,0,0,0,0,0,0,0,0,64.1,2.3,0.5,home-made nitrogen-doped carbon,,,none,1,0,0,130,420,0,ethylene glycol,1,0,0,0,11,25,0,0,0,48.5,225,0.463917526,,,,,,,,11.56,0.4,0.25,,nafion 212,50,130,4,7,90,1,50,,,,,0,0,0,,1,630,630,0,0.9,0.825,0.775,0.76,0.725,0.7,0.675,0.645,0.615,0.59,0.565,0.53,0.51,0.48,0.45,0.415,0.385,0.35,0.315,0.285,0.25,0.22,0.19156,0.16592,0.1427,0.12157,0.10225,0.08452,0.0682,0.05312,0.03915,82.5,155,228,290,350,405,451.5,492,531,565,583,612,624,630,622.5,616,595,567,541.5,500,462,421.432,381.616,342.48,303.925,265.85,228.204,190.96,154.048,117.45,630,0.634920635,164,0.264926981,-0.062822896,2011.937177
Novel Platinum¨CCobalt Alloy Nanoparticles Dispersed on Nitrogen-Doped Graphene as a Cathode Electrocatalyst for PEMFC Applications,S. Ramaprabhu,India,Indian Institute of Technology Madras,2012,2.814583333,67,0,0,0,0,0,33,0,0,0,0,0,0,0,0,0,0,0,0,0,29.2,0,0,0,0,0,0,0,0,0,70.8,2.61,,graphene,,600,none,1,0,0,130,7,0,ethylene glycol,1,0,0,0,11,25,0,0,0,48.5,225,0.463917526,,,,,,,,11.56,0.4,0.25,29.2,nafion 212,50,130,4,7,90,1,50,,,,,,,0,,1,630,630,0,0.97,0.84,0.78,0.75,0.72,0.7,0.67,0.65,0.62,0.59,0.56,0.54,0.51,0.48,0.45,0.42,0.38,0.35,0.32,0.29,0.26,0.23,0.18,0.1333,0.09239,0.05625,0.0241,0.01,0.01,0.01,0.01,,,,,,,,,,,,,,,,,,,,,,,,,,,,,,,,0.634920635,165,0.373217612,-0.032334335,2011.967666
Novel Platinum¨CCobalt Alloy Nanoparticles Dispersed on Nitrogen©\Doped Graphene as a Cathode Electrocatalyst for PEMFC Applications,S. Ramaprabhu,India,Nano Functional Materials Technology Centre (NFMTC),2012,Pt3Co/N©\HEG,75,0,0,0,0,0,25,0,0,0,0,0,0,0,0,0,0,0,0,0,29.2,5.9,0,0,0,0,0,0,0,0,64.1,2.3,0.5,home-made nitrogen-doped carbon,,,none,1,0,0,130,420,0,ethylene glycol,1,0,0,0,11,25,0,0,0,48.5,225,0.463917526,,,,,,,,11.56,0.4,0.25,,nafion 212,50,130,4,7,90,1,60,,,,,0,0,0,,1,800.945,800.945,0,0.95,0.84,0.815,0.79,0.765,0.73,0.71,0.69,0.67,0.64,0.62,0.59795,0.5759,0.55385,0.5318,0.50975,0.4877,0.46565,0.4436,0.42155,0.3995,0.37745,0.3554,0.33335,0.3113,0.28925,0.2672,0.245,0.2238,0.20442,0.18665,84,163,237,306,365,426,483,536,576,620,657.745,691.08,720.005,744.52,764.625,780.32,791.605,798.48,800.945,799,792.645,781.88,766.705,747.12,723.125,694.72,661.5,626.64,592.818,559.95,800.945,0.499410072,166,0.311441529,-0.049176843,2011.950823
Novel Platinum¨CCobalt Alloy Nanoparticles Dispersed on Nitrogen-Doped Graphene as a Cathode Electrocatalyst for PEMFC Applications,S. Ramaprabhu,India,Indian Institute of Technology Madras,2012,2.814583333,67,0,0,0,0,0,33,0,0,0,0,0,0,0,0,0,0,0,0,0,29.2,0,0,0,0,0,0,0,0,0,70.8,2.61,,graphene,,600,none,1,0,0,130,7,0,ethylene glycol,1,0,0,0,11,25,0,0,0,48.5,225,0.463917526,,,,,,,,11.56,0.4,0.25,29.2,nafion 212,50,130,4,7,90,1,60,,,,,,,0,,1,817,817,0,0.97,0.86,0.82,0.78,0.76,0.74,0.72,0.68,0.66,0.64,0.62,0.6,0.57,0.55,0.53,0.51,0.49,0.47,0.45,0.43,0.4,0.38,0.36,0.34,0.32,0.3,0.27,0.25,0.23086,0.21328,0.1971,,,,,,,,,,,,,,,,,,,,,,,,,,,,,,,,0.489596083,167,0.923577207,0.142955219,2012.142955
Electrocatalytic performance of Pt-based trimetallic alloy noparticle catalysts in proton exchange membrane fuel cells,Chuan-Jian Zhong,united States,State University of New York at Binghamton,2012,PtNiFe/C-800,46,0,0,0,0,22,0,32,0,0,0,0,0,0,0,0,0,0,0,0,37,0,0,0,0,0,0,0,0,0,63,7.8,0.6,XC-72R,30,230,core-shell,0,0,1,230,30,0,"1,2 hexadecanediol",0,0,0,1,7,800,2,1,0,26.5,270,1.018867925,0.887,,,,,,,5,0.4,0.4,20,nafion 212,50,120,,,100,1,75,,,,,0,0,0.2068,,1,1267.8,1267.8,1,0.99,0.9,0.86,0.835,0.805,0.79,0.765,0.75,0.73,0.71,0.705,0.695,0.68,0.66,0.65,0.64,0.615,0.6,0.59,0.575,0.555,0.55,0.53,0.51,0.5,0.48,0.46,0.45,0.44031,0.43119,0.4226,90,172,250.5,322,395,459,525,584,639,705,764.5,816,858,910,960,984,1020,1062,1092.5,1110,1155,1166,1173,1200,1200,1196,1215,1232.868,1250.451,1267.8,1267.8,0.315507178,168,0.985134832,0.217366456,2012.217366
The effect of thermal treatment on structure and surface composition of PtCo electro-catalysts for application in PEMFCs operating under automotive conditions,A.S. Aric¨°,Italy,CNR-ITAE Istituto di Tecnologie Avanzate per l¡¯Energia ¡°Nicola Giordano¡±,2012,50% PtCo/C 8T,70.6,0,0,0,0,0,29.4,0,0,0,0,0,0,0,0,0,0,0,0,0,50,0,0,0,0,0,0,0,0,0,50,4.2,,EC300,40,875,none,1,0,0,80,,0,hydrogen peroxide,0,0,1,0,7,600,2,0,1,49.2,180,0.365853659,,,,,,,1,5,0.3,0.3,,nafion 115,125,,,,33,1,80,,,,,0,0,0,,1,608.283,608.283,0,1.0403,0.87033,0.83772,0.78627,0.76697,0.73665,0.7022,0.67234,0.64018,0.60573,0.56898,0.54095,0.5065,0.46791,0.4206,0.37328,0.31953,0.26992,0.20515,0.11694,0.0363,0.01,0.01,0.01,0.01,0.01,0.01,0.01,0.01,0.01,0.01,87.033,167.544,235.881,306.788,368.325,421.32,470.638,512.144,545.157,568.98,595.045,607.8,608.283,588.84,559.92,511.248,458.864,369.27,222.186,72.6,21,22,23,24,25,26,27,28,29,30,608.283,0.493191491,169,0.635994064,0.03477714,2012.034777
The effect of thermal treatment on structure and surface composition of PtCo electro-catalysts for application in PEMFCs operating under automotive conditions,A.S. Aric¨°,Italy,CNR-ITAE Istituto di Tecnologie Avanzate per l¡¯Energia ¡°Nicola Giordano¡±,2012,50% PtCo/C 12T,70.6,0,0,0,0,0,29.4,0,0,0,0,0,0,0,0,0,0,0,0,0,50,0,0,0,0,0,0,0,0,0,50,4.2,,EC300,40,875,none,1,0,0,80,,0,hydrogen peroxide,0,0,1,0,7,600,2,0,1,49.2,360,0.731707317,,,,,,,1,5,0.3,0.3,,nafion 115,125,,,,100,1,80,,,,,0,0,0,,1,822.996,822.996,0,1.02422,0.89397,0.84196,0.82377,0.79163,0.77175,0.74173,0.72354,0.70747,0.67914,0.65546,0.62712,0.60936,0.57511,0.55904,0.5269,0.50702,0.47657,0.45722,0.42667,0.39242,0.36006,0.3311,0.30502,0.28141,0.25994,0.24033,0.22234,0.2058,0.19052,0.17636,89.397,168.392,247.131,316.652,385.875,445.038,506.478,565.976,611.226,655.46,689.832,731.232,747.643,782.656,790.35,811.232,810.169,822.996,810.673,784.84,756.126,728.42,701.546,675.384,649.85,624.858,600.318,576.24,552.508,529.08,822.996,0.36452182,170,0.640490126,0.035976919,2012.035977
The effect of thermal treatment on structure and surface composition of PtCo electro-catalysts for application in PEMFCs operating under automotive conditions,A.S. Aric¨°,Italy,CNR-ITAE Istituto di Tecnologie Avanzate per l¡¯Energia ¡°Nicola Giordano¡±,2012,50% PtCo/C 6T,76.2,0,0,0,0,0,23.8,0,0,0,0,0,0,0,0,0,0,0,0,0,50,0,0,0,0,0,0,0,0,0,50,2.9,,EC300,40,875,none,1,0,0,80,,0,hydrogen peroxide,0,0,1,0,7,600,2,0,1,46.7,180,0.385438972,,,,,,,1,5,0.3,0.3,,nafion 115,125,,,,33,1,80,,,,,0,0,0,,1,824.347,824.347,0,1.0279,0.87033,0.83083,0.81199,0.77983,0.7633,0.73573,0.7169,0.69393,0.6682,0.64753,0.63329,0.61492,0.5823,0.56392,0.53131,0.51018,0.48491,0.4454,0.41508,0.38017,0.34721,0.31773,0.29121,0.26722,0.24543,0.22553,0.2073,0.19053,0.17505,0.16073,87.033,166.166,243.597,311.932,381.65,441.438,501.83,555.144,601.38,647.53,696.619,737.904,756.99,789.488,796.965,816.288,824.347,801.72,788.652,760.34,729.141,699.006,669.783,641.328,613.575,586.378,559.71,533.484,507.645,482.19,824.347,0.363924415,171,0.188248518,-0.088436903,2011.911563
The effect of thermal treatment on structure and surface composition of PtCo electro-catalysts for application in PEMFCs operating under automotive conditions,A.S. Aric¨°,Italy,CNR-ITAE Istituto di Tecnologie Avanzate per l¡¯Energia ¡°Nicola Giordano¡±,2012,50% PtCo/C 10T,76.2,0,0,0,0,0,23.8,0,0,0,0,0,0,0,0,0,0,0,0,0,50,0,0,0,0,0,0,0,0,0,50,2.9,,EC300,40,875,none,1,0,0,80,,0,hydrogen peroxide,0,0,1,0,7,600,2,0,1,46.7,360,0.770877944,,,,,,,1,5,0.3,0.3,,nafion 115,125,,,,100,1,80,,,,,0,0,0,,1,1058.58,1058.58,1,1.00012,0.88171,0.84999,0.81785,0.79586,0.77175,0.74554,0.72947,0.70536,0.67914,0.66349,0.63516,0.61698,0.59498,0.56284,0.54508,0.53493,0.50279,0.4808,0.45458,0.4425,0.43083,0.41991,0.40968,0.40008,0.39104,0.38253,0.37449,0.36688,0.35969,0.35286,88.171,169.998,245.355,318.344,385.875,447.324,510.629,564.288,611.226,663.49,698.676,740.376,773.474,787.976,817.62,855.888,854.743,865.44,863.702,885,904.743,923.802,942.264,960.192,977.6,994.578,1011.123,1027.264,1043.101,1058.58,1058.58,0.283398515,172,0.399757375,-0.025397516,2011.974602
Effects of hot pressing conditions on the performance of Nafion membranes coated by ink-jet printing of Pt/MWCNTs electrocatalyst for PEMFCs,Soosan Rowshanzamir,Iran,Iran University of Science and Technology,2012,100,100,0,0,0,0,0,0,0,0,0,0,0,0,0,0,0,0,0,0,0,19.4,0,0,0,0,0,0,0,0,0,80.6,3.1,,CNTs,,120,none,1,0,0,140,600,0,glycerol,1,0,0,0,9,25,0,0,0,55,225,0.409090909,,,,,,,0.4286,5,0.2,0.2,19.4,nafion 117,175,130,5,10.3,100,0,60,,,,,0,0,0.1,,1,88.443,88.443,0,1.03,0.56,0.42,0.29481,0.19358,0.11003,0.0399,0.01,0.01,0.01,0.01,0.01,0.01,0.01,0.01,0.01,0.01,0.01,0.01,0.01,0.01,0.01,0.01,0.01,0.01,0.01,0.01,0.01,0.01,0.01,0.01,56,84,88.443,77.432,55.015,23.94,7,8,9,10,11,12,13,14,15,16,17,18,19,20,21,22,23,24,25,26,27,28,29,30,88.443,2.261343464,173,0.226251385,-0.075124908,2011.924875
Effects of hot pressing conditions on the performance of Nafion membranes coated by ink-jet printing of Pt/MWCNTs electrocatalyst for PEMFCs,Soosan Rowshanzamir,Iran,Iran University of Science and Technology,2012,100,100,0,0,0,0,0,0,0,0,0,0,0,0,0,0,0,0,0,0,0,19.4,0,0,0,0,0,0,0,0,0,80.6,3.1,,CNTs,,120,none,1,0,0,140,600,0,glycerol,1,0,0,0,9,25,0,0,0,55,225,0.409090909,,,,,,,0.4286,5,0.2,0.2,19.4,nafion 117,175,130,3,10.3,100,0,60,,,,,0,0,0.1,,1,102,102,0,1.03,0.64,0.48,0.34,0.21481,0.11358,0.03003,0.01,0.01,0.01,0.01,0.01,0.01,0.01,0.01,0.01,0.01,0.01,0.01,0.01,0.01,0.01,0.01,0.01,0.01,0.01,0.01,0.01,0.01,0.01,0.01,64,96,102,85.924,56.79,18.018,7,8,9,10,11,12,13,14,15,16,17,18,19,20,21,22,23,24,25,26,27,28,29,30,102,1.960784314,174,0.232028543,-0.073218266,2011.926782
Effects of hot pressing conditions on the performance of Nafion membranes coated by ink-jet printing of Pt/MWCNTs electrocatalyst for PEMFCs,Soosan Rowshanzamir,Iran,Iran University of Science and Technology,2012,100,100,0,0,0,0,0,0,0,0,0,0,0,0,0,0,0,0,0,0,0,19.4,0,0,0,0,0,0,0,0,0,80.6,3.1,,CNTs,,120,none,1,0,0,140,600,0,glycerol,1,0,0,0,9,25,0,0,0,55,225,0.409090909,,,,,,,0.4286,5,0.2,0.2,19.4,nafion 117,175,100,5,10.3,100,0,60,,,,,0,0,0.1,,1,114,114,0,1.03,0.76,0.57,0.37,0.19478,0.05819,-0.05127,0.01,0.01,0.01,0.01,0.01,0.01,0.01,0.01,0.01,0.01,0.01,0.01,0.01,0.01,0.01,0.01,0.01,0.01,0.01,0.01,0.01,0.01,0.01,0.01,76,114,111,77.912,29.095,-30.762,7,8,9,10,11,12,13,14,15,16,17,18,19,20,21,22,23,24,25,26,27,28,29,30,114,1.754385965,175,0.635586234,0.03466856,2012.034669
Effects of hot pressing conditions on the performance of Nafion membranes coated by ink-jet printing of Pt/MWCNTs electrocatalyst for PEMFCs,Soosan Rowshanzamir,Iran,Iran University of Science and Technology,2012,100,100,0,0,0,0,0,0,0,0,0,0,0,0,0,0,0,0,0,0,0,19.4,0,0,0,0,0,0,0,0,0,80.6,3.1,,CNTs,,120,none,1,0,0,140,600,0,glycerol,1,0,0,0,9,25,0,0,0,55,225,0.409090909,,,,,,,0.4286,5,0.2,0.2,19.4,nafion 117,175,130,5,5.5,100,0,60,,,,,0,0,0.1,,1,141,141,0,1.05,0.71,0.6,0.47,0.35,0.2,0.06637,0.01,0.01,0.01,0.01,0.01,0.01,0.01,0.01,0.01,0.01,0.01,0.01,0.01,0.01,0.01,0.01,0.01,0.01,0.01,0.01,0.01,0.01,0.01,0.01,71,120,141,140,100,39.822,7,8,9,10,11,12,13,14,15,16,17,18,19,20,21,22,23,24,25,26,27,28,29,30,141,1.418439716,176,0.923500487,0.142901812,2012.142902
Effects of hot pressing conditions on the performance of Nafion membranes coated by ink-jet printing of Pt/MWCNTs electrocatalyst for PEMFCs,Soosan Rowshanzamir,Iran,Iran University of Science and Technology,2012,100,100,0,0,0,0,0,0,0,0,0,0,0,0,0,0,0,0,0,0,0,19.4,0,0,0,0,0,0,0,0,0,80.6,3.1,,CNTs,,120,none,1,0,0,140,600,0,glycerol,1,0,0,0,9,25,0,0,0,55,225,0.409090909,,,,,,,0.4286,5,0.2,0.2,19.4,nafion 117,175,100,3,10.3,100,0,60,,,,,0,0,0.1,,1,144,144,0,1.03,0.78,0.66,0.48,0.32129,0.19616,0.09497,0.01145,0.01,0.01,0.01,0.01,0.01,0.01,0.01,0.01,0.01,0.01,0.01,0.01,0.01,0.01,0.01,0.01,0.01,0.01,0.01,0.01,0.01,0.01,0.01,78,132,144,128.516,98.08,56.982,8.015,8,9,10,11,12,13,14,15,16,17,18,19,20,21,22,23,24,25,26,27,28,29,30,144,1.388888889,177,0.277900977,-0.058908843,2011.941091
Effects of hot pressing conditions on the performance of Nafion membranes coated by ink-jet printing of Pt/MWCNTs electrocatalyst for PEMFCs,Soosan Rowshanzamir,Iran,Iran University of Science and Technology,2012,100,100,0,0,0,0,0,0,0,0,0,0,0,0,0,0,0,0,0,0,0,19.4,0,0,0,0,0,0,0,0,0,80.6,3.1,,CNTs,,120,none,1,0,0,140,600,0,glycerol,1,0,0,0,9,25,0,0,0,55,225,0.409090909,,,,,,,0.4286,5,0.2,0.2,19.4,nafion 117,175,130,3,5.5,100,0,60,,,,,0,0,0.1,,1,180,180,0,1.05,0.75,0.66,0.57,0.45,0.36,0.2778,0.20871,0.14982,0.09903,0.05478,0.01588,0.01,0.01,0.01,0.01,0.01,0.01,0.01,0.01,0.01,0.01,0.01,0.01,0.01,0.01,0.01,0.01,0.01,0.01,0.01,75,132,171,180,180,166.68,146.097,119.856,89.127,54.78,17.468,12,13,14,15,16,17,18,19,20,21,22,23,24,25,26,27,28,29,30,180,1.111111111,178,0.506736317,0.001688625,2012.001689
Effects of hot pressing conditions on the performance of Nafion membranes coated by ink-jet printing of Pt/MWCNTs electrocatalyst for PEMFCs,Soosan Rowshanzamir,Iran,Iran University of Science and Technology,2012,100,100,0,0,0,0,0,0,0,0,0,0,0,0,0,0,0,0,0,0,0,19.4,0,0,0,0,0,0,0,0,0,80.6,3.1,,CNTs,,120,none,1,0,0,140,600,0,glycerol,1,0,0,0,9,25,0,0,0,55,225,0.409090909,,,,,,,0.4286,5,0.2,0.2,19.4,nafion 117,175,100,5,5.5,100,0,60,,,,,0,0,0.1,,1,205,205,0,1.05,0.8,0.7,0.58,0.5,0.41,0.3278,0.25871,0.19982,0.14903,0.10478,0.06588,0.03141,0.01,0.01,0.01,0.01,0.01,0.01,0.01,0.01,0.01,0.01,0.01,0.01,0.01,0.01,0.01,0.01,0.01,0.01,80,140,174,200,205,196.68,181.097,159.856,134.127,104.78,72.468,37.692,13,14,15,16,17,18,19,20,21,22,23,24,25,26,27,28,29,30,205,0.975609756,179,0.340335353,-0.041154806,2011.958845
Effects of hot pressing conditions on the performance of Nafion membranes coated by ink-jet printing of Pt/MWCNTs electrocatalyst for PEMFCs,Soosan Rowshanzamir,Iran,Iran University of Science and Technology,2012,100,100,0,0,0,0,0,0,0,0,0,0,0,0,0,0,0,0,0,0,0,19.4,0,0,0,0,0,0,0,0,0,80.6,3.1,,CNTs,,120,none,1,0,0,140,600,0,glycerol,1,0,0,0,9,25,0,0,0,55,225,0.409090909,,,,,,,0.4286,5,0.2,0.2,19.4,nafion 117,175,100,3,5.5,100,0,60,,,,,0,0,0.1,,1,235,235,0,1.05,0.83,0.73,0.64,0.56,0.47,0.3878,0.31871,0.25982,0.20903,0.16478,0.12588,0.09141,0.06066,0.03306,0.01,0.01,0.01,0.01,0.01,0.01,0.01,0.01,0.01,0.01,0.01,0.01,0.01,0.01,0.01,0.01,83,146,192,224,235,232.68,223.097,207.856,188.127,164.78,138.468,109.692,78.858,46.284,15,16,17,18,19,20,21,22,23,24,25,26,27,28,29,30,235,0.85106383,180,0.671562512,0.044423184,2012.044423
"3D hierarchical porous carbons containing numerous nitrogen atoms as catalyst
supports for PEMFCs",Hyoung-Joon Jin,korea,inha University,2012,Pt-CB,100,0,0,0,0,0,0,0,0,0,0,0,0,0,0,0,0,0,0,0,40,0,0,0,0,0,0,0,0,0,60,3.9,,XC-72R,30,230,none,1,0,0,198,1.6,1,ethylene glycol,1,0,0,0,10,25,0,0,0,61.7,217,0.351701783,,,,,,,,4,0.2,0.2,40,nafion 212,50,,,,30,1,70,,,,,0,0,0,,1,322,322,0,0.9,0.72,0.685,0.645,0.6,0.565,0.515,0.46,0.35,0.24,0.14044,0.05815,0.01,0.01,0.01,0.01,0.01,0.01,0.01,0.01,0.01,0.01,0.01,0.01,0.01,0.01,0.01,0.01,0.01,0.01,0.01,72,137,193.5,240,282.5,309,322,280,216,140.44,63.965,12,13,14,15,16,17,18,19,20,21,22,23,24,25,26,27,28,29,30,322,0.621118012,181,0.895287018,0.125514545,2012.125515
"3D hierarchical porous carbons containing numerous nitrogen atoms as catalyst
supports for PEMFCs",Hyoung-Joon Jin,korea,inha University,2012,Pt-HPCs-N,100,0,0,0,0,0,0,0,0,0,0,0,0,0,0,0,0,0,0,0,40,9.4,0,0,0,0,0,0,0,0,50.6,2.5,,home-made nitrogen-doped carbon,,817.5,none,1,0,0,198,1.4,1,ethylene glycol,1,0,0,0,9,25,0,0,0,55.2,217,0.393115942,,,,,,,,4,0.2,0.2,40,nafion 212,50,,,,30,1,70,,,,,0,0,0,,1,384,384,0,0.9,0.775,0.73,0.69,0.65,0.6,0.56,0.51,0.48,0.42,0.37,0.3,0.2354,0.18007,0.13213,0.09021,0.05323,0.02037,0.01,0.01,0.01,0.01,0.01,0.01,0.01,0.01,0.01,0.01,0.01,0.01,0.01,77.5,146,207,260,300,336,357,384,378,370,330,282.48,234.091,184.982,135.315,85.168,34.629,18,19,20,21,22,23,24,25,26,27,28,29,30,384,0.520833333,182,0.594336682,0.023871493,2012.023871
Electrochemical Characteristics and Performance of Platinum Nanoparticles Supported by Vulcan/Polyanilinefor Oxygen Reductionin PEMFC,K.Kakaei1,Iran,University Of Maragheh,2012,,100,0,0,0,0,0,0,0,0,0,0,0,0,0,0,0,0,0,0,0,20,0,0,0,0,0,0,0,0,0,80,3.1,,XC-72R/Carbon nanofiber hybrid,,,none,1,0,0,25,0,0,ethylene glycol,1,0,0,0,10,25,0,0,0,41.3,225,0.544794189,,,,,,,,6.25,0.2,0.2,10,nafion 115,175,120,1.5,10.335,100,1,50,,,,,0,0,0.1,,1,495,495,0,0.93,0.8,0.745,0.71,0.68,0.65,0.61,0.59,0.56,0.52,0.49,0.45,0.41,0.37,0.315,0.28,0.24695,0.21741,0.19083,0.16679,0.14495,0.12501,0.10675,0.08995,0.07445,0.0601,0.04678,0.03438,0.02281,0.01198,0.00184,80,149,213,272,325,366,413,448,468,490,495,492,481,441,420,395.12,369.597,343.494,316.901,289.9,262.521,234.85,206.885,178.68,150.25,121.628,92.826,63.868,34.742,5.52,495,0.404040404,183,0.024768299,-0.19639439,2011.803606
Electrochemical Characteristics and Performance of Platinum Nanoparticles Supported by Vulcan/Polyanilinefor Oxygen Reductionin PEMFC,K.Kakaei1,Iran,University Of Maragheh,2012,,100,0,0,0,0,0,0,0,0,0,0,0,0,0,0,0,0,0,0,0,60,0,0,0,0,0,0,0,0,0,40,4.4,,XC-72R/Carbon nanofiber hybrid,,,none,1,0,0,25,0,0,ethylene glycol,1,0,0,0,10,25,0,0,0,75.5,180,0.238410596,,,,,,,,6.25,0.2,0.2,10,nafion 115,175,120,1.5,10.335,100,1,50,,,,,0,0,0.1,,1,594,594,0,0.93,0.83,0.795,0.76,0.735,0.7,0.675,0.645,0.61,0.595,0.565,0.525,0.495,0.45,0.4,0.35,0.3033,0.26239,0.22625,0.1941,0.1653,0.13936,0.11588,0.09452,0.07501,0.05711,0.04063,0.02542,0.01132,0.01,0.01,83,159,228,294,350,405,451.5,488,535.5,565,577.5,594,585,560,525,485.28,446.063,407.25,368.79,330.6,292.656,254.936,217.396,180.024,142.775,105.638,68.634,31.696,29,30,594,0.336700337,184,0.502984983,0.000748231,2012.000748
Nanostructured Polyaniline-Decorated Pt/C@PANI Core¨CShell Catalyst with Enhanced Durability and Activity,Z.D. Wei,china,chongqing University,2012,Pt/C@PANI,100,0,0,0,0,0,0,0,0,0,0,0,0,0,0,0,0,0,0,0,40,4.41,0,5.1,0,0,0,0,0,0,50.1,3,,home-made nitrogen-doped carbon,,,core-shell,0,0,1,198,1.6,1,ethylene glycol,1,0,0,0,10,25,0,0,0,60.7,217,0.357495881,,,,,,,0.333,5,0.2,0.3,40,nafion 112,50,137,2,5,100,1,70,,,,,0,0,0.1,,1,792,792,0,0.99,0.875,0.835,0.81,0.785,0.765,0.745,0.725,0.702,0.68,0.66,0.63,0.605,0.58,0.555,0.525,0.495,0.465,0.425,0.38738,0.35398,0.3224,0.2941,0.26859,0.24547,0.22442,0.20518,0.18752,0.17126,0.15623,0.14231,87.5,167,243,314,382.5,447,507.5,561.6,612,660,693,726,754,777,787.5,792,790.5,765,736.022,707.96,677.04,647.02,617.757,589.128,561.05,533.468,506.304,479.528,453.067,426.93,792,0.252525253,185,0.498890595,-0.000278087,2011.999722
Nanostructured Polyaniline-Decorated Pt/C@PANI Core¨CShell Catalyst with Enhanced Durability and Activity,Z.D. Wei,china,chongqing University,2012,Pt/C,100,0,0,0,0,0,0,0,0,0,0,0,0,0,0,0,0,0,0,0,40,0,0,0,0,0,0,0,0,0,60,3.9,1.3,XC-72R,30,230,none,1,0,0,198,1.6,1,ethylene glycol,1,0,0,0,10,25,0,0,0,61.7,217,0.351701783,,,,,,,0.333,5,0.2,0.3,40,nafion 112,50,137,2,5,100,1,70,,,,,0,0,0.1,,1,813.6,813.6,0,0.975,0.85,0.82,0.785,0.76,0.74,0.715,0.69,0.672,0.65,0.627,0.61,0.585,0.565,0.545,0.525,0.5,0.475,0.452,0.428,0.405,0.38305,0.36303,0.34468,0.32781,0.31224,0.29784,0.28446,0.27202,0.26041,0.24955,85,164,235.5,304,370,429,483,537.6,585,627,671,702,734.5,763,787.5,800,807.5,813.6,813.2,810,804.405,798.666,792.764,786.744,780.6,774.384,768.042,761.656,755.189,748.65,813.6,0.245821042,186,0.990840039,0.235908777,2012.235909
Microwave Decoration of Pt Nanoparticles on Entangled 3D Carbon Nanotube Architectures as PEM Fuel Cell Cathode,Andrew I. Minett,Australia,University of Sydney,2012,100,100,0,0,0,0,0,0,0,0,0,0,0,0,0,0,0,0,0,0,0,16,0,0,0,0,0,0,0,0,0,84,3.1,,CNTs,,140,none,1,0,0,100,0.67,0,ethylene glycol,1,0,0,0,10,400,6,0,1,86,225,0.261627907,,,10000,,,,0.48,,0.1,0.2,40,not-mentioned,,190,2,68.95,100,1,80,150,150,,,,,0.1,,1,962,962,1,0.91,0.77,0.74,0.7,0.68,0.66,0.64,0.63,0.61,0.6,0.58,0.57,0.55,0.54,0.525,0.51,0.5,0.48,0.47,0.46,0.44,0.43,0.42,0.4,0.39,0.38,0.37,0.355,0.34,0.32,0.3,,,,,,,,,,,,,,,,,,,,,,,,,,,,,,,,0.103950104,187,0.422766783,-0.019482038,2011.980518
Durability of a PEMFC Pt¨CCo cathode catalyst layer during voltage cycling tests under supersaturated humidity conditions,Shinsuke Ohyagi,Japan,New Energy Device Research Laboratory,2013,75:25:00,75,0,0,0,0,0,25,0,0,0,0,0,0,0,0,0,0,0,0,0,51.7,0,0,0,0,0,0,0,0,0,48.3,5,,home-made carbon,,,none,1,0,0,198,1.6,1,ethylene glycol,1,0,0,0,10,25,0,0,0,36,180,0.5,,,,,,,,25,0.4,0.4,47,nafion 112,50,,,,100,0,75,,,,,0,0,,,1,245.854,245.854,0,1.02,0.87,0.73637,0.62903,0.54091,0.46729,0.40485,0.35122,0.30467,0.26388,0.22784,0.19577,0.16704,0.14116,0.11773,0.09642,0.07694,0.05908,0.04194,0.02614,0.01153,0.01,0.01,0.01,0.01,0.01,0.01,0.01,0.01,0.01,0.01,87,147.274,188.709,216.364,233.645,242.91,245.854,243.736,237.492,227.84,215.347,200.448,183.508,164.822,144.63,123.104,100.436,75.492,49.666,23.06,21,22,23,24,25,26,27,28,29,30,245.854,1.626981867,188,0.827183201,0.094309249,2013.094309
"Platinum¨CTM (TM= Fe, Co) alloy nanoparticles dispersed nitrogen doped (reduced graphene oxidemultiwalled carbon nanotube) hybrid structure cathode electrocatalysts for high performance PEMFC applications",S. Ramaprabhu,india,Indian Institute of Technology Madras,2013,Pt¨CN¨C(G¨CMWNTs),100,0,0,0,0,0,0,0,0,0,0,0,0,0,0,0,0,0,0,0,28.1,5,0,0,0,0,0,0,0,0,66.9,3.7,,CNTs,,120,none,1,0,0,25,720,0,ethylene glycol,1,0,0,0,10,25,0,0,0,79.2,225,0.284090909,,,,,,,,11.56,0.4,0.25,30,nafion 212,50,130,4,7,90,1,60,,,,,0,0,0,804,1,616,616,0,0.91,0.82,0.782,0.731,0.705,0.667,0.654,0.628,0.59,0.564,0.538,0.513,0.487,0.461,0.436,0.41,0.385,0.346,0.32,0.29526,0.27281,0.25235,0.23362,0.21641,0.20055,0.18587,0.17226,0.15961,0.1478,0.13677,0.12644,82,156.4,219.3,282,333.5,392.4,439.6,472,507.6,538,564.3,584.4,599.3,610.4,615,616,588.2,576,560.994,545.62,529.935,513.964,497.743,481.32,464.675,447.876,430.947,413.84,396.633,379.32,616,0.649350649,189,0.166366885,-0.09686221,2012.903138
Effect of heat treatment on the activity and stability of carbon supported PtMo alloy electrocatalysts for hydrogen oxidation in proton exchange membrane fuel cells,Edson A. Ticianelli,Brazil,Universidade de S?o Paulo,2013,,60,0,0,0,0,0,0,0,0,0,0,0,0,40,0,0,0,0,0,0,20,0,0,0,0,0,0,0,0,0,80,3.2,,XC-72R,30,230,none,1,0,0,25,,0,Formic acid,0,0,1,0,7,600,1,1,0,55,225,0.409090909,,,,,,,,4.62,0.4,0.4,,nafion 115,175,125,1,5,100,1,85,,,,,0,0,0,,1,766.176,766.176,0,0.95,0.85,0.805,0.8,0.78,0.75,0.71,0.7,0.68,0.65,0.62,0.6,0.595,0.57,0.53,0.5,0.47156,0.44592,0.4227,0.40157,0.38225,0.36452,0.3482,0.33312,0.31915,0.30617,0.29407,0.28277,0.2722,0.26228,0.25296,85,161,240,312,375,426,490,544,585,620,660,714,741,742,750,754.496,758.064,760.86,762.983,764.5,765.492,766.04,766.176,765.96,765.425,764.582,763.479,762.16,760.612,758.88,766.176,0.522073257,190,0.906246597,0.131799056,2013.131799
"Platinum¨CTM (TM= Fe, Co) alloy nanoparticles dispersed nitrogen doped (reduced graphene oxidemultiwalled carbon nanotube) hybrid structure cathode electrocatalysts for high performance PEMFC applications",S. Ramaprabhu,india,Indian Institute of Technology Madras,2013,Pt3Co¨CN¨C(G¨CMWNTs),66.7,0,0,0,0,0,0,33.3,0,0,0,0,0,0,0,0,0,0,0,0,28.9,5,0,0,0,0,0,0,0,0,66.1,3,,CNTs,,120,none,1,0,0,25,720,0,"1,2 hexadecanediol",0,0,0,1,10,25,0,0,0,98.5,225,0.228426396,,,,,,,,11.56,0.4,0.25,30,nafion 212,50,130,4,7,90,1,60,,,,,0,0,0,1409,1,784.8,784.8,0,0.91,0.833,0.795,0.763,0.743,0.718,0.692,0.667,0.647,0.628,0.602,0.577,0.564,0.538,0.513,0.491,0.474,0.459,0.436,0.41,0.391,0.37279,0.35605,0.34059,0.32628,0.313,0.30063,0.28909,0.2783,0.26818,0.25868,83.3,159,228.9,297.2,359,415.2,466.9,517.6,565.2,602,634.7,676.8,699.4,718.2,736.5,758.4,780.3,784.8,779,782,782.859,783.31,783.357,783.072,782.5,781.638,780.543,779.24,777.722,776.04,784.8,0.509683996,191,0.095396733,-0.130823544,2012.869176
"Platinum¨CTM (TM= Fe, Co) alloy nanoparticles dispersed nitrogen doped (reduced graphene oxidemultiwalled carbon nanotube) hybrid structure cathode electrocatalysts for high performance PEMFC applications",S. Ramaprabhu,india,Indian Institute of Technology Madras,2013,Pt3Fe¨CN¨C(G¨CMWNTs),66.7,0,0,0,0,0,0,33.3,0,0,0,0,0,0,0,0,0,0,0,0,28.8,5,0,0,0,0,0,0,0,0,66.2,3.3,,CNTs,,120,none,1,0,0,25,720,0,NaBH4,0,0,1,0,10,25,0,0,0,71.2,225,0.316011236,,,,,,,,11.56,0.4,0.25,30,nafion 212,50,130,4,7,90,1,60,,,,,0,0,0,1005,1,949.2,949.2,1,0.965,0.885,0.85,0.815,0.781,0.758,0.735,0.723,0.677,0.654,0.642,0.631,0.619,0.608,0.59,0.561,0.538,0.518,0.504,0.481,0.469,0.452,0.425,0.4,0.377,0.354,0.33205,0.31203,0.29368,0.27681,0.26124,88.5,170,244.5,312.4,379,441,506.1,541.6,588.6,642,694.1,742.8,790.4,826,841.5,860.8,880.6,907.2,913.9,938,949.2,935,920,904.8,885,863.33,842.481,822.304,802.749,783.72,949.2,0.421407501,192,0.275353227,-0.059670185,2012.94033
