Repository: ruiding-uchicago/Applying-Machine-Learning-to-Boost-the-Development-of-High-performance-Membrane-Electrode-Assembly

The code file was write in jupyter notebook and saved in the corresponding format of .ipynb. To run the code, we suggest users to install Anaconda 3 in windows 10 and install the following necessary python packages with the same or higher version to set up compatible environment:
Python 3.7
jupyter 1.0.0
keras 2.3.1
numpy 1.18.1
pandas 1.0.1
scikit-learn 0.22.1
matplotlib 3.1.3
deep-belief-network 1.0.3
tensorflow-gpu 1.14.0
seaborn 0.10.0
R-Studio 8.13.176095 (for apriori algorithm)
Please notice that the computing of artificial neural network was runned on GPU.

File: Others/database_oxygen.csv (part 5 of 11)
,organic reducing agent,pH,Annealing Temperature,Annealing Time/h,Atomosphere h2,Atomosphere inert,ECSA m2/g,Mass Activity mA mg-1,Specific Activity mA cm-2,Half wave potential £¨V vsRHE£©,Onset Potential £¨V vsRHE£©,ADT cycles,Reduce in half wave potential  mV,Reduce in MA/ mA mg-1,Reduce in SA/mA cm-2,I/C Ratio(ionomer/catalyst),Area cm2,Cathodic Loading Amount mgPt cm-2,Anodic Platinum Loading Amount mgPt cm-2,Anodic catalyst type x wt% Pt/C,Membrane,membrane thickness,Hot Press Temperature,Hot Press Time min,Hot Press Pressure Mpa,Humidity %,GDE for 1,celltemp,Flowing rate of H2 ml min-1,flowing rate of cathode gas(O2/air),stoichiometry/anode,stoichiometry/cathode,stoich to flow anode,stoich to flow cathode,Back Pressure Mpa,"Current decay at 0.6V(ma,cm2)",Cathode gas oxygen ratio,Maximum Power Density mW cm-2,MPD caculated,qualified,Open Circuit Voltage V,Voltage 100mA cm0,Voltage 200mA cm0,Voltage 300mA cm0,Voltage 400mA cm0,Voltage 500mA cm0,Voltage 600mA cm0,Voltage 700mA cm0,Voltage 800mA cm0,Voltage 900mA cm0,Voltage 1000mA cm0,Voltage 1100mA cm0,Voltage 1200mA cm0,Voltage 1300mA cm0,Voltage 1400mA cm0,Voltage 1500mA cm0,Voltage 1600mA cm0,Voltage 1700mA cm0,Voltage 1800mA cm0,Voltage 1900mA cm0,Voltage 2000mA cm0,Voltage 2100mA cm0,Voltage 2200mA cm0,Voltage 2300mA cm0,Voltage 2400mA cm0,Voltage 2500mA cm0,Voltage 2600mA cm0,Voltage 2700mA cm0,Voltage 2800mA cm0,Voltage 2900mA cm0,Voltage 3000mA cm0,,,,,,,,,,,,,,,,,,,,,,,,,,,,,,,,pt use,,Rand,Rand num,Year for plot
Effect of the deposition time on the electrocatalytic activity of Pt/C catalyst electrodes prepared by pulsed electrophoresis deposition method,Yeon-Tae Yu,Korea,National University,2013,100,100,0,0,0,0,0,0,0,0,0,0,0,0,0,0,0,0,0,0,0,6.929510155,0,0,0,0,0,0,0,0,0,93.07048984,3.1,,XC-72R,30,230,none,1,0,0,25,20,0,electro deposition,0,0,0,0,5,25,0,0,0,23.6,225,0.953389831,,,,,,,0.064914377,5,0.348,0.3,40,nafion 115,125,130,0.5,6,100,1,70,150,225,1,1.5,150,225,0,,1,315,315,0,0.988,0.8,0.76,0.73,0.66,0.61,0.525,0.425,0.33409,0.25833,0.19423,0.13929,0.09167,0.05,0.01324,0.01,0.01,0.01,0.01,0.01,0.01,0.01,0.01,0.01,0.01,0.01,0.01,0.01,0.01,0.01,0.01,80,152,219,264,305,315,297.5,267.272,232.497,194.23,153.219,110.004,65,18.536,15,16,17,18,19,20,21,22,23,24,25,26,27,28,29,30,315,1.104761905,193,0.835602754,0.097654494,2013.097654
3D-Porous Electrocatalytic Foam Based on Pt@N-Doped Graphene for High Performance and Durable Polymer Electrolyte Membrane Fuel Cells.,Biji Pullithadathil,india,PSG Institute of Advanced Studies,2013,Pt@N-Graphene,100,0,0,0,0,0,0,0,0,0,0,0,0,0,0,0,0,0,0,0,19.22,7.23,0,0,0,0,0,0,0,0,80.78,3.1,,graphene,,903,none,1,0,0,120,240,0,ethylene glycol,1,0,0,0,11,25,0,0,0,74.63,225,0.301487338,,,,,,,0.25,25,0.3,0.1,20,nafion 117,175,130,2,10,100,1,40,400,200,,,,,0,,1,289,246,0,0.97,0.7,0.62,0.56,0.52,0.47,0.41,0.34,0.23,0.09,0.01,0.01,0.01,0.01,0.01,0.01,0.01,0.01,0.01,0.01,0.01,0.01,0.01,0.01,0.01,0.01,0.01,0.01,0.01,0.01,0.01,,,,,,,,,,,,,,,,,,,,,,,,,,,,,,,,1.038062284,194,0.375809475,-0.031650537,2012.968349
"Oxide-supported PtCo alloy catalyst for intermediate temperature
polymer electrolyte fuel cells",Antonino S. Aric¨°,Italy,CNR-ITAE Istituto di Tecnologie Avanzate per l¡¯Energia ¡°Nicola Giordano¡±,2013,40% Pt/Ti0.75Ta0.25O2,100,0,0,0,0,0,0,0,0,0,0,0,0,0,0,0,0,0,0,0,40,0,0,0,48,18,6,0,0,0,0,3.9,,oxide,,150,none,1,0,0,25,0,0,none,0,1,0,0,7,150,2,1,0,2.5,217,8.68,,,,,,,0.5,,0.3,0.3,,nafion 115,120,,,,100,1,80,,,,,0,0,0.3,,1,360,360,0,,0.85,0.7,0.65,0.6,0.55,0.5,0.46,0.42,0.4,0.35,0.3,0.28,0.26086,0.24328,0.2271,0.21214,0.19827,0.18539,0.17338,0.16216,0.15166,0.1418,0.13254,0.12382,0.11559,0.10781,0.10045,0.09347,0.08667,0.08021,85,140,195,240,275,300,322,336,360,350,330,336,339.118,340.592,340.65,339.424,337.059,333.702,329.422,324.32,318.486,311.96,304.842,297.168,288.975,280.306,271.215,261.716,251.343,240.63,360,0.833333333,195,0.58375447,0.021150778,2013.021151
3D-Porous Electrocatalytic Foam Based on Pt@N-Doped Graphene for High Performance and Durable Polymer Electrolyte Membrane Fuel Cells.,Biji Pullithadathil,india,PSG Institute of Advanced Studies,2013,3D-Pt@N-Graphene,100,0,0,0,0,0,0,0,0,0,0,0,0,0,0,0,0,0,0,0,19.48,7.17,0,0,0,0,0,0,0,0,80.52,2.82,,graphene,,903,none,1,0,0,120,240,0,ethylene glycol,1,0,0,0,11,25,0,0,0,84.9,225,0.265017668,,,,,,,0.25,25,0.3,0.1,20,nafion 117,175,130,2,10,100,1,40,400,200,,,,,0,,1,394,344,0,0.99,0.72,0.67,0.63,0.59,0.56,0.52,0.48,0.43,0.36,0.2,0.05797,0.01,0.01,0.01,0.01,0.01,0.01,0.01,0.01,0.01,0.01,0.01,0.01,0.01,0.01,0.01,0.01,0.01,0.01,0.01,,,,,,,,,,,,,,,,,,,,,,,,,,,,,,,,0.76142132,196,0.318678679,-0.047139686,2012.95286
"Oxide-supported PtCo alloy catalyst for intermediate temperature
polymer electrolyte fuel cells",Antonino S. Aric¨°,Italy,CNR-ITAE Istituto di Tecnologie Avanzate per l¡¯Energia ¡°Nicola Giordano¡±,2013,40% Pt/Ti0.75Ta0.25O2,100,0,0,0,0,0,0,0,0,0,0,0,0,0,0,0,0,0,0,0,40,0,0,0,48,18,6,0,0,0,0,3.9,,oxide,,150,none,1,0,0,25,0,0,none,0,1,0,0,7,150,2,1,0,2.5,217,8.68,,,,,,,0.5,,0.3,0.3,,nafion 115,120,,,,100,1,100,,,,,0,0,0.3,,1,442,442,0,,0.85,0.72,0.7,0.62,0.6,0.59,0.56,0.51,0.46,0.44,0.4,0.36,0.34,0.31,0.25,0.19,0.16,0.13156,0.10592,0.0827,0.06157,0.04225,0.02452,0.01,0.01,0.01,0.01,0.01,0.01,0.01,85,144,210,248,300,354,392,408,414,440,440,432,442,434,375,304,272,236.808,201.248,165.4,129.297,92.95,56.396,24,25,26,27,28,29,30,442,0.678733032,197,0.279053022,-0.058565699,2012.941434
"Oxide-supported PtCo alloy catalyst for intermediate temperature
polymer electrolyte fuel cells",Antonino S. Aric¨°,Italy,CNR-ITAE Istituto di Tecnologie Avanzate per l¡¯Energia ¡°Nicola Giordano¡±,2013,40% Pt3Co1/Ti0.75Ta0.25O2,75,0,0,0,0,0,25,0,0,0,0,0,0,0,0,0,0,0,0,0,40,0,0,0,48,18,6,0,0,0,0,2.9,,oxide,,150,none,1,0,0,25,0,0,none,0,1,0,0,7,150,2,1,0,12,217,1.808333333,,,,,,,0.5,,0.3,0.3,,nafion 115,120,,,,100,1,80,,,,,0,0,0.3,,1,528,528,0,,0.9,0.8,0.75,0.7,0.62,0.62,0.59,0.56,0.53,0.5,0.48,0.44,0.39,0.32,0.29,0.25,0.21,0.17238,0.13898,0.10914,0.0823,0.05805,0.03602,0.01592,0.01,0.01,0.01,0.01,0.01,0.01,90,160,225,280,310,372,413,448,477,500,528,528,507,448,435,400,357,310.284,264.062,218.28,172.83,127.71,82.846,38.208,25,26,27,28,29,30,528,0.568181818,198,0.136637701,-0.10955508,2012.890445
"Oxide-supported PtCo alloy catalyst for intermediate temperature
polymer electrolyte fuel cells",Antonino S. Aric¨°,Italy,CNR-ITAE Istituto di Tecnologie Avanzate per l¡¯Energia ¡°Nicola Giordano¡±,2013,40% Pt3Co1/Ti0.75Ta0.25O2,75,0,0,0,0,0,25,0,0,0,0,0,0,0,0,0,0,0,0,0,40,0,0,0,48,18,6,0,0,0,0,2.9,,oxide,,150,none,1,0,0,25,0,0,none,0,1,0,0,7,150,2,1,0,12,217,1.808333333,,,,,,,0.5,,0.3,0.3,,nafion 115,120,,,,100,1,100,,,,,0,0,0.3,,1,576,576,0,,0.92,0.8,0.75,0.7,0.68,0.64,0.63,0.61,0.57,0.55,0.5,0.48,0.42,0.39,0.36,0.3,0.26,0.21,0.18,0.15,0.12156,0.09592,0.0727,0.05157,0.03225,0.01452,0.01,0.01,0.01,0.01,92,160,225,280,340,384,441,488,513,550,550,576,546,546,540,480,442,378,342,300,255.276,211.024,167.21,123.768,80.625,37.752,27,28,29,30,576,0.520833333,199,0.462195388,-0.009490438,2012.99051
"Oxide-supported PtCo alloy catalyst for intermediate temperature
polymer electrolyte fuel cells",Antonino S. Aric¨°,Italy,CNR-ITAE Istituto di Tecnologie Avanzate per l¡¯Energia ¡°Nicola Giordano¡±,2013,50% Pt3Co1/C,75,0,0,0,0,0,25,0,0,0,0,0,0,0,0,0,0,0,0,0,50,0,0,0,0,0,0,0,0,0,50,2.9,,XC-72R,30,230,none,1,0,0,25,0,0,none,0,1,0,0,7,150,2,1,0,55,180,0.327272727,,,,,,,0.5,,0.3,0.3,,nafion 115,120,,,,100,1,100,,,,,0,0,0.3,,1,1060,1060,1,,1,0.86,0.8,0.8,0.8,0.76,0.74,0.73,0.715,0.7,0.69,0.67,0.65,0.63,0.61,0.6,0.58,0.56,0.54,0.53,0.5,0.47156,0.44592,0.4227,0.40157,0.38225,0.36452,0.3482,0.33312,0.31915,100,172,240,320,400,456,518,584,643.5,700,759,804,845,882,915,960,986,1008,1026,1060,1050,1037.432,1025.616,1014.48,1003.925,993.85,984.204,974.96,966.048,957.45,1060,0.283018868,200,0.801424578,0.084672065,2013.084672
"Oxide-supported PtCo alloy catalyst for intermediate temperature
polymer electrolyte fuel cells",Antonino S. Aric¨°,Italy,CNR-ITAE Istituto di Tecnologie Avanzate per l¡¯Energia ¡°Nicola Giordano¡±,2013,50% Pt3Co1/C,75,0,0,0,0,0,25,0,0,0,0,0,0,0,0,0,0,0,0,0,50,0,0,0,0,0,0,0,0,0,50,2.9,,XC-72R,30,230,none,1,0,0,25,0,0,none,0,1,0,0,7,150,2,1,0,55,180,0.327272727,,,,,,,0.5,,0.3,0.3,,nafion 115,120,,,,100,1,80,,,,,0,0,0.3,,1,1109.82,1109.82,1,,1,0.9,0.83,0.81,0.8,0.76,0.735,0.71,0.685,0.67,0.66,0.64,0.6,0.58,0.56,0.52,0.49,0.48,0.46,0.45,0.44,0.43031,0.42119,0.4126,0.40449,0.39683,0.38957,0.38269,0.37615,0.36994,100,180,249,324,400,456,514.5,568,616.5,670,726,768,780,812,840,832,833,864,874,900,924,946.682,968.737,990.24,1011.225,1031.758,1051.839,1071.532,1090.835,1109.82,1109.82,0.270314105,201,0.897922596,0.126980301,2013.12698
Impact of Platinum Loading and Catalyst Layer Structure on PEMFC Performance,Wenbin Gu,united States,General Motors Electrochemical Energy Research Laboratory,2013,0.3Pt-O2,100,0,0,0,0,0,0,0,0,0,0,0,0,0,0,0,0,0,0,0,50,0,0,0,0,0,0,0,0,0,50,4.4,,XC-72R,30,230,none,1,0,0,198,1.6,1,ethylene glycol,1,0,0,0,10,25,0,0,0,88,180,0.204545455,,,,,,,0.95,5,0.3,0.05,20,Gore membrane,18,146,4,3.6,100,0,80,,,,,0,0,0,,1,1980.42,1980.42,1,0.921,0.879,0.849,0.833,0.818,0.809,0.801,0.791,0.784,0.774,0.768,0.76,0.754,0.748,0.739,0.734,0.726,0.719,0.713,0.706,0.701,0.69611,0.69143,0.68694,0.68264,0.67851,0.67455,0.67074,0.66707,0.66354,0.66014,87.9,169.8,249.9,327.2,404.5,480.6,553.7,627.2,696.6,768,836,904.8,972.4,1034.6,1101,1161.6,1222.3,1283.4,1341.4,1402,1461.831,1521.146,1579.962,1638.336,1696.275,1753.83,1810.998,1867.796,1924.266,1980.42,1980.42,0.151483019,202,0.309719251,-0.049664629,2012.950335
Effect of the deposition time on the electrocatalytic activity of Pt/C catalyst electrodes prepared by pulsed electrophoresis deposition method,Yeon-Tae Yu,Korea,National University,2013,100,100,0,0,0,0,0,0,0,0,0,0,0,0,0,0,0,0,0,0,0,5.211924559,0,0,0,0,0,0,0,0,0,94.78807544,3.1,,XC-72R,30,230,none,1,0,0,25,15,0,electro deposition,0,0,0,0,5,25,0,0,0,27.3,225,0.824175824,,,,,,,0.06611235,5,0.257,0.3,40,nafion 115,125,130,0.5,6,100,1,70,150,225,1,1.5,150,225,0,,1,306,306,0,0.988,0.775,0.74,0.71,0.66,0.6,0.51,0.375,0.25405,0.15591,0.01,0.01,0.01,0.01,0.01,0.01,0.01,0.01,0.01,0.01,0.01,0.01,0.01,0.01,0.01,0.01,0.01,0.01,0.01,0.01,0.01,77.5,148,213,264,300,306,262.5,203.24,140.319,10,11,12,13,14,15,16,17,18,19,20,21,22,23,24,25,26,27,28,29,30,306,0.839869281,203,0.680942191,0.047033511,2013.047034
Applying Shape-Controlled Pt Nano-dendrites Supported on Carbon for Membrane-Electrode Assembly in a Proton Exchange Membrane Fuel Cell,H. Lee,Korea,Yonsei University,2013,20nm Dendrite Pt/C,100,0,0,0,0,0,0,0,0,0,0,0,0,0,0,0,0,0,0,0,20,0,0,0,0,0,0,0,0,0,80,20,,XC-72R,30,230,nanodendrite,0,1,0,90,560,0,ascorbic acid,0,0,1,0,7,200,2,0,1,55,225,0.409090909,,,,,,,,5,0.2,0.2,20,nafion 212,50,125,,10,100,0,75,,,,,0,0,0.1,,1,360,360,0,1,0.745,0.7,0.64,0.6,0.56,0.515,0.48,0.44,0.4,0.325,0.275,0.235,0.2,0.16695,0.13741,0.11083,0.08679,0.06495,0.04501,0.02675,0.01,0.01,0.01,0.01,0.01,0.01,0.01,0.01,0.01,0.01,74.5,140,192,240,280,309,336,352,360,325,302.5,282,260,233.73,206.115,177.328,147.543,116.91,85.519,53.5,21,22,23,24,25,26,27,28,29,30,360,0.555555556,204,0.361038782,-0.035568355,2012.964432
Applying Shape-Controlled Pt Nano-dendrites Supported on Carbon for Membrane-Electrode Assembly in a Proton Exchange Membrane Fuel Cell,H. Lee,Korea,Yonsei University,2013,31nm Dendrite Pt/C,100,0,0,0,0,0,0,0,0,0,0,0,0,0,0,0,0,0,0,0,20,0,0,0,0,0,0,0,0,0,80,31,,XC-72R,30,230,nanodendrite,0,1,0,90,560,0,ascorbic acid,0,0,1,0,7,200,2,0,1,55,225,0.409090909,,,,,,,,5,0.2,0.2,20,nafion 212,50,125,,10,100,0,75,,,,,0,0,0.1,,1,425,425,0,1,0.8,0.75,0.71,0.675,0.64,0.6,0.555,0.505,0.47,0.425,0.375,0.32,0.29,0.24,0.1933,0.15239,0.11625,0.0841,0.0553,0.02936,0.01,0.01,0.01,0.01,0.01,0.01,0.01,0.01,0.01,0.01,80,150,213,270,320,360,388.5,404,423,425,412.5,384,377,336,289.95,243.824,197.625,151.38,105.07,58.72,21,22,23,24,25,26,27,28,29,30,425,0.470588235,205,0.85335661,0.105093862,2013.105094
Applying Shape-Controlled Pt Nano-dendrites Supported on Carbon for Membrane-Electrode Assembly in a Proton Exchange Membrane Fuel Cell,H. Lee,Korea,Yonsei University,2013,14nm Dendrite Pt/C,100,0,0,0,0,0,0,0,0,0,0,0,0,0,0,0,0,0,0,0,20,0,0,0,0,0,0,0,0,0,80,14,,XC-72R,30,230,nanodendrite,0,1,0,90,560,0,ascorbic acid,0,0,1,0,7,200,2,0,1,55,225,0.409090909,,,,,,,,5,0.2,0.2,20,nafion 212,50,125,,10,100,0,75,,,,,0,0,0.1,,1,525,525,0,1,0.825,0.795,0.77,0.745,0.725,0.695,0.65,0.6,0.57,0.525,0.46,0.41,0.385,0.35,0.3,0.25,0.2,0.1533,0.11239,0.07625,0.0441,0.0153,0.01,0.01,0.01,0.01,0.01,0.01,0.01,0.01,82.5,159,231,298,362.5,417,455,480,513,525,506,492,500.5,490,450,400,340,275.94,213.541,152.5,92.61,33.66,23,24,25,26,27,28,29,30,525,0.380952381,206,0.781712757,0.077799072,2013.077799
Applying Shape-Controlled Pt Nano-dendrites Supported on Carbon for Membrane-Electrode Assembly in a Proton Exchange Membrane Fuel Cell,H. Lee,Korea,Yonsei University,2013,comercial Pt/C,100,0,0,0,0,0,0,0,0,0,0,0,0,0,0,0,0,0,0,0,20,0,0,0,0,0,0,0,0,0,80,3.1,,XC-72R,30,230,none,1,0,0,90,560,0,ascorbic acid,0,0,1,0,7,200,2,0,1,55,225,0.409090909,,,,,,,,5,0.2,0.2,20,nafion 212,50,,,,100,0,75,,,,,0,0,0.1,,1,600,600,0,1,0.775,0.73,0.7,0.67,0.645,0.62,0.6,0.575,0.55,0.53,0.505,0.48,0.45,0.425,0.4,0.375,0.325,0.305,0.29,0.25,0.21,0.17238,0.13898,0.10914,0.0823,0.05805,0.03602,0.01592,0.01,0.01,77.5,146,210,268,322.5,372,420,460,495,530,555.5,576,585,595,600,600,552.5,549,551,500,441,379.236,319.654,261.936,205.75,150.93,97.254,44.576,29,30,600,0.333333333,207,0.071695993,-0.146327558,2012.853672
Applying Shape-Controlled Pt Nano-dendrites Supported on Carbon for Membrane-Electrode Assembly in a Proton Exchange Membrane Fuel Cell,H. Lee,Korea,Yonsei University,2013,20nm Dendrite Pt/C,100,0,0,0,0,0,0,0,0,0,0,0,0,0,0,0,0,0,0,0,20,0,0,0,0,0,0,0,0,0,80,20,,XC-72R,30,230,nanodendrite,0,1,0,90,560,0,ascorbic acid,0,0,1,0,7,200,2,0,1,55,225,0.409090909,,,,,,,,5,0.2,0.2,20,nafion 212,50,,,,100,0,75,,,,,0,0,0.1,,1,650,650,0,1,0.825,0.795,0.77,0.745,0.725,0.7,0.675,0.645,0.615,0.59,0.56,0.53,0.5,0.455,0.42,0.375,0.33,0.3,0.235,0.17485,0.12305,0.07798,0.0384,0.01,0.01,0.01,0.01,0.01,0.01,0.01,82.5,159,231,298,362.5,420,472.5,516,553.5,590,616,636,650,637,630,600,561,540,446.5,349.7,258.405,171.556,88.32,24,25,26,27,28,29,30,650,0.307692308,208,0.753038964,0.068408408,2013.068408
Applying Shape-Controlled Pt Nano-dendrites Supported on Carbon for Membrane-Electrode Assembly in a Proton Exchange Membrane Fuel Cell,H. Lee,Korea,Yonsei University,2013,comercial Pt/C,100,0,0,0,0,0,0,0,0,0,0,0,0,0,0,0,0,0,0,0,20,0,0,0,0,0,0,0,0,0,80,3.1,,XC-72R,30,230,none,1,0,0,90,560,0,ascorbic acid,0,0,1,0,7,200,2,0,1,55,225,0.409090909,,,,,,,,5,0.2,0.2,20,nafion 212,50,125,,10,100,0,75,,,,,0,0,0.1,,1,704,704,0,1,0.79,0.75,0.73,0.7,0.68,0.665,0.64,0.62,0.6,0.58,0.555,0.53,0.515,0.495,0.465,0.44,0.41,0.39,0.36,0.31,0.28,0.235,0.185,0.1383,0.09739,0.06125,0.0291,0.01,0.01,0.01,79,150,219,280,340,399,448,496,540,580,610.5,636,669.5,693,697.5,704,697,702,684,620,588,517,425.5,331.92,243.475,159.25,78.57,28,29,30,704,0.284090909,209,0.914963108,0.137196677,2013.137197
Impact of Platinum Loading and Catalyst Layer Structure on PEMFC Performance,Wenbin Gu,united States,General Motors Electrochemical Energy Research Laboratory,2013,0.2Pt-O2,100,0,0,0,0,0,0,0,0,0,0,0,0,0,0,0,0,0,0,0,50,0,0,0,0,0,0,0,0,0,50,4.4,,XC-72R,30,230,none,1,0,0,198,1.6,1,ethylene glycol,1,0,0,0,10,25,0,0,0,88,180,0.204545455,,,,,,,0.95,5,0.2,0.05,20,Gore membrane,18,146,4,3.6,100,0,80,,,,,0,0,0,,1,1918.95,1918.95,1,0.913,0.863,0.838,0.821,0.807,0.798,0.79,0.782,0.773,0.765,0.757,0.751,0.745,0.737,0.732,0.726,0.72,0.713,0.707,0.702,0.695,0.68818,0.6817,0.67554,0.66968,0.66409,0.65875,0.65366,0.64878,0.64412,0.63965,86.3,167.6,246.3,322.8,399,474,547.4,618.4,688.5,757,826.1,894,958.1,1024.8,1089,1152,1212.1,1272.6,1333.8,1390,1445.178,1499.74,1553.742,1607.232,1660.225,1712.75,1764.882,1816.584,1867.948,1918.95,1918.95,0.104223664,210,0.568791919,0.017329932,2013.01733
Effect of the deposition time on the electrocatalytic activity of Pt/C catalyst electrodes prepared by pulsed electrophoresis deposition method,Yeon-Tae Yu,Korea,National University,2013,100,100,0,0,0,0,0,0,0,0,0,0,0,0,0,0,0,0,0,0,0,4.064039409,0,0,0,0,0,0,0,0,0,95.93596059,3.1,,XC-72R,30,230,none,1,0,0,25,10,0,electro deposition,0,0,0,0,5,25,0,0,0,37.8,225,0.595238095,,,,,,,0.066912972,5,0.198,0.3,40,nafion 115,125,130,0.5,6,100,1,70,150,225,1,1.5,150,225,0,,1,352,352,0,0.988,0.81,0.76,0.72,0.66,0.61,0.56,0.5,0.44,0.36,0.28657,0.22428,0.17077,0.12432,0.08361,0.04763,0.01562,0.01,0.01,0.01,0.01,0.01,0.01,0.01,0.01,0.01,0.01,0.01,0.01,0.01,0.01,81,152,216,264,305,336,350,352,324,286.57,246.708,204.924,161.616,117.054,71.445,24.992,17,18,19,20,21,22,23,24,25,26,27,28,29,30,352,0.5625,211,0.870161494,0.112715486,2013.112715
Impact of Platinum Loading and Catalyst Layer Structure on PEMFC Performance,Wenbin Gu,united States,General Motors Electrochemical Energy Research Laboratory,2013,0.1Pt-O2,100,0,0,0,0,0,0,0,0,0,0,0,0,0,0,0,0,0,0,0,50,0,0,0,0,0,0,0,0,0,50,4.4,,XC-72R,30,230,none,1,0,0,198,1.6,1,ethylene glycol,1,0,0,0,10,25,0,0,0,88,180,0.204545455,,,,,,,0.95,5,0.1,0.05,20,Gore membrane,18,146,4,3.6,100,0,80,,,,,0,0,0,,1,1850.43,1850.43,1,0.899,0.841,0.81,0.793,0.78,0.768,0.76,0.752,0.743,0.735,0.727,0.719,0.713,0.707,0.701,0.695,0.688,0.684,0.677,0.671,0.665,0.65914,0.65356,0.64823,0.64314,0.63827,0.63361,0.62915,0.62486,0.62075,0.61681,84.1,162,237.9,312,384,456,526.4,594.4,661.5,727,790.9,855.6,919.1,981.4,1042.5,1100.8,1162.8,1218.6,1274.9,1330,1384.194,1437.832,1490.929,1543.536,1595.675,1647.386,1698.705,1749.608,1800.175,1850.43,1850.43,0.054041493,212,0.676735598,0.045858974,2013.045859
Effect of the deposition time on the electrocatalytic activity of Pt/C catalyst electrodes prepared by pulsed electrophoresis deposition method,Yeon-Tae Yu,Korea,National University,2013,100,100,0,0,0,0,0,0,0,0,0,0,0,0,0,0,0,0,0,0,0,1.703470032,0,0,0,0,0,0,0,0,0,98.29652997,3.1,,XC-72R,30,230,none,1,0,0,25,5,0,electro deposition,0,0,0,0,5,25,0,0,0,28.5,225,0.789473684,,,,,,,0.068559411,5,0.081,0.3,40,nafion 115,125,130,0.5,6,100,1,70,150,225,1,1.5,150,225,0,,1,315,315,0,0.988,0.77,0.75,0.71,0.66,0.6,0.525,0.425,0.32,0.22476,0.14572,0.07907,0.0221,0.01,0.01,0.01,0.01,0.01,0.01,0.01,0.01,0.01,0.01,0.01,0.01,0.01,0.01,0.01,0.01,0.01,0.01,77,150,213,264,300,315,297.5,256,202.284,145.72,86.977,26.52,13,14,15,16,17,18,19,20,21,22,23,24,25,26,27,28,29,30,315,0.257142857,213,0.499424303,-0.000144306,2012.999856
Effect of supports on activity and stability of Pt¨CPd catalysts for oxygen reduction reaction in proton exchange membrane fuel cells,Mali Hunsom,Thailand,Chulalongkorn Univerity,2013,Pt-Pd/TiO2,50,50,0,0,0,0,0,0,0,0,0,0,0,0,0,0,0,0,0,0,40,0,0,0,0,0,0,0,0,0,60,9.38,,oxide,,36,none,1,0,0,70,60,0,NaBH4,0,0,1,0,7,70,30,1,0,61.7,217,0.351701783,,,,,,,0.528,5,0.06,,,nafion 117,175,137,2.5,6.5,100,1,60,,,,,0,0,0,,1,180,180,0,1,0.72,0.62,0.55,0.45,0.36,0.26,0.13,0.01,0.01,0.01,0.01,0.01,0.01,0.01,0.01,0.01,0.01,0.01,0.01,0.01,0.01,0.01,0.01,0.01,0.01,0.01,0.01,0.01,0.01,0.01,72,124,165,180,180,156,91,8,9,10,11,12,13,14,15,16,17,18,19,20,21,22,23,24,25,26,27,28,29,30,180,0.333333333,214,0.993951138,0.250928092,2013.250928
Effect of supports on activity and stability of Pt¨CPd catalysts for oxygen reduction reaction in proton exchange membrane fuel cells,Mali Hunsom,Thailand,Chulalongkorn Univerity,2013,Pt/C,100,0,0,0,0,0,0,0,0,0,0,0,0,0,0,0,0,0,0,0,40,0,0,0,0,0,0,0,0,0,60,7.75,,XC-72R,30,217,none,1,0,0,70,60,0,NaBH4,0,0,1,0,7,70,30,1,0,61.7,217,0.351701783,,,,,,,0.528,5,0.06,,,nafion 117,175,137,2.5,6.5,100,1,60,,,,,0,0,0,,1,270,270,0,1,0.8,0.73,0.65,0.6,0.53,0.45,0.36,0.27,0.18,0.08,0.01,0.01,0.01,0.01,0.01,0.01,0.01,0.01,0.01,0.01,0.01,0.01,0.01,0.01,0.01,0.01,0.01,0.01,0.01,0.01,80,146,195,240,265,270,252,216,162,80,11,12,13,14,15,16,17,18,19,20,21,22,23,24,25,26,27,28,29,30,270,0.222222222,215,0.088741948,-0.13485427,2012.865146
Effect of supports on activity and stability of Pt¨CPd catalysts for oxygen reduction reaction in proton exchange membrane fuel cells,Mali Hunsom,Thailand,Chulalongkorn Univerity,2013,Pt-Pd/MWCNT,50,50,0,0,0,0,0,0,0,0,0,0,0,0,0,0,0,0,0,0,40,0,0,0,0,0,0,0,0,0,60,9.34,,CNTs,,117,none,1,0,0,70,60,0,NaBH4,0,0,1,0,7,70,30,1,0,61.7,217,0.351701783,,,,,,,0.528,5,0.06,,,nafion 117,175,137,2.5,6.5,100,1,60,,,,,0,0,0,,1,300,300,0,1,0.81,0.75,0.69,0.62,0.55,0.5,0.42,0.33,0.24,0.13,0.03044,0.01,0.01,0.01,0.01,0.01,0.01,0.01,0.01,0.01,0.01,0.01,0.01,0.01,0.01,0.01,0.01,0.01,0.01,0.01,81,150,207,248,275,300,294,264,216,130,33.484,12,13,14,15,16,17,18,19,20,21,22,23,24,25,26,27,28,29,30,300,0.2,216,0.394884954,-0.026660941,2012.973339
Effect of supports on activity and stability of Pt¨CPd catalysts for oxygen reduction reaction in proton exchange membrane fuel cells,Mali Hunsom,Thailand,Chulalongkorn Univerity,2013,Pt-Pd/HB,50,50,0,0,0,0,0,0,0,0,0,0,0,0,0,0,0,0,0,0,40,0,0,0,0,0,0,0,0,0,60,9.25,,Hicon Black,,87,none,1,0,0,70,60,0,NaBH4,0,0,1,0,7,70,30,1,0,61.7,217,0.351701783,,,,,,,0.528,5,0.06,,,nafion 117,175,137,2.5,6.5,100,1,60,,,,,0,0,0,,1,315,315,0,1,0.8,0.74,0.7,0.65,0.58,0.52,0.45,0.38,0.25,0.18,0.1154,0.06007,0.01213,0.01,0.01,0.01,0.01,0.01,0.01,0.01,0.01,0.01,0.01,0.01,0.01,0.01,0.01,0.01,0.01,0.01,80,148,210,260,290,312,315,304,225,180,126.94,72.084,15.769,14,15,16,17,18,19,20,21,22,23,24,25,26,27,28,29,30,315,0.19047619,217,0.135574004,-0.110042267,2012.889958
Effect of supports on activity and stability of Pt¨CPd catalysts for oxygen reduction reaction in proton exchange membrane fuel cells,Mali Hunsom,Thailand,Chulalongkorn Univerity,2013,Pt-Pd/C,50,50,0,0,0,0,0,0,0,0,0,0,0,0,0,0,0,0,0,0,40,0,0,0,0,0,0,0,0,0,60,6.78,,XC-72R,30,217,none,1,0,0,70,60,0,NaBH4,0,0,1,0,7,70,30,1,0,61.7,217,0.351701783,,,,,,,0.528,5,0.06,,,nafion 117,175,137,2.5,6.5,100,1,60,,,,,0,0,0,,1,324,324,0,1,0.81,0.73,0.69,0.65,0.58,0.54,0.46,0.4,0.31,0.22,0.11,0.01044,0.01,0.01,0.01,0.01,0.01,0.01,0.01,0.01,0.01,0.01,0.01,0.01,0.01,0.01,0.01,0.01,0.01,0.01,81,146,207,260,290,324,322,320,279,220,121,12.528,13,14,15,16,17,18,19,20,21,22,23,24,25,26,27,28,29,30,324,0.185185185,218,0.336160563,-0.042296455,2012.957704
PtFeNi tri-metallic alloy nanoparticles aselectrocatalyst for oxygen reduction reaction in proton exchange membrane fuel cells with ultra-low Pt loading,Siew Hwa Chan,Singapore,Nanyang Technological University,2013,Pt76Fe19.5Ni4.5,76,0,0,0,0,4.5,0,19.5,0,0,0,0,0,0,0,0,0,0,0,0,60,0,0,0,0,0,0,0,0,0,40,4.4,,XC-72R,30,230,none,1,0,0,25,0,0,none,0,1,0,0,7,300,0.5,0,0,33.5,180,0.537313433,,,,,,,0.33,4,0.05,0.4,20,nafion 212,50,140,2,4,100,1,22,,,,,,,0,,1,533,668.49,0,0.95,0.79,0.76,0.73,0.72,0.68,0.65,0.61,0.57,0.54,0.51,0.48156,0.45592,0.4327,0.41157,0.39225,0.37452,0.3582,0.34312,0.32915,0.31617,0.30407,0.29277,0.2822,0.27228,0.26296,0.25419,0.24567,0.23763,0.23003,0.22283,,,,,,,,,,,,,,,,,,,,,,,,,,,,,,,,0.09380863,219,0.145377882,-0.105646513,2012.894353
Impact of Platinum Loading and Catalyst Layer Structure on PEMFC Performance,Wenbin Gu,united States,General Motors Electrochemical Energy Research Laboratory,2013,0.05Pt-O2,100,0,0,0,0,0,0,0,0,0,0,0,0,0,0,0,0,0,0,0,50,0,0,0,0,0,0,0,0,0,50,4.4,,XC-72R,30,230,none,1,0,0,198,1.6,1,ethylene glycol,1,0,0,0,10,25,0,0,0,88,180,0.204545455,,,,,,,0.95,5,0.05,0.05,20,Gore membrane,18,146,4,3.6,100,0,80,,,,,0,0,0,,1,1657.92,1657.92,1,0.882,0.81,0.782,0.763,0.751,0.738,0.729,0.718,0.707,0.699,0.69,0.682,0.674,0.666,0.659,0.653,0.645,0.638,0.631,0.623,0.615,0.60722,0.59986,0.59288,0.58625,0.57996,0.57396,0.56826,0.56281,0.55761,0.55264,81,156.4,228.9,300.4,369,437.4,502.6,565.6,629.1,690,750.2,808.8,865.8,922.6,979.5,1032,1084.6,1135.8,1183.7,1230,1275.162,1319.692,1363.624,1407,1449.9,1492.296,1534.302,1575.868,1617.069,1657.92,1657.92,0.030158271,220,0.620950223,0.030797737,2013.030798
Impact of Platinum Loading and Catalyst Layer Structure on PEMFC Performance,Wenbin Gu,united States,General Motors Electrochemical Energy Research Laboratory,2013,0.025Pt-O2,100,0,0,0,0,0,0,0,0,0,0,0,0,0,0,0,0,0,0,0,50,0,0,0,0,0,0,0,0,0,50,4.4,,XC-72R,30,230,none,1,0,0,198,1.6,1,ethylene glycol,1,0,0,0,10,25,0,0,0,88,180,0.204545455,,,,,,,0.95,5,0.025,0.05,20,Gore membrane,18,146,4,3.6,100,0,80,,,,,0,0,0,,1,1502.31,1502.31,1,0.887,0.785,0.754,0.737,0.718,0.706,0.693,0.684,0.672,0.662,0.651,0.643,0.635,0.624,0.618,0.61,0.602,0.596,0.587,0.579,0.57,0.56126,0.55302,0.54523,0.53786,0.53087,0.52424,0.51793,0.51194,0.50622,0.50077,78.5,150.8,221.1,287.2,353,415.8,478.8,537.6,595.8,651,707.3,762,811.2,865.2,915,963.2,1013.2,1056.6,1100.1,1140,1178.646,1216.644,1254.029,1290.864,1327.175,1363.024,1398.411,1433.432,1468.038,1502.31,1502.31,0.016641039,221,0.559261656,0.014909751,2013.01491
Platinum-decorated chemically modified reduced graphene oxide¨Cmultiwalled carbon nanotube sandwich composite as cathode catalyst for a proton exchange membrane fuel cell,S. Ramaprabhu,India,Indian Institute of Technology Madras,2014,Pt/GCS,100,0,0,0,0,0,0,0,0,0,0,0,0,0,0,0,0,0,0,0,30,0,0,0,0,0,0,0,0,0,70,3.25,,graphene,60,600,none,1,0,0,130,360,0,ethylene glycol,1,0,0,0,11,25,0,0,0,50.7,217,0.42800789,,,,,,,,11.56,0.5,0.25,20,nafion 212,50,130,4,8.65,90,1,40,,,,,0,0,0,,1,315,315,0,0.76,0.7,0.65,0.6,0.56,0.51,0.475,0.425,0.39,0.35,0.31,0.275,0.235,0.2,0.16,0.13,0.10156,0.07592,0.0527,0.03157,0.01225,0.01,0.01,0.01,0.01,0.01,0.01,0.01,0.01,0.01,0.01,70,130,180,224,255,285,297.5,312,315,310,302.5,282,260,224,195,162.496,129.064,94.86,59.983,24.5,21,22,23,24,25,26,27,28,29,30,315,1.587301587,222,0.446890284,-0.0133522,2013.986648
Platinum-decorated chemically modified reduced graphene oxide¨Cmultiwalled carbon notube sandwich composite as cathode catalyst for a proton exchange membrane fuel cell,S. Ramaprabhu,India,Indian Institute of Technology Madras,2014,Pt/GCS,100,100,0,0,0,0,0,0,0,0,0,0,0,0,0,0,0,0,0,0,30,0,0,0,0,0,0,0,0,0,70,3.5,,graphene/CNT hybrid,,,none,1,0,0,130,360,0,ethylene glycol,1,0,0,0,11,25,0,0,0,50.7,217,0.42800789,,,,,,,,11.56,0.5,0.25,30,nafion 212,50,130,4,8.48,90,1,40,100,100,,,,,0,,1,315,310.5,0,0.76,0.7,0.65,0.6,0.555,0.505,0.47,0.43,0.385,0.345,0.3,0.265,0.233,0.2,0.16,0.135,0.11119,0.08955,0.06978,0.05167,0.035,0.01962,0.01,0.01,0.01,0.01,0.01,0.01,0.01,0.01,0.01,,,,,,,,,,,,,,,,,,,,,,,,,,,,,,,,1.587301587,223,0.693989373,0.050719037,2014.050719
Impact of alloying and lattice strain on ORR activity of Pt and Pd based ternary alloys with Fe and Co for proton exchange membrane fuel cell applications,Louis Cindrella,India,National Institute of Technology,2014,PdFeCo/C,69,0,0,0,0,0,20,11,0,0,0,0,0,0,0,0,0,0,0,0,20,0,0,0,0,0,0,0,0,0,80,5,,XC-72R,30,230,none,1,0,0,200,720,0,"1,2-propylene glycol",1,0,0,0,7,25,0,0,0,49,5.6189,0.011467143,,,,,,,0.333,5,0.5,0.25,20,nafion 212,50,,,,100,1,60,,,,,0,0,0,,1,336,336,0,0.71,0.715,0.53,0.475,0.45,0.435,0.41,0.39,0.37,0.35,0.325,0.3,0.28,0.255,0.24,0.215,0.19,0.155,0.12,0.09,0.045,0.01,0.01,0.01,0.01,0.01,0.01,0.01,0.01,0.01,0.01,71.5,106,142.5,180,217.5,246,273,296,315,325,330,336,331.5,336,322.5,304,263.5,216,171,90,21,22,23,24,25,26,27,28,29,30,336,1.488095238,224,0.248678587,-0.067865391,2013.932135
Platinum-decorated chemically modified reduced graphene oxide¨Cmultiwalled carbon notube sandwich composite as cathode catalyst for a proton exchange membrane fuel cell,S. Ramaprabhu,India,Indian Institute of Technology Madras,2014,Pt/GCS,100,100,0,0,0,0,0,0,0,0,0,0,0,0,0,0,0,0,0,0,30,0,0,0,0,0,0,0,0,0,70,3.5,,graphene/CNT hybrid,,,none,1,0,0,130,360,0,ethylene glycol,1,0,0,0,11,25,0,0,0,50.7,217,0.42800789,,,,,,,,11.56,0.5,0.25,30,nafion 212,50,130,4,8.48,90,1,50,100,100,,,,,0,,1,355,355.5,0,,0.73,0.68,0.64,0.595,0.555,0.51,0.475,0.43,0.395,0.35,0.31,0.275,0.24,0.2,0.16,0.12238,0.08898,0.05914,0.0323,0.01,0.01,0.01,0.01,0.01,0.01,0.01,0.01,0.01,0.01,0.01,,,,,,,,,,,,,,,,,,,,,,,,,,,,,,,,1.408450704,225,0.689322192,0.049393,2014.049393
Platinum-decorated chemically modified reduced graphene oxide¨Cmultiwalled carbon nanotube sandwich composite as cathode catalyst for a proton exchange membrane fuel cell,S. Ramaprabhu,India,Indian Institute of Technology Madras,2014,Pt/GCS,100,0,0,0,0,0,0,0,0,0,0,0,0,0,0,0,0,0,0,0,30,0,0,0,0,0,0,0,0,0,70,3.25,,graphene,60,600,none,1,0,0,130,360,0,ethylene glycol,1,0,0,0,11,25,0,0,0,50.7,217,0.42800789,,,,,,,,11.56,0.5,0.25,20,nafion 212,50,130,4,8.65,90,1,50,,,,,0,0,0,,1,355.5,355.5,0,0.775,0.725,0.68,0.635,0.6,0.555,0.515,0.475,0.435,0.395,0.355,0.32,0.28,0.24,0.2,0.16,0.12238,0.08898,0.05914,0.0323,0.01,0.01,0.01,0.01,0.01,0.01,0.01,0.01,0.01,0.01,0.01,72.5,136,190.5,240,277.5,309,332.5,348,355.5,355,352,336,312,280,240,195.808,151.266,106.452,61.37,20,21,22,23,24,25,26,27,28,29,30,355.5,1.406469761,226,0.09531957,-0.130869071,2013.869131
Platinum-decorated chemically modified reduced graphene oxide¨Cmultiwalled carbon notube sandwich composite as cathode catalyst for a proton exchange membrane fuel cell,S. Ramaprabhu,India,Indian Institute of Technology Madras,2014,Pt/GCS,100,100,0,0,0,0,0,0,0,0,0,0,0,0,0,0,0,0,0,0,30,0,0,0,0,0,0,0,0,0,70,3.5,,graphene/CNT hybrid,,,none,1,0,0,130,360,0,ethylene glycol,1,0,0,0,11,25,0,0,0,50.7,217,0.42800789,,,,,,,,11.56,0.5,0.25,30,nafion 212,50,130,4,8.48,90,1,60,100,100,,,,,0,,1,382,380,0,0.785,0.73,0.69,0.65,0.6,0.565,0.53,0.5,0.455,0.42,0.38,0.345,0.3,0.265,0.23,0.19,0.15,0.11238,0.07898,0.04914,0.0223,0.01,0.01,0.01,0.01,0.01,0.01,0.01,0.01,0.01,0.01,,,,,,,,,,,,,,,,,,,,,,,,,,,,,,,,1.308900524,227,0.347245389,-0.039276809,2013.960723
Impact of alloying and lattice strain on ORR activity of Pt and Pd based ternary alloys with Fe and Co for proton exchange membrane fuel cell applications,Louis Cindrella,India,National Institute of Technology,2014,PdFeCo/C,69,0,0,0,0,0,20,11,0,0,0,0,0,0,0,0,0,0,0,0,20,0,0,0,0,0,0,0,0,0,80,5,,XC-72R,30,230,none,1,0,0,200,720,0,"1,2-propylene glycol",1,0,0,0,7,25,0,0,0,49,5.6189,0.011467143,,,,,,,0.333,5,0.5,0.25,20,nafion 212,50,,,,100,1,70,,,,,0,0,0,,1,384,384,0,0.69,0.66,0.56,0.53,0.51,0.49,0.455,0.425,0.4,0.38,0.36,0.33,0.32,0.29,0.27,0.245,0.225,0.198,0.175,0.148,0.105,0.052,0.01,0.01,0.01,0.01,0.01,0.01,0.01,0.01,0.01,66,112,159,204,245,273,297.5,320,342,360,363,384,377,378,367.5,360,336.6,315,281.2,210,109.2,22,23,24,25,26,27,28,29,30,384,1.302083333,228,0.298368029,-0.052910003,2013.94709
Platinum-decorated chemically modified reduced graphene oxide¨Cmultiwalled carbon nanotube sandwich composite as cathode catalyst for a proton exchange membrane fuel cell,S. Ramaprabhu,India,Indian Institute of Technology Madras,2014,Pt/GCS,100,0,0,0,0,0,0,0,0,0,0,0,0,0,0,0,0,0,0,0,30,0,0,0,0,0,0,0,0,0,70,3.25,,graphene,60,600,none,1,0,0,130,360,0,ethylene glycol,1,0,0,0,11,25,0,0,0,50.7,217,0.42800789,,,,,,,,11.56,0.5,0.25,20,nafion 212,50,130,4,8.65,90,1,60,,,,,0,0,0,,1,385,385,0,0.785,0.735,0.69,0.65,0.605,0.575,0.535,0.496,0.455,0.42,0.38,0.35,0.305,0.27,0.225,0.19,0.155,0.12195,0.09241,0.06583,0.04179,0.01995,0.01,0.01,0.01,0.01,0.01,0.01,0.01,0.01,0.01,73.5,138,195,242,287.5,321,347.2,364,378,380,385,366,351,315,285,248,207.315,166.338,125.077,83.58,41.895,22,23,24,25,26,27,28,29,30,385,1.298701299,229,0.611660776,0.028365022,2014.028365
Impact of alloying and lattice strain on ORR activity of Pt and Pd based ternary alloys with Fe and Co for proton exchange membrane fuel cell applications,Louis Cindrella,India,National Institute of Technology,2014,Pd/C,100,0,0,0,0,0,0,0,0,0,0,0,0,0,0,0,0,0,0,0,20,0,0,0,0,0,0,0,0,0,80,6.1,,XC-72R,30,230,none,1,0,0,200,720,0,"1,2-propylene glycol",1,0,0,0,7,25,0,0,0,38,23.529,0.061918421,,,,,,,0.333,5,0.5,0.25,20,nafion 212,50,,,,100,1,80,,,,,0,0,0,,1,430.5,430.5,0,0.7,0.61,0.565,0.54,0.52,0.49,0.462,0.435,0.41,0.39,0.37,0.355,0.338,0.315,0.305,0.287,0.265,0.24,0.218,0.2,0.175,0.15,0.125,0.095,0.045,0.01,0.01,0.01,0.01,0.01,0.01,61,113,162,208,245,277.2,304.5,328,351,370,390.5,405.6,409.5,427,430.5,424,408,392.4,380,350,315,275,218.5,108,25,26,27,28,29,30,430.5,1.161440186,230,0.028559688,-0.190239621,2013.80976
The effect of carbon supports on the performance of platinum carbon nanotubes for proton exchange membrane fuel cells,Yu-Chun Chiang,taiwan,Yuan Ze University,2014,Pt/cCN,100,0,0,0,0,0,0,0,0,0,0,0,0,0,0,0,0,0,0,0,22.27,1.8,0,0,0,0,0,0,0,0,76,2.91,1.18,CNTs,40,120,none,1,0,0,60,60,0,sodium formate,0,0,1,0,7,800,2,0,1,40.4,225,0.556930693,,,,,,,0.333,5,0.5,1,20,nafion 212,50,,,,100,0,80,,,,,0,0,0,,1,435.5,435.5,0,0.95,0.755,0.69,0.64,0.61,0.565,0.535,0.515,0.47,0.42,0.4,0.375,0.36,0.335,0.3,0.26695,0.23741,0.21083,0.18679,0.16495,0.14501,0.12675,0.10995,0.09445,0.0801,0.06678,0.05438,0.04281,0.03198,0.02184,0.01231,75.5,138,192,244,282.5,321,360.5,376,378,400,412.5,432,435.5,420,400.425,379.856,358.411,336.222,313.405,290.02,266.175,241.89,217.235,192.24,166.95,141.388,115.587,89.544,63.336,36.93,435.5,1.148105626,231,0.56238955,0.015703039,2014.015703
Impact of alloying and lattice strain on ORR activity of Pt and Pd based ternary alloys with Fe and Co for proton exchange membrane fuel cell applications,Louis Cindrella,India,National Institute of Technology,2014,PdFeCo/C,69,0,0,0,0,0,20,11,0,0,0,0,0,0,0,0,0,0,0,0,20,0,0,0,0,0,0,0,0,0,80,5,,XC-72R,30,230,none,1,0,0,200,720,0,"1,2-propylene glycol",1,0,0,0,7,25,0,0,0,49,5.6189,0.011467143,,,,,,,0.333,5,0.5,0.25,20,nafion 212,50,,,,100,1,80,,,,,0,0,0,,1,436.8,436.8,0,0.7,0.6,0.575,0.545,0.52,0.5,0.475,0.45,0.42,0.4,0.38,0.365,0.335,0.32,0.305,0.29,0.273,0.25,0.23,0.21,0.18,0.165,0.14,0.11,0.065,0.01,0.01,0.01,0.01,0.01,0.01,60,115,163.5,208,250,285,315,336,360,380,401.5,402,416,427,435,436.8,425,414,399,360,346.5,308,253,156,25,26,27,28,29,30,436.8,1.144688645,232,0.684539693,0.048043148,2014.048043
Impact of alloying and lattice strain on ORR activity of Pt and Pd based ternary alloys with Fe and Co for proton exchange membrane fuel cell applications,Louis Cindrella,India,National Institute of Technology,2014,PdFeCo/C,69,0,0,0,0,0,20,11,0,0,0,0,0,0,0,0,0,0,0,0,20,0,0,0,0,0,0,0,0,0,80,5,,XC-72R,30,230,none,1,0,0,200,720,0,"1,2-propylene glycol",1,0,0,0,7,25,0,0,0,49,5.6189,0.011467143,,,,,,,0.333,5,0.5,0.25,20,nafion 212,50,,,,100,1,80,,,,,0,0,0,,1,445.5,445.5,0,0.7,0.61,0.565,0.54,0.52,0.5,0.472,0.445,0.42,0.4,0.38,0.365,0.348,0.325,0.315,0.297,0.275,0.25,0.228,0.21,0.185,0.16,0.135,0.105,0.055,0.01,0.01,0.01,0.01,0.01,0.01,61,113,162,208,250,283.2,311.5,336,360,380,401.5,417.6,422.5,441,445.5,440,425,410.4,399,370,336,297,241.5,132,25,26,27,28,29,30,445.5,1.122334456,233,0.685236126,0.048239165,2014.048239
Platinum-decorated chemically modified reduced graphene oxide¨Cmultiwalled carbon nanotube sandwich composite as cathode catalyst for a proton exchange membrane fuel cell,S. Ramaprabhu,India,Indian Institute of Technology Madras,2014,Pt/GCS,100,0,0,0,0,0,0,0,0,0,0,0,0,0,0,0,0,0,0,0,30,0,0,0,0,0,0,0,0,0,70,3.25,,graphene,60,600,none,1,0,0,130,360,0,ethylene glycol,1,0,0,0,11,25,0,0,0,50.7,217,0.42800789,,,,,,,,11.56,0.5,0.25,20,nafion 212,50,130,4,8.65,90,1,60,,,,,0,0,0.1,,1,492,492,0,0.825,0.78,0.745,0.705,0.675,0.64,0.6,0.575,0.545,0.51,0.48,0.44,0.41,0.375,0.35,0.31,0.28,0.25,0.215,0.185,0.15656,0.13092,0.1077,0.08657,0.06725,0.04952,0.0332,0.01812,0.01,0.01,0.01,78,149,211.5,270,320,360,402.5,436,459,480,484,492,487.5,490,465,448,425,387,351.5,313.12,274.932,236.94,199.111,161.4,123.8,86.32,48.924,28,29,30,492,1.016260163,234,0.298156466,-0.052971012,2013.947029
Platinum-decorated chemically modified reduced graphene oxide¨Cmultiwalled carbon notube sandwich composite as cathode catalyst for a proton exchange membrane fuel cell,S. Ramaprabhu,India,Indian Institute of Technology Madras,2014,Pt/GCS,100,100,0,0,0,0,0,0,0,0,0,0,0,0,0,0,0,0,0,0,30,0,0,0,0,0,0,0,0,0,70,3.5,,graphene/CNT hybrid,,,none,1,0,0,130,360,0,ethylene glycol,1,0,0,0,11,25,0,0,0,50.7,217,0.42800789,,,,,,,,11.56,0.5,0.25,30,nafion 212,50,130,4,8.48,90,1,60,100,100,,,,,0.101,,1,495,492,0,0.827,0.78,0.74,0.7,0.665,0.64,0.6,0.57,0.54,0.502,0.475,0.44,0.41,0.375,0.34,0.31,0.28,0.25,0.21,0.18,0.15156,0.12592,0.1027,0.08157,0.06225,0.04452,0.0282,0.01312,0.01,0.01,0.01,,,,,,,,,,,,,,,,,,,,,,,,,,,,,,,,1.01010101,235,0.631214306,0.033507118,2014.033507
Impact of alloying and lattice strain on ORR activity of Pt and Pd based ternary alloys with Fe and Co for proton exchange membrane fuel cell applications,Louis Cindrella,India,National Institute of Technology,2014,PtFeCo/C,75,0,0,0,0,0,6,19,0,0,0,0,0,0,0,0,0,0,0,0,20,0,0,0,0,0,0,0,0,0,80,3.5,,XC-72R,30,230,none,1,0,0,200,720,0,"1,2-propylene glycol",1,0,0,0,7,25,0,0,0,44,333.82,0.758681818,,,,,,,0.333,5,0.5,0.25,20,nafion 212,50,,,,100,1,60,,,,,0,0,0,,1,546,546,0,0.85,0.75,0.72,0.68,0.65,0.625,0.6,0.57,0.55,0.53,0.5,0.48,0.44,0.415,0.39,0.36,0.33,0.29,0.25,0.2,0.14,0.06,0.01,0.01,0.01,0.01,0.01,0.01,0.01,0.01,0.01,75,144,204,260,312.5,360,399,440,477,500,528,528,539.5,546,540,528,493,450,380,280,126,22,23,24,25,26,27,28,29,30,546,0.915750916,236,0.024960867,-0.1960634,2013.803937
The effect of carbon supports on the performance of platinum carbon nanotubes for proton exchange membrane fuel cells,Yu-Chun Chiang,taiwan,Yuan Ze University,2014,Pt/nCNT,100,0,0,0,0,0,0,0,0,0,0,0,0,0,0,0,0,0,0,0,28.74,0,0,0,0,0,0,0,0,0,71.26,4.4,1.57,CNTs,40,120,none,1,0,0,60,60,0,sodium formate,0,0,1,0,7,800,2,0,1,48.4,225,0.464876033,,,,,,,0.333,5,0.5,1,20,nafion 212,50,,,,100,0,80,,,,,0,0,0,,1,577.5,577.5,0,0.98,0.8,0.76,0.73,0.698,0.665,0.63,0.6,0.57,0.54,0.51,0.485,0.46,0.43,0.405,0.385,0.35,0.3,0.2533,0.21239,0.17625,0.1441,0.1153,0.08936,0.06588,0.04452,0.02501,0.01,0.01,0.01,0.01,80,152,219,279.2,332.5,378,420,456,486,510,533.5,552,559,567,577.5,560,510,455.94,403.541,352.5,302.61,253.66,205.528,158.112,111.3,65.026,27,28,29,30,577.5,0.865800866,237,0.019888555,-0.205605608,2013.794394
Impact of alloying and lattice strain on ORR activity of Pt and Pd based ternary alloys with Fe and Co for proton exchange membrane fuel cell applications,Louis Cindrella,India,National Institute of Technology,2014,PtFeCo/C,75,0,0,0,0,0,6,19,0,0,0,0,0,0,0,0,0,0,0,0,20,0,0,0,0,0,0,0,0,0,80,3.5,,XC-72R,30,230,none,1,0,0,200,720,0,"1,2-propylene glycol",1,0,0,0,7,25,0,0,0,44,333.82,0.758681818,,,,,,,0.333,5,0.5,0.25,20,nafion 212,50,,,,100,1,70,,,,,0,0,0,,1,611,611,0,0.86,0.79,0.76,0.73,0.705,0.695,0.675,0.645,0.62,0.6,0.56,0.53,0.5,0.47,0.42,0.39,0.36,0.325,0.3,0.27,0.225,0.195,0.16,0.125,0.095,0.05,0.01,0.01,0.01,0.01,0.01,79,152,219,282,347.5,405,451.5,496,540,560,583,600,611,588,585,576,552.5,540,513,450,409.5,352,287.5,228,125,26,27,28,29,30,611,0.818330606,238,0.317379603,-0.047503896,2013.952496
The effect of carbon supports on the performance of platinum carbon nanotubes for proton exchange membrane fuel cells,Yu-Chun Chiang,taiwan,Yuan Ze University,2014,Pt/cCNT,100,0,0,0,0,0,0,0,0,0,0,0,0,0,0,0,0,0,0,0,20.84,0,0,0,0,0,0,0,0,0,79.16,3.98,1.23,CNTs,40,120,none,1,0,0,60,60,0,sodium formate,0,0,1,0,7,800,2,0,1,59.5,225,0.378151261,,,,,,,0.333,5,0.5,1,20,nafion 212,50,,,,100,0,80,,,,,0,0,0,,1,660,660,0,1,0.79,0.74,0.71,0.675,0.645,0.615,0.598,0.57,0.545,0.53,0.515,0.505,0.5,0.47,0.44,0.402,0.38,0.35,0.32,0.3,0.28086,0.26328,0.2471,0.23214,0.21827,0.20539,0.19338,0.18216,0.17166,0.1618,79,148,213,270,322.5,369,418.6,456,490.5,530,566.5,606,650,658,660,643.2,646,630,608,600,589.806,579.216,568.33,557.136,545.675,534.014,522.126,510.048,497.814,485.4,660,0.757575758,239,0.476806601,-0.005817002,2013.994183
Impact of alloying and lattice strain on ORR activity of Pt and Pd based ternary alloys with Fe and Co for proton exchange membrane fuel cell applications,Louis Cindrella,India,National Institute of Technology,2014,Pt/C,100,0,0,0,0,0,0,0,0,0,0,0,0,0,0,0,0,0,0,0,20,0,0,0,0,0,0,0,0,0,80,3,,XC-72R,30,230,none,1,0,0,200,720,0,"1,2-propylene glycol",1,0,0,0,7,25,0,0,0,38,225,0.592105263,,,,,,,0.333,5,0.5,0.25,20,nafion 212,50,,,,100,1,80,,,,,0,0,0,,1,692,692,0,0.84,0.79,0.76,0.745,0.725,0.7,0.685,0.655,0.63,0.615,0.595,0.57,0.54,0.505,0.49,0.46125,0.4325,0.40375,0.375,0.34625,0.3175,0.28875,0.26,0.23125,0.2025,0.17375,0.145,0.11625,0.0875,0.05875,0.03,79,152,223.5,290,350,411,458.5,504,553.5,595,627,648,656.5,686,691.875,692,686.375,675,657.875,635,606.375,572,531.875,486,434.375,377,313.875,245,170.375,90,692,0.722543353,240,0.492049647,-0.00199299,2013.998007
Impact of alloying and lattice strain on ORR activity of Pt and Pd based ternary alloys with Fe and Co for proton exchange membrane fuel cell applications,Louis Cindrella,India,National Institute of Technology,2014,PtFeCo/C,75,0,0,0,0,0,6,19,0,0,0,0,0,0,0,0,0,0,0,0,20,0,0,0,0,0,0,0,0,0,80,3.5,,XC-72R,30,230,none,1,0,0,200,720,0,"1,2-propylene glycol",1,0,0,0,7,25,0,0,0,44,333.82,0.758681818,,,,,,,0.333,5,0.5,0.25,20,nafion 212,50,,,,100,1,80,,,,,0,0,0,,1,708,708,0,0.85,0.8,0.77,0.755,0.735,0.71,0.695,0.665,0.64,0.625,0.605,0.58,0.55,0.515,0.5,0.47125,0.4425,0.41375,0.385,0.35625,0.3275,0.29875,0.27,0.24125,0.2125,0.18375,0.155,0.12625,0.0975,0.06875,0.04,80,154,226.5,294,355,417,465.5,512,562.5,605,638,660,669.5,700,706.875,708,703.375,693,676.875,655,627.375,594,554.875,510,459.375,403,340.875,273,199.375,120,708,0.706214689,241,0.910149148,0.134167405,2014.134167
