Repository: ruiding-uchicago/Applying-Machine-Learning-to-Boost-the-Development-of-High-performance-Membrane-Electrode-Assembly

The code file was write in jupyter notebook and saved in the corresponding format of .ipynb. To run the code, we suggest users to install Anaconda 3 in windows 10 and install the following necessary python packages with the same or higher version to set up compatible environment:
Python 3.7
jupyter 1.0.0
keras 2.3.1
numpy 1.18.1
pandas 1.0.1
scikit-learn 0.22.1
matplotlib 3.1.3
deep-belief-network 1.0.3
tensorflow-gpu 1.14.0
seaborn 0.10.0
R-Studio 8.13.176095 (for apriori algorithm)
Please notice that the computing of artificial neural network was runned on GPU.

File: Others/database_oxygen.csv (part 6 of 11)
,organic reducing agent,pH,Annealing Temperature,Annealing Time/h,Atomosphere h2,Atomosphere inert,ECSA m2/g,Mass Activity mA mg-1,Specific Activity mA cm-2,Half wave potential £¨V vsRHE£©,Onset Potential £¨V vsRHE£©,ADT cycles,Reduce in half wave potential  mV,Reduce in MA/ mA mg-1,Reduce in SA/mA cm-2,I/C Ratio(ionomer/catalyst),Area cm2,Cathodic Loading Amount mgPt cm-2,Anodic Platinum Loading Amount mgPt cm-2,Anodic catalyst type x wt% Pt/C,Membrane,membrane thickness,Hot Press Temperature,Hot Press Time min,Hot Press Pressure Mpa,Humidity %,GDE for 1,celltemp,Flowing rate of H2 ml min-1,flowing rate of cathode gas(O2/air),stoichiometry/anode,stoichiometry/cathode,stoich to flow anode,stoich to flow cathode,Back Pressure Mpa,"Current decay at 0.6V(ma,cm2)",Cathode gas oxygen ratio,Maximum Power Density mW cm-2,MPD caculated,qualified,Open Circuit Voltage V,Voltage 100mA cm0,Voltage 200mA cm0,Voltage 300mA cm0,Voltage 400mA cm0,Voltage 500mA cm0,Voltage 600mA cm0,Voltage 700mA cm0,Voltage 800mA cm0,Voltage 900mA cm0,Voltage 1000mA cm0,Voltage 1100mA cm0,Voltage 1200mA cm0,Voltage 1300mA cm0,Voltage 1400mA cm0,Voltage 1500mA cm0,Voltage 1600mA cm0,Voltage 1700mA cm0,Voltage 1800mA cm0,Voltage 1900mA cm0,Voltage 2000mA cm0,Voltage 2100mA cm0,Voltage 2200mA cm0,Voltage 2300mA cm0,Voltage 2400mA cm0,Voltage 2500mA cm0,Voltage 2600mA cm0,Voltage 2700mA cm0,Voltage 2800mA cm0,Voltage 2900mA cm0,Voltage 3000mA cm0,,,,,,,,,,,,,,,,,,,,,,,,,,,,,,,,pt use,,Rand,Rand num,Year for plot
Impact of alloying and lattice strain on ORR activity of Pt and Pd based ternary alloys with Fe and Co for proton exchange membrane fuel cell applications,Louis Cindrella,India,National Institute of Technology,2014,PtFeCo/C,75,0,0,0,0,0,6,19,0,0,0,0,0,0,0,0,0,0,0,0,20,0,0,0,0,0,0,0,0,0,80,3.5,,XC-72R,30,230,none,1,0,0,200,720,0,"1,2-propylene glycol",1,0,0,0,7,25,0,0,0,44,333.82,0.758681818,,,,,,,0.333,5,0.5,0.25,20,nafion 212,50,,,,100,1,80,,,,,0,0,0,,1,722.5,722.5,0,0.85,0.805,0.78,0.76,0.735,0.715,0.695,0.675,0.65,0.625,0.6,0.575,0.55,0.525,0.5,0.475,0.45,0.425,0.4,0.375,0.35,0.325,0.3,0.275,0.25,0.225,0.2,0.175,0.15,0.125,0.1,80.5,156,228,294,357.5,417,472.5,520,562.5,600,632.5,660,682.5,700,712.5,720,722.5,720,712.5,700,682.5,660,632.5,600,562.5,520,472.5,420,362.5,300,722.5,0.692041522,242,0.597479076,0.024682734,2014.024683
Architecture of PtFe/C catalyst with high activity and durability for oxygen reduction reaction,guoxiong wang,china,Dalian Institute of Chemical Physics£¬Chinese Academy of Sciences,2014,PtFe/C,75,0,0,0,0,0,0,25,0,0,0,0,0,0,0,0,0,0,0,0,41.1,0,0,0,0,0,0,0,0,0,38.9,4.6,,XC-72R,30,230,core-shell,0,0,1,50,,0,none,0,1,0,0,3,900,2,1,0,49.6,217,0.4375,,,,,,,0.5,4.41,0.411,,10,nafion 212,50,135,3,1,100,1,70,,,,,0,0,,,1,1187.5,1187.5,1,1,0.88,0.855,0.835,0.82,0.8,0.78,0.765,0.75,0.735,0.72,0.705,0.69,0.675,0.66,0.648,0.63,0.615,0.6,0.578,0.565,0.548,0.525,0.51,0.49,0.475,0.45,0.425,0.398,0.37233,0.34908,88,171,250.5,328,400,468,535.5,600,661.5,720,775.5,828,877.5,924,972,1008,1045.5,1080,1098.2,1130,1150.8,1155,1173,1176,1187.5,1170,1147.5,1114.4,1079.757,1047.24,1187.5,0.346105263,243,0.227436224,-0.074731664,2013.925268
Fuel cell performance of Pt electrocatalysts supported on carbon nanocoils,M.J. L¨¢zaro,spain,Instituto de Carboqu¨ªmica (CSIC),2014,Pt/vulcan,100,0,0,0,0,0,0,0,0,0,0,0,0,0,0,0,0,0,0,0,19.2,0,0,0,0,0,0,0,0,0,80.8,4,,XC-72R,30,230,none,1,0,0,18,480,0,NaBH4,0,0,1,0,5,25,0,0,0,55,225,0.409090909,,,,,,,0.41025,5,0.4,0.4,,nafion 115,75,120,1.5,2,100,1,25,,,,,0,0,0,,1,225,225,0,1,0.715,0.655,0.595,0.53,0.45,0.355,0.26844,0.196,0.13448,0.08159,0.03564,0.01,0.01,0.01,0.01,0.01,0.01,0.01,0.01,0.01,0.01,0.01,0.01,0.01,0.01,0.01,0.01,0.01,0.01,0.01,71.5,131,178.5,212,225,213,187.908,156.8,121.032,81.59,39.204,12,13,14,15,16,17,18,19,20,21,22,23,24,25,26,27,28,29,30,225,1.777777778,244,0.008580058,-0.238325899,2013.761674
Fuel cell performance of Pt electrocatalysts supported on carbon nanocoils,M.J. L¨¢zaro,spain,Instituto de Carboqu¨ªmica (CSIC),2014,Pt/CNC,100,0,0,0,0,0,0,0,0,0,0,0,0,0,0,0,0,0,0,0,20,0,0,0,0,0,0,0,0,0,80,3.2,,home-made carbon,,124,none,1,0,0,18,480,0,NaBH4,0,0,1,0,5,25,0,0,0,55,225,0.409090909,,,,,,,0.41025,5,0.4,0.4,,nafion 115,75,120,1.5,2,100,1,25,,,,,0,0,0,,1,225,225,0,1,0.715,0.655,0.595,0.53,0.45,0.37,0.2,0.04961,0.01,0.01,0.01,0.01,0.01,0.01,0.01,0.01,0.01,0.01,0.01,0.01,0.01,0.01,0.01,0.01,0.01,0.01,0.01,0.01,0.01,0.01,71.5,131,178.5,212,225,222,140,39.688,9,10,11,12,13,14,15,16,17,18,19,20,21,22,23,24,25,26,27,28,29,30,225,1.777777778,245,0.0516984,-0.162860436,2013.83714
Fuel cell performance of Pt electrocatalysts supported on carbon nanocoils,M.J. L¨¢zaro,spain,Instituto de Carboqu¨ªmica (CSIC),2014,Pt/vulcan,100,0,0,0,0,0,0,0,0,0,0,0,0,0,0,0,0,0,0,0,19.2,0,0,0,0,0,0,0,0,0,80.8,4,,XC-72R,30,230,none,1,0,0,18,480,0,NaBH4,0,0,1,0,5,25,0,0,0,55,225,0.409090909,,,,,,,0.41025,5,0.4,0.4,,nafion 115,75,120,1.5,2,100,1,40,,,,,0,0,0,,1,301,301,0,1,0.755,0.7,0.65,0.6,0.552,0.5,0.43,0.335,0.25,0.17218,0.10647,0.05025,0.01,0.01,0.01,0.01,0.01,0.01,0.01,0.01,0.01,0.01,0.01,0.01,0.01,0.01,0.01,0.01,0.01,0.01,75.5,140,195,240,276,300,301,268,225,172.18,117.117,60.3,13,14,15,16,17,18,19,20,21,22,23,24,25,26,27,28,29,30,301,1.328903654,246,0.176544434,-0.092861457,2013.907139
Fuel cell performance of Pt electrocatalysts supported on carbon nanocoils,M.J. L¨¢zaro,spain,Instituto de Carboqu¨ªmica (CSIC),2014,Pt/CNC,100,0,0,0,0,0,0,0,0,0,0,0,0,0,0,0,0,0,0,0,20,0,0,0,0,0,0,0,0,0,80,3.2,,home-made carbon,,124,none,1,0,0,18,480,0,NaBH4,0,0,1,0,5,25,0,0,0,55,225,0.409090909,,,,,,,0.41025,5,0.4,0.4,,nafion 115,75,120,1.5,2,100,1,40,,,,,0,0,0,,1,315,315,0,1,0.755,0.7,0.65,0.6,0.552,0.515,0.45,0.375,0.30598,0.24715,0.1964,0.15219,0.11331,0.07887,0.04815,0.02056,0.01,0.01,0.01,0.01,0.01,0.01,0.01,0.01,0.01,0.01,0.01,0.01,0.01,0.01,75.5,140,195,240,276,309,315,300,275.382,247.15,216.04,182.628,147.303,110.418,72.225,32.896,17,18,19,20,21,22,23,24,25,26,27,28,29,30,315,1.26984127,247,0.328282396,-0.044466095,2013.955534
Conducting carbonpolymer composites as a catalyst support for proton exchange membrane fuel cells,Ayse Bayrak?eken Yurtcan,turkey,Atat¨¹rk University,2014,C-suppported,100,0,0,0,0,0,0,0,0,0,0,0,0,0,0,0,0,0,0,0,20,0,0,0,0,0,0,0,0,0,80,3.1,,XC-72R,30,230,none,1,0,0,198,1,1,ethylene glycol,1,0,0,0,10,25,0,0,1,55,225,0.409090909,,,,,,,0.4285,5,0.4,0.4,,nafion 212,50,130,3,,100,1,70,,,,,0,0,0,,1,410.696,410.696,0,0.94,0.855,0.7,0.66,0.625,0.59,0.54,0.5,0.47,0.44,0.4,0.37,0.34156,0.31592,0.2927,0.27157,0.25225,0.23452,0.2182,0.20312,0.18915,0.17617,0.16407,0.15277,0.1422,0.13228,0.12296,0.11419,0.10567,0.09763,0.09003,85.5,140,198,250,295,324,350,376,396,400,407,409.872,410.696,409.78,407.355,403.6,398.684,392.76,385.928,378.3,369.957,360.954,351.371,341.28,330.7,319.696,308.313,295.876,283.127,270.09,410.696,0.973956406,248,0.620257904,0.030615821,2014.030616
Carbon-supported Pt nanowire as novel cathode catalysts for proton exchange membrane fuel cells,Daijun Yang,china,Tongji University,2014,PtNW/C,100,0,0,0,0,0,0,0,0,0,0,0,0,0,0,0,0,0,0,0,38.8,0,0,0,0,0,0,0,0,0,61.2,3.9,,XC-72R,30,230,nanowire,0,1,0,25,4320,0,formic acid,0,0,1,0,7,25,0,0,0,41,126,0.307317073,0.887,1,,,,,0.333,50,0.4,0.2,40,nafion 211,25,,,,50,0,73,210,375,1.4,2.5,210,375,0.1,,1,923.43,923.43,1,0.91,0.83,0.8,0.78,0.76,0.73,0.71,0.7,0.695,0.67,0.64,0.61,0.6,0.58,0.52,0.5,0.48,0.46086,0.44328,0.4271,0.41214,0.39827,0.38539,0.37338,0.36216,0.35166,0.3418,0.33254,0.32382,0.31559,0.30781,83,160,234,304,365,426,490,556,603,640,671,720,754,728,750,768,783.462,797.904,811.49,824.28,836.367,847.858,858.774,869.184,879.15,888.68,897.858,906.696,915.211,923.43,923.43,0.433167647,249,0.530059586,0.007541965,2014.007542
Architecture of PtFe/C catalyst with high activity and durability for oxygen reduction reaction,guoxiong wang,china,Dalian Institute of Chemical Physics£¬Chinese Academy of Sciences,2014,Pt/C,100,0,0,0,0,0,0,0,0,0,0,0,0,0,0,0,0,0,0,0,37,0,0,0,0,0,0,0,0,0,63,2.9,,XC-72R,30,230,none,1,0,0,198,1.6,1,ethylene glycol,1,0,0,0,10,25,0,0,0,67.3,217,0.32243685,,,,,,,0.5,4.41,0.37,,10,nafion 212,50,135,3,1,100,1,70,,,,,0,0,,,1,1196,1196,1,1,0.87,0.835,0.815,0.795,0.777,0.76,0.748,0.725,0.715,0.7,0.685,0.67,0.655,0.645,0.63,0.615,0.6,0.585,0.57,0.551,0.54,0.525,0.51,0.495,0.475,0.46,0.44,0.42,0.4,0.38086,87,167,244.5,318,388.5,456,523.6,580,643.5,700,753.5,804,851.5,903,945,984,1020,1053,1083,1102,1134,1155,1173,1188,1187.5,1196,1188,1176,1160,1142.58,1196,0.309364548,250,0.3748907,-0.031892762,2013.968107
Architecture of PtFe/C catalyst with high activity and durability for oxygen reduction reaction,guoxiong wang,china,Dalian Institute of Chemical Physics£¬Chinese Academy of Sciences,2014,PtFe/C-acid,81.5,0,0,0,0,0,0,18.5,0,0,0,0,0,0,0,0,0,0,0,0,35.8,0,0,0,0,0,0,0,0,0,64.2,3.1,,XC-72R,30,230,core-shell,0,0,1,50,,0,none,0,1,0,0,3,900,2,1,0,50.9,217,0.42632613,,,,,,,0.5,4.41,0.358,,10,nafion 212,50,135,3,1,100,1,70,,,,,0,0,,,1,1352,1352,1,1,0.9,0.865,0.849,0.825,0.81,0.798,0.78,0.77,0.752,0.74,0.725,0.715,0.7,0.69,0.675,0.665,0.65,0.64,0.625,0.61,0.595,0.577,0.565,0.55,0.535,0.52,0.5,0.48,0.46,0.44,90,173,254.7,330,405,478.8,546,616,676.8,740,797.5,858,910,966,1012.5,1064,1105,1152,1187.5,1220,1249.5,1269.4,1299.5,1320,1337.5,1352,1350,1344,1334,1320,1352,0.264792899,251,0.244788302,-0.06909824,2013.930902
Pulse electrodeposition of Pt nanocatalysts on graphene-based electrodes for proton exchange membrane fuel cells,Chien-Te Hsieh,taiwan,Yuan Ze University,2014,,100,0,0,0,0,0,0,0,0,0,0,0,0,0,0,0,0,0,0,0,60,0,0,0,30,0,0,0,0,0,40,4.4,,graphene,,600,none,1,0,0,25,0,0,electro deposition,0,0,0,0,7,25,0,0,0,94.9,180,0.18967334,,,,,,,,,0.26,,,nafion 212,50,135,2,14,100,1,60,,,,,0,0,0.4,,1,343,343,0,0.93,0.8,0.74,0.695,0.64,0.6,0.54,0.49,0.42,0.35,0.2854,0.23007,0.18213,0.14021,0.10323,0.07037,0.04098,0.01454,0.01,0.01,0.01,0.01,0.01,0.01,0.01,0.01,0.01,0.01,0.01,0.01,0.01,80,148,208.5,256,300,324,343,336,315,285.4,253.077,218.556,182.273,144.522,105.555,65.568,24.718,18,19,20,21,22,23,24,25,26,27,28,29,30,343,0.758017493,252,0.506133431,0.001537484,2014.001537
Iridium-decorated Palladium¨CPlatinum core¨Cshell catalysts for oxygen reduction reaction in proton exchange membrane fuel cell,Chen-Hao Wang,Taiwan,Taiwan University of Science and Technology,2014,Ptshell-Pdcore/c,35.2,64.8,0,0,0,0,0,0,0,0,0,0,0,0,0,0,0,0,0,0,25,0,0,0,0,0,0,0,0,0,75,2.5,,XC-72R,30,230,none,1,0,0,80,30,0,ethanol,1,0,0,0,7,25,0,0,0,24.6,70,0.284552846,0.85,1,,,,,2,5,0.25,0.25,,nafion 212,50,135,2,12.74,100,1,70,225,300,1.5,2,225,300,0.1,,1,741,741,0,0.95,0.82,0.798,0.76,0.72,0.7,0.69,0.65,0.62,0.61,0.598,0.59,0.55,0.51,0.5,0.49,0.45,0.41,0.4,0.39,0.35,0.31,0.3,0.29,0.25,0.21,0.17238,0.13898,0.10914,0.0823,0.05805,82,159.6,228,288,350,414,455,496,549,598,649,660,663,700,735,720,697,720,741,700,651,660,667,600,525,448.188,375.246,305.592,238.67,174.15,741,0.337381916,253,0.519738782,0.004949799,2014.00495
Iridium-decorated Palladium¨CPlatinum core¨Cshell catalysts for oxygen reduction reaction in proton exchange membrane fuel cell,Chen-Hao Wang,Taiwan,Taiwan University of Science and Technology,2014,Ir-decorated Ptshell-Pdcore/c,34,62,0,3.32,0,0,0,0,0,0,0,0,0,0,0,0,0,0,0,0,25,0,0,0,0,0,0,0,0,0,75,2.35,,XC-72R,30,230,none,1,0,0,80,30,0,ethanol,1,0,0,0,7,25,0,0,0,19.2,75,0.390625,0.855,1,,,,,2,5,0.25,0.25,,nafion 212,50,135,2,12.74,100,1,70,225,300,1.5,2,225,300,0.1,,1,819,819,0,0.95,0.82,0.79,0.72,0.7,0.68,0.64,0.605,0.6,0.59,0.58,0.57,0.55,0.52,0.505,0.495,0.49,0.46,0.435,0.41,0.4,0.39,0.35,0.31,0.3,0.28,0.26086,0.24328,0.2271,0.21214,0.19827,82,158,216,280,340,384,423.5,480,531,580,627,660,676,707,742.5,784,782,783,779,800,819,770,713,720,700,678.236,656.856,635.88,615.206,594.81,819,0.305250305,254,0.92891778,0.146777835,2014.146778
Sulfonated polyaniline nanofiber as Pt-catalyst conducting support for proton exchange membrane fuel cell,Ko-Shan Ho,Taiwan,National Kaohsiung University of Applied Sciences,2014,Pt/C-ACNF-6,100,0,0,0,0,0,0,0,0,0,0,0,0,0,0,0,0,0,0,0,18,2.29,0,0.2,0,0,0,0,0,0,68.87,2.5,,nitrogen-doped carbon nanofiber,,422,none,1,0,0,170,120,0,ethylene glycol,1,0,0,0,11,25,0,0,0,55,225,0.409090909,,,,,,,,4,0.225,,,nafion 212,50,140,5,6.86,100,0,70,100,200,,,0,0,0,,1,311.5,311.5,0,0.8,0.74,0.69,0.64,0.598,0.55,0.498,0.445,0.375,0.325,0.2783,0.23739,0.20125,0.1691,0.1403,0.11436,0.09088,0.06952,0.05001,0.03211,0.01563,0.01,0.01,0.01,0.01,0.01,0.01,0.01,0.01,0.01,0.01,74,138,192,239.2,275,298.8,311.5,300,292.5,278.3,261.129,241.5,219.83,196.42,171.54,145.408,118.184,90.018,61.009,31.26,21,22,23,24,25,26,27,28,29,30,311.5,0.722311396,255,0.924531061,0.143622658,2014.143623
Sulfonated polyaniline nanofiber as Pt-catalyst conducting support for proton exchange membrane fuel cell,Ko-Shan Ho,Taiwan,National Kaohsiung University of Applied Sciences,2014,Pt/C-ACNF-24,100,0,0,0,0,0,0,0,0,0,0,0,0,0,0,0,0,0,0,0,18.5,2.66,0,7.4,0,0,0,0,0,0,43.35,2.3,,nitrogen-doped carbon nanofiber,,513,none,1,0,0,170,120,0,ethylene glycol,1,0,0,0,11,25,0,0,0,55,225,0.409090909,,,,,,,,4,0.225,,,nafion 212,50,140,5,6.86,100,0,70,100,200,,,0,0,0,,1,408,408,0,0.845,0.698,0.65,0.61,0.575,0.55,0.52,0.48,0.45,0.43,0.4,0.37,0.34,0.3,0.26238,0.22898,0.19914,0.1723,0.14805,0.12602,0.10592,0.08751,0.07059,0.05497,0.04052,0.02711,0.01463,0.01,0.01,0.01,0.01,69.8,130,183,230,275,312,336,360,387,400,407,408,390,367.332,343.47,318.624,292.91,266.49,239.438,211.84,183.771,155.298,126.431,97.248,67.775,38.038,27,28,29,30,408,0.551470588,256,0.41397575,-0.021732959,2013.978267
Nanopillar structured Platinum with enhanced catalytic utilization for electrochemical reactions in PEMFC,Joyanti Chutia,India,Institute of Advanced Study in Science and Technology,2014,Pt/C,100,0,0,0,0,0,0,0,0,0,0,0,0,0,0,0,0,0,0,0,40,0,0,0,0,0,0,0,0,0,60,3.9,,home-made carbon,,,none,1,0,0,25,0,0,sputter,0,0,0,0,7,25,0,0,0,41.57,217,0.522011066,,,,,,,,4,0.2,0.05,,nafion 212,50,130,2.5,,100,1,70,150,300,1,2,150,300,0,,1,555,555,0,0.9,0.85,0.798,0.73,0.7,0.66,0.62,0.6,0.57,0.53,0.5,0.48,0.45,0.4,0.39,0.37,0.32,0.3,0.27,0.22,0.2,0.19,0.16,0.13,0.11,0.1,0.09031,0.08119,0.0726,0.06449,0.05683,85,159.6,219,280,330,372,420,456,477,500,528,540,520,546,555,512,510,486,418,400,399,352,299,264,250,234.806,219.213,203.28,187.021,170.49,555,0.36036036,257,0.410491891,-0.022627983,2013.977372
Development of Highly Stable and Mass Transfer-Enhanced Cathode Catalysts: Support-Free Electrospun Intermetallic FePt Nanotubes for Polymer Electrolyte Membrane Fuel Cells,Jinwoo Lee,Korea,Pohang University of Science and Technology,2014,fct-FePt/C,50,0,0,0,0,0,0,50,0,0,0,0,0,0,0,0,0,0,0,0,30,0,0,0,0,0,0,0,0,0,70,8.63,,XC-72R,30,230,none,1,0,0,286,30,0,"1,2-hexadecanediol",0,0,0,1,10,25,0,0,0,59.4,217,0.365319865,,,,,,,0.43,5,0.2,0.2,40,nafion 212,50,,,,100,0,80,225,300,1.5,2,,,0.15,,1,835,840,0,0.91,0.8,0.75,0.72,0.7,0.67,0.65,0.63,0.61,0.59,0.58,0.56,0.54,0.52,0.51,0.5,0.47,0.46,0.44,0.42,0.41,0.4,0.38,0.36,0.34,0.32086,0.30328,0.2871,0.27214,0.25827,0.24539,,,,,,,,,,,,,,,,,,,,,,,,,,,,,,,,0.239520958,258,0.776500016,0.076042603,2014.076043
Development of Highly Stable and Mass Transfer-Enhanced Cathode Catalysts: Support-Free Electrospun Intermetallic FePt Nanotubes for Polymer Electrolyte Membrane Fuel Cells,Jinwoo Lee,Korea,Pohang University of Science and Technology,2014,fct-FePt/NTs,51,0,0,0,0,0,0,49,0,0,0,0,0,0,0,0,0,0,0,0,100,0,0,0,0,0,0,0,0,0,0,5,,none,,0,none,1,0,0,25,0,0,none,0,1,0,0,7,400,2,1,0,35.4,460,1.299435028,,,,,,,0.4286,5,0.2,0.2,40,nafion 212,50,,,,100,0,80,225,300,1.5,2,,,0.15,,1,1012,1012,1,0.88,0.79,0.76,0.73,0.71,0.69,0.675,0.66,0.65,0.64,0.62,0.606667,0.593333,0.58,0.57,0.56,0.55,0.54,0.53,0.515,0.5,0.47,0.455,0.44,0.42,0.4,0.38,0.35,0.32156,0.29592,0.2727,,,,,,,,,,,,,,,,,,,,,,,,,,,,,,,,0.197628458,259,0.389452964,-0.028074508,2013.971925
Evaluation of Palladium-based electrocatalyst for oxygen reduction and hydrogen oxidation in intermediate temperature polymer electrolyte fuel cells,A. Stassi,Italy,Istituto di Tecnologie Avanzate per l'Energia,2014,3.142361111,75,0,0,0,0,0,25,0,0,0,0,0,0,0,0,0,0,0,0,0,50,0,0,0,0,0,0,0,0,0,50,4.4,,EC300,,850,none,1,0,0,80,,0,ethylene glycol,1,0,0,0,4,25,0,0,0,88,180,0.204545455,,,,,,,,5,0.158,0.3,50,nafion 115,100,,,,100,0,80,225,300,1.5,2,,,0.2,,1,954,954,1,0.99,0.88,0.85,0.82,0.8,0.78,0.76,0.73,0.7,0.69,0.67,0.65,0.64,0.62,0.61,0.6,0.57,0.55,0.53,0.5,0.45,0.4033,0.36239,0.32625,0.2941,0.2653,0.23936,0.21588,0.19452,0.17501,0.15711,,,,,,,,,,,,,,,,,,,,,,,,,,,,,,,,0.165618449,260,0.230372851,-0.07376195,2013.926238
Evaluation of Palladium-based electrocatalyst for oxygen reduction and hydrogen oxidation in intermediate temperature polymer electrolyte fuel cells,A. Stassi,Italy,Istituto di Tecnologie Avanzate per l'Energia,2014,3.142361111,75,0,0,0,0,0,25,0,0,0,0,0,0,0,0,0,0,0,0,0,50,0,0,0,0,0,0,0,0,0,50,4.4,,EC300,,850,none,1,0,0,80,,0,ethylene glycol,1,0,0,0,4,25,0,0,0,88,180,0.204545455,,,,,,,,5,0.158,0.3,50,nafion 115,100,,,,33,0,80,225,300,1.5,2,,,0.2,,1,1355.4,1355.4,1,0.99,0.91,0.88,0.85,0.82,0.8,0.79,0.78,0.76,0.76,0.75,0.73,0.71,0.69,0.68,0.67,0.66,0.64,0.63,0.61,0.59,0.57086,0.55328,0.5371,0.52214,0.50827,0.49539,0.48338,0.47216,0.46166,0.4518,,,,,,,,,,,,,,,,,,,,,,,,,,,,,,,,0.116570754,261,0.013015851,-0.222573851,2013.777426
Nanopillar structured Platinum with enhanced catalytic utilization for electrochemical reactions in PEMFC,Joyanti Chutia,India,Institute of Advanced Study in Science and Technology,2014,Pt/C,100,0,0,0,0,0,0,0,0,0,0,0,0,0,0,0,0,0,0,0,40,0,0,0,0,0,0,0,0,0,60,3.9,,home-made carbon,,,none,1,0,0,25,0,0,sputter,0,0,0,0,7,25,0,0,0,78.04,217,0.278062532,,,,,,,,4,0.15,0.05,,nafion 212,50,130,2.5,,100,1,70,150,300,1,2,150,300,0,,1,632,632,0,0.905,0.82,0.79,0.75,0.705,0.695,0.64,0.61,0.595,0.58,0.55,0.5,0.49,0.46,0.43,0.4,0.395,0.37,0.33,0.31,0.295,0.27,0.23,0.205,0.198,0.16,0.12421,0.09234,0.06379,0.03807,0.01476,82,158,225,282,347.5,384,427,476,522,550,550,588,598,602,600,632,629,594,589,590,567,506,471.5,475.2,400,322.946,249.318,178.612,110.403,44.28,632,0.237341772,262,0.745577659,0.066063771,2014.066064
Modified pulse electrodeposition of Pt nanocatalyst as high-performance electrode for PEMFC,F. Fouda-Onana,France,Centre de Grenoble,2014,,100,0,0,0,0,0,0,0,0,0,0,0,0,0,0,0,0,0,0,0,60,0,0,0,0,0,0,0,0,0,40,50,,XC-72R,30,230,none,1,0,0,25,0,0,electro deposition,0,0,0,0,7,25,0,0,0,53,180,0.339622642,,,,,,,0.333,5,0.12,0.4,46,nafion 212,50,,,,50,1,80,,,,,0,0,0.15,,1,1240.41,1240.41,1,0.95,0.83,0.8,0.775,0.75,0.73,0.72,0.7,0.685,0.675,0.66,0.645,0.63,0.62,0.6,0.58086,0.56328,0.5471,0.53214,0.51827,0.50539,0.49338,0.48216,0.47166,0.4618,0.45254,0.44382,0.43559,0.42781,0.42045,0.41347,83,160,232.5,300,365,432,490,548,607.5,660,709.5,756,806,840,871.29,901.248,930.07,957.852,984.713,1010.78,1036.098,1060.752,1084.818,1108.32,1131.35,1153.932,1176.093,1197.868,1219.305,1240.41,1240.41,0.096742206,263,0.738754764,0.063951113,2014.063951
Kinetic study of oxygen reduction reaction and PEM fuel cell performance of Pt/TiO2-C electrocatalyst,B. Ruiz-Camacho,Mexico,"Ingenier¨ªa en Energ¨ªa, Universidad Polit¨¦cnica de Guanajuato, Av",2014,,100,0,0,0,0,0,0,0,0,0,0,0,0,0,0,0,0,0,0,0,10,0,0,0,0,0,0,0,0,0,90,20,,XC-72R,30,230,none,1,0,0,25,0,0,propyl alcohol,1,0,0,0,7,25,0,0,0,55,225,0.409090909,,,,,,,,5,0.1,0.4,40,nafion 115,175,120,2,1.1,100,0,80,100,100,,,0,0,0,,1,105,105,0,0.83,0.57,0.43,0.35,0.25,0.15,0.05909,0.01,0.01,0.01,0.01,0.01,0.01,0.01,0.01,0.01,0.01,0.01,0.01,0.01,0.01,0.01,0.01,0.01,0.01,0.01,0.01,0.01,0.01,0.01,0.01,57,86,105,100,75,35.454,7,8,9,10,11,12,13,14,15,16,17,18,19,20,21,22,23,24,25,26,27,28,29,30,105,0.952380952,264,0.901305768,0.128902768,2014.128903
Nanopillar structured Platinum with enhanced catalytic utilization for electrochemical reactions in PEMFC,Joyanti Chutia,India,Institute of Advanced Study in Science and Technology,2014,Pt/C,100,0,0,0,0,0,0,0,0,0,0,0,0,0,0,0,0,0,0,0,40,0,0,0,0,0,0,0,0,0,60,3.9,,home-made carbon,,,none,1,0,0,25,0,0,sputter,0,0,0,0,7,25,0,0,0,85.85,217,0.252766453,,,,,,,,4,0.1,0.05,,nafion 212,50,130,2.5,,100,1,70,150,300,1,2,150,300,0,,1,684,684,0,0.895,0.81,0.77,0.74,0.705,0.69,0.66,0.62,0.605,0.59,0.56,0.53,0.505,0.495,0.47,0.43,0.41,0.4,0.38,0.35,0.31,0.3,0.28,0.25,0.22,0.2,0.18086,0.16328,0.1471,0.13214,0.11827,81,154,222,282,345,396,434,484,531,560,583,606,643.5,658,645,656,680,684,665,620,630,616,575,528,500,470.236,440.856,411.88,383.206,354.81,684,0.14619883,265,0.154006591,-0.101939984,2013.89806
Nitrogen doped graphene prepared by hydrothermal and thermal solid state methods as catalyst supports for fuel cell,S. Ramaprabhu,India,Indian Institute of Technology Madras,2015,Pt/NGA800,100,0,0,0,0,0,0,0,0,0,0,0,0,0,0,0,0,0,0,0,30,3.51,0,0,0,0,0,0,0,0,66.49,3.3,0.7,nitrogen-doped graphene,,69.4,none,1,0,0,130,240,0,ethylene glycol,1,0,0,0,12,25,0,0,0,44,217,0.493181818,,,,,,,,6.25,0.5,0.5,20,nafion 212,50,130,1.5,10,100,1,50,,,,,0,0,0,,1,245,245,0,0.88,0.7,0.6,0.54,0.485,0.43,0.39,0.35,0.305,0.27,0.22,0.19,0.16,0.125,0.1,0.075,0.05119,0.02955,0.01,0.01,0.01,0.01,0.01,0.01,0.01,0.01,0.01,0.01,0.01,0.01,0.01,70,120,162,194,215,234,245,244,243,220,209,192,162.5,140,112.5,81.904,50.235,18,19,20,21,22,23,24,25,26,27,28,29,30,245,2.040816327,266,0.732999384,0.062190972,2015.062191
Nitrogen doped graphene prepared by hydrothermal and thermal solid state methods as catalyst supports for fuel cell,S. Ramaprabhu,India,Indian Institute of Technology Madras,2015,Pt/NGA800,100,0,0,0,0,0,0,0,0,0,0,0,0,0,0,0,0,0,0,0,30,3.51,0,0,0,0,0,0,0,0,66.49,3.3,0.7,nitrogen-doped graphene,,69.4,none,1,0,0,130,240,0,ethylene glycol,1,0,0,0,12,25,0,0,0,44,217,0.493181818,,,,,,,,6.25,0.5,0.5,20,nafion 212,50,130,1.5,10,100,1,60,,,,,0,0,0,,1,280,280,0,0.89,0.68,0.61,0.55,0.5,0.45,0.41,0.38,0.35,0.302,0.265,0.23,0.203,0.17,0.145,0.11,0.07695,0.04741,0.02083,0.01,0.01,0.01,0.01,0.01,0.01,0.01,0.01,0.01,0.01,0.01,0.01,68,122,165,200,225,246,266,280,271.8,265,253,243.6,221,203,165,123.12,80.597,37.494,19,20,21,22,23,24,25,26,27,28,29,30,280,1.785714286,267,0.032034974,-0.18516928,2014.814831
Nitrogen doped graphene prepared by hydrothermal and thermal solid state methods as catalyst supports for fuel cell,S. Ramaprabhu,India,Indian Institute of Technology Madras,2015,Pt/NG180,100,0,0,0,0,0,0,0,0,0,0,0,0,0,0,0,0,0,0,0,30,3.86,0,0,0,0,0,0,0,0,66.14,3.5,0.6,nitrogen-doped graphene,,79.4,none,1,0,0,130,240,0,ethylene glycol,1,0,0,0,12,25,0,0,0,36,217,0.602777778,,,,,,,,6.25,0.5,0.5,20,nafion 212,50,130,1.5,10,100,1,50,,,,,0,0,0,,1,301.5,301.5,0,0.875,0.79,0.69,0.64,0.585,0.535,0.49,0.415,0.375,0.335,0.285,0.25,0.185,0.12,0.05985,0.01,0.01,0.01,0.01,0.01,0.01,0.01,0.01,0.01,0.01,0.01,0.01,0.01,0.01,0.01,0.01,79,138,192,234,267.5,294,290.5,300,301.5,285,275,222,156,83.79,15,16,17,18,19,20,21,22,23,24,25,26,27,28,29,30,301.5,1.658374793,268,0.170201407,-0.095336965,2014.904663
Nitrogen doped graphene prepared by hydrothermal and thermal solid state methods as catalyst supports for fuel cell,S. Ramaprabhu,India,Indian Institute of Technology Madras,2015,Pt/NGA800,100,0,0,0,0,0,0,0,0,0,0,0,0,0,0,0,0,0,0,0,30,3.51,0,0,0,0,0,0,0,0,66.49,3.3,0.7,nitrogen-doped graphene,,69.4,none,1,0,0,130,240,0,ethylene glycol,1,0,0,0,12,25,0,0,0,44,217,0.493181818,,,,,,,,6.25,0.5,0.5,20,nafion 212,50,130,1.5,10,100,1,70,,,,,0,0,0,,1,330,330,0,0.85,0.71,0.615,0.57,0.515,0.485,0.45,0.42,0.39,0.35,0.31,0.3,0.27,0.25,0.22,0.185,0.155,0.125,0.1,0.07619,0.05455,0.03478,0.01667,0.01,0.01,0.01,0.01,0.01,0.01,0.01,0.01,71,123,171,206,242.5,270,294,312,315,310,330,324,325,308,277.5,248,212.5,180,144.761,109.1,73.038,36.674,23,24,25,26,27,28,29,30,330,1.515151515,269,0.731341009,0.061687378,2015.061687
Nitrogen doped graphene prepared by hydrothermal and thermal solid state methods as catalyst supports for fuel cell,S. Ramaprabhu,India,Indian Institute of Technology Madras,2015,Pt/NG180,100,0,0,0,0,0,0,0,0,0,0,0,0,0,0,0,0,0,0,0,30,3.86,0,0,0,0,0,0,0,0,66.14,3.5,0.6,nitrogen-doped graphene,,79.4,none,1,0,0,130,240,0,ethylene glycol,1,0,0,0,12,25,0,0,0,36,217,0.602777778,,,,,,,,6.25,0.5,0.5,20,nafion 212,50,130,1.5,10,100,1,60,,,,,0,0,0,,1,337.5,337.5,0,0.875,0.8,0.72,0.66,0.6,0.545,0.5,0.455,0.41,0.375,0.32,0.285,0.23,0.175,0.13,0.08783,0.05065,0.01762,0.01,0.01,0.01,0.01,0.01,0.01,0.01,0.01,0.01,0.01,0.01,0.01,0.01,80,144,198,240,272.5,300,318.5,328,337.5,320,313.5,276,227.5,182,131.745,81.04,29.954,18,19,20,21,22,23,24,25,26,27,28,29,30,337.5,1.481481481,270,0.532310858,0.008108006,2015.008108
Nitrogen doped graphene prepared by hydrothermal and thermal solid state methods as catalyst supports for fuel cell,S. Ramaprabhu,India,Indian Institute of Technology Madras,2015,Pt/NG180,100,0,0,0,0,0,0,0,0,0,0,0,0,0,0,0,0,0,0,0,30,3.86,0,0,0,0,0,0,0,0,66.14,3.5,0.6,nitrogen-doped graphene,,79.4,none,1,0,0,130,240,0,ethylene glycol,1,0,0,0,12,25,0,0,0,36,217,0.602777778,,,,,,,,6.25,0.5,0.5,20,nafion 212,50,130,1.5,10,100,1,70,,,,,0,0,0,,1,370.8,370.8,0,0.84,0.77,0.71,0.66,0.61,0.555,0.52,0.485,0.44,0.412,0.36,0.32,0.295,0.26,0.205,0.175,0.14,0.10695,0.07741,0.05083,0.02679,0.01,0.01,0.01,0.01,0.01,0.01,0.01,0.01,0.01,0.01,77,142,198,244,277.5,312,339.5,352,370.8,360,352,354,338,287,262.5,224,181.815,139.338,96.577,53.58,21,22,23,24,25,26,27,28,29,30,370.8,1.348435814,271,0.284794198,-0.056865779,2014.943134
Fabrication of MEA based on sulfonic acid functionalized carbon supported platinum nanoparticles for oxygen reduction reaction in PEMFCs,Hussein Gharibi,Iran,Tarbiat Modares University,2015,Pt/C,100,0,0,0,0,0,0,0,0,0,0,0,0,0,0,0,0,0,0,0,10,0,0,0,0,0,0,0,0,0,90,2.1,,XC-72R/CNT hybrid,,,none,1,0,0,80,30,0,NaBH4,0,0,1,0,7,25,0,0,0,12.605,225,1.78500595,,,,,,,,6.25,0.5,0.5,10,nafion 115,75,,,,100,1,80,300,500,,,0,0,0.15,,1,441,441,0,1,0.81,0.795,0.77,0.71,0.67,0.62,0.595,0.52,0.49,0.4,0.31,0.2,0.10044,0.01815,0.01,0.01,0.01,0.01,0.01,0.01,0.01,0.01,0.01,0.01,0.01,0.01,0.01,0.01,0.01,0.01,81,159,231,284,335,372,416.5,416,441,400,341,240,130.572,25.41,15,16,17,18,19,20,21,22,23,24,25,26,27,28,29,30,441,1.133786848,272,0.233936199,-0.072594515,2014.927405
Nitrogen doped graphene prepared by hydrothermal and thermal solid state methods as catalyst supports for fuel cell,S. Ramaprabhu,India,Indian Institute of Technology Madras,2015,Pt/NGA800 + MWNT,100,0,0,0,0,0,0,0,0,0,0,0,0,0,0,0,0,0,0,0,30,1.17,0,0,0,0,0,0,0,0,68.83,3.3,0.7,graphene/CNT hybrid,,600,none,1,0,0,130,240,0,ethylene glycol,1,0,0,0,12,25,0,0,0,38,217,0.571052632,,,,,,,,6.25,0.5,0.5,20,nafion 212,50,130,1.5,10,100,1,50,,,,,0,0,0,,1,485,489.5,0,0.85,0.78,0.73,0.69,0.645,0.615,0.58,0.55,0.525,0.498,0.47,0.445,0.402,0.375,0.34,0.302,0.265,0.225,0.2,0.175,0.15,0.125,0.1,0.075,0.05,0.02619,0.01,0.01,0.01,0.01,0.01,78,146,207,258,307.5,348,385,420,448.2,470,489.5,482.4,487.5,476,453,424,382.5,360,332.5,300,262.5,220,172.5,120,65.475,26,27,28,29,30,489.5,1.030927835,273,0.085128736,-0.137137697,2014.862862
Nitrogen doped graphene prepared by hydrothermal and thermal solid state methods as catalyst supports for fuel cell,S. Ramaprabhu,India,Indian Institute of Technology Madras,2015,Pt/NG180 + MWNT,100,0,0,0,0,0,0,0,0,0,0,0,0,0,0,0,0,0,0,0,30,1.286,0,0,0,0,0,0,0,0,68.714,3.5,0.6,graphene/CNT hybrid,,600,none,1,0,0,130,240,0,ethylene glycol,1,0,0,0,12,25,0,0,0,32,217,0.678125,,,,,,,,6.25,0.5,0.5,20,nafion 212,50,130,1.5,10,100,1,50,,,,,0,0,0,,1,510,513.5,0,0.935,0.802,0.74,0.7,0.65,0.63,0.6,0.575,0.54,0.502,0.48,0.45,0.425,0.395,0.36,0.33,0.31,0.29,0.27,0.24,0.215,0.198,0.17,0.145,0.115,0.08656,0.06092,0.0377,0.01657,0.01,0.01,80.2,148,210,260,315,360,402.5,432,451.8,480,495,510,513.5,504,495,496,493,486,456,430,415.8,374,333.5,276,216.4,158.392,101.79,46.396,29,30,513.5,0.980392157,274,0.2593027,-0.064549663,2014.93545
Fabrication of MEA based on sulfonic acid functionalized carbon supported platinum nanoparticles for oxygen reduction reaction in PEMFCs,Hussein Gharibi,Iran,Tarbiat Modares University,2015,Pt/C,100,0,0,0,0,0,0,0,0,0,0,0,0,0,0,0,0,0,0,0,10,0,0,0,0,0,0,0,0,0,90,2.1,,XC-72R/CNT hybrid,,,none,1,0,0,80,30,0,NaBH4,0,0,1,0,7,25,0,0,0,12.605,225,1.78500595,,,,,,,,6.25,0.5,0.5,10,nafion 115,75,,,,80,1,80,300,500,,,0,0,0.15,,1,517,517,0,1,0.805,0.78,0.71,0.69,0.63,0.605,0.59,0.55,0.51,0.49,0.47,0.41,0.39,0.31,0.23657,0.17428,0.12077,0.07432,0.03361,0.01,0.01,0.01,0.01,0.01,0.01,0.01,0.01,0.01,0.01,0.01,80.5,156,213,276,315,363,413,440,459,490,517,492,507,434,354.855,278.848,205.309,133.776,63.859,20,21,22,23,24,25,26,27,28,29,30,517,0.967117988,275,0.562293275,0.015678607,2015.015679
Fabrication of MEA based on sulfonic acid functionalized carbon supported platinum nanoparticles for oxygen reduction reaction in PEMFCs,Hussein Gharibi,Iran,Tarbiat Modares University,2015,Pt/C,100,0,0,0,0,0,0,0,0,0,0,0,0,0,0,0,0,0,0,0,10,0,0,0,0,0,0,0,0,0,90,2.1,,XC-72R/CNT hybrid,,,none,1,0,0,80,30,0,NaBH4,0,0,1,0,7,25,0,0,0,12.605,225,1.78500595,,,,,,,,6.25,0.5,0.5,10,nafion 115,75,,,,90,1,80,300,500,,,0,0,0.15,,1,539,539,0,1.02,0.83,0.8,0.78,0.74,0.71,0.69,0.65,0.61,0.59,0.52,0.49,0.38,0.27,0.18,0.0978,0.02871,0.01,0.01,0.01,0.01,0.01,0.01,0.01,0.01,0.01,0.01,0.01,0.01,0.01,0.01,83,160,234,296,355,414,455,488,531,520,539,456,351,252,146.7,45.936,17,18,19,20,21,22,23,24,25,26,27,28,29,30,539,0.927643785,276,0.840032858,0.099459294,2015.099459
Nitrogen doped graphene prepared by hydrothermal and thermal solid state methods as catalyst supports for fuel cell,S. Ramaprabhu,India,Indian Institute of Technology Madras,2015,Pt/NGA800 + MWNT,100,0,0,0,0,0,0,0,0,0,0,0,0,0,0,0,0,0,0,0,30,1.17,0,0,0,0,0,0,0,0,68.83,3.3,0.7,graphene/CNT hybrid,,600,none,1,0,0,130,240,0,ethylene glycol,1,0,0,0,12,25,0,0,0,38,217,0.571052632,,,,,,,,6.25,0.5,0.5,20,nafion 212,50,130,1.5,10,100,1,60,,,,,0,0,0,,1,550,552.5,0,0.85,0.81,0.76,0.715,0.69,0.655,0.625,0.6,0.57,0.54,0.505,0.48,0.45,0.425,0.39,0.36,0.325,0.3,0.275,0.24,0.215,0.185,0.15,0.125,0.105,0.08586,0.06828,0.0521,0.03714,0.02327,0.01039,81,152,214.5,276,327.5,375,420,456,486,505,528,540,552.5,546,540,520,510,495,456,430,388.5,330,287.5,252,214.65,177.528,140.67,103.992,67.483,31.17,552.5,0.909090909,277,0.05133749,-0.163202139,2014.836798
Nitrogen doped graphene prepared by hydrothermal and thermal solid state methods as catalyst supports for fuel cell,S. Ramaprabhu,India,Indian Institute of Technology Madras,2015,Pt/NG180 + MWNT,100,0,0,0,0,0,0,0,0,0,0,0,0,0,0,0,0,0,0,0,30,1.286,0,0,0,0,0,0,0,0,68.714,3.5,0.6,graphene/CNT hybrid,,600,none,1,0,0,130,240,0,ethylene glycol,1,0,0,0,12,25,0,0,0,32,217,0.678125,,,,,,,,6.25,0.5,0.5,20,nafion 212,50,130,1.5,10,100,1,60,,,,,0,0,0,,1,610,600,0,0.935,0.802,0.74,0.7,0.65,0.63,0.61,0.585,0.555,0.54,0.51,0.498,0.475,0.45,0.425,0.4,0.365,0.345,0.32,0.3,0.185,0.25,0.22,0.2,0.175,0.15119,0.12955,0.10978,0.09167,0.075,0.05962,80.2,148,210,260,315,366,409.5,444,486,510,547.8,570,585,595,600,584,586.5,576,570,370,525,484,460,420,377.975,336.83,296.406,256.676,217.5,178.86,600,0.819672131,278,0.132060465,-0.111670395,2014.88833
Nitrogen doped graphene prepared by hydrothermal and thermal solid state methods as catalyst supports for fuel cell,S. Ramaprabhu,India,Indian Institute of Technology Madras,2015,Pt/NGA800 + MWNT,100,0,0,0,0,0,0,0,0,0,0,0,0,0,0,0,0,0,0,0,30,1.17,0,0,0,0,0,0,0,0,68.83,3.3,0.7,graphene/CNT hybrid,,600,none,1,0,0,130,240,0,ethylene glycol,1,0,0,0,12,25,0,0,0,38,217,0.571052632,,,,,,,,6.25,0.5,0.5,20,nafion 212,50,130,1.5,10,100,1,70,,,,,0,0,0,,1,650,640,0,0.85,0.81,0.76,0.715,0.702,0.675,0.65,0.615,0.59,0.57,0.545,0.515,0.495,0.46,0.445,0.425,0.4,0.375,0.345,0.32,0.298,0.26,0.235,0.202,0.175,0.14933,0.12608,0.10492,0.08558,0.06784,0.0515,81,152,214.5,280.8,337.5,390,430.5,472,513,545,566.5,594,598,623,637.5,640,637.5,621,608,596,546,517,464.6,420,373.325,327.808,283.284,239.624,196.736,154.5,640,0.769230769,279,0.429387704,-0.017793324,2014.982207
Nitrogen doped graphene prepared by hydrothermal and thermal solid state methods as catalyst supports for fuel cell,S. Ramaprabhu,India,Indian Institute of Technology Madras,2015,Pt/NG180 + MWNT,100,0,0,0,0,0,0,0,0,0,0,0,0,0,0,0,0,0,0,0,30,1.286,0,0,0,0,0,0,0,0,68.714,3.5,0.6,graphene/CNT hybrid,,600,none,1,0,0,130,240,0,ethylene glycol,1,0,0,0,12,25,0,0,0,32,217,0.678125,,,,,,,,6.25,0.5,0.5,20,nafion 212,50,130,1.5,10,100,1,70,,,,,0,0,0,,1,710,705.5,0,0.935,0.802,0.76,0.715,0.695,0.65,0.62,0.6,0.575,0.55,0.53,0.51,0.5,0.485,0.465,0.45,0.425,0.415,0.39,0.365,0.34,0.32,0.195,0.26,0.225,0.19195,0.16241,0.13583,0.11179,0.08995,0.07001,80.2,152,214.5,278,325,372,420,460,495,530,561,600,630.5,651,675,680,705.5,702,693.5,680,672,429,598,540,479.875,422.266,366.741,313.012,260.855,210.03,705.5,0.704225352,280,0.943162473,0.158188838,2015.158189
Ultrafine porous carbon fiber and its supported platinum catalyst for enhancing performance of proton exchange membrane fuel cells,Guang Li,China,Donghua University,2015,CCS-20,100,0,0,0,0,0,0,0,0,0,0,0,0,0,0,0,0,0,0,0,20,0,0,0,0,0,0,0,0,0,80,3.4,,home-made carbon,,,none,1,0,0,25,0,0,none,0,1,0,0,7,1400,1,0,1,71.9,6.36,0.008845619,0.763,0.969,,,,,0.333,4,0.35,0.35,,nafion 115,75,135,3,10,100,1,25,100,70,,,0,0,0.1,,1,162,162,0,0.9796,0.71,0.61,0.51,0.405,0.3,0.19,0.02,0.01,0.01,0.01,0.01,0.01,0.01,0.01,0.01,0.01,0.01,0.01,0.01,0.01,0.01,0.01,0.01,0.01,0.01,0.01,0.01,0.01,0.01,0.01,71,122,153,162,150,114,14,8,9,10,11,12,13,14,15,16,17,18,19,20,21,22,23,24,25,26,27,28,29,30,162,2.160493827,281,0.655282411,0.039962169,2015.039962
Investigating the influence of Pd situation (as core or shell) in synthesized catalyst for ORR in PEMFC,M. Javaheri,Iran,"Materials and Energy Research Center, Karaj",2015,,23.6,76.4,0,0,0,0,0,0,0,0,0,0,0,0,0,0,0,0,0,0,7,0,0,0,0,0,0,0,0,0,93,2.3,,XC-72R,,,core-shell,0,0,1,130,0,0,ethylene glycol,1,0,0,0,10,25,0,0,0,52.54,225,0.428245147,,,,,,,,5,0.3,0.3,10,not-mentioned,,,,,30,1,80,,,,,0,0,0.034,,1,325,325,0,0.95,0.72,0.65,0.59,0.548,0.5,0.465,0.425,0.39,0.355,0.325,0.29,0.255,0.22,0.18695,0.15741,0.13083,0.10679,0.08495,0.06501,0.04675,0.02995,0.01445,0.01,0.01,0.01,0.01,0.01,0.01,0.01,0.01,72,130,177,219.2,250,279,297.5,312,319.5,325,319,306,286,261.73,236.115,209.328,181.543,152.91,123.519,93.5,62.895,31.79,23,24,25,26,27,28,29,30,325,0.923076923,282,0.788615822,0.080162769,2015.080163
Investigating the influence of Pd situation (as core or shell) in synthesized catalyst for ORR in PEMFC,M. Javaheri,Iran,"Materials and Energy Research Center, Karaj",2015,,23.6,76.4,0,0,0,0,0,0,0,0,0,0,0,0,0,0,0,0,0,0,7,0,0,0,0,0,0,0,0,0,93,2.3,,XC-72R,,,core-shell,0,0,1,130,0,0,ethylene glycol,1,0,0,0,10,25,0,0,0,52.54,225,0.428245147,,,,,,,,5,0.3,0.3,10,not-mentioned,,,,,50,1,80,,,,,0,0,0.034,,1,487.5,487.5,0,0.9,0.745,0.695,0.65,0.61,0.58,0.55,0.525,0.5,0.475,0.45,0.425,0.4,0.375,0.346,0.315,0.298,0.265,0.23,0.199,0.16963,0.14321,0.11931,0.09759,0.07775,0.05958,0.04286,0.02742,0.01314,0.01,0.01,74.5,139,195,244,290,330,367.5,400,427.5,450,467.5,480,487.5,484.4,472.5,476.8,450.5,414,378.1,339.26,300.741,262.482,224.457,186.6,148.95,111.436,74.034,36.792,29,30,487.5,0.615384615,283,0.995759484,0.263229449,2015.263229
Investigating the influence of Pd situation (as core or shell) in synthesized catalyst for ORR in PEMFC,M. Javaheri,Iran,"Materials and Energy Research Center, Karaj",2015,,38,15.8,0,0,46.2,0,0,0,0,0,0,0,0,0,0,0,0,0,0,0,7,0,0,0,0,0,0,0,0,0,93,2.4,,XC-72R,,,core-shell,0,0,1,130,0,0,ethylene glycol,1,0,0,0,10,25,0,0,0,174.36,225,0.129043359,,,,,,,,5,0.3,0.3,10,not-mentioned,,,,,30,1,80,,,,,0,0,0.034,,1,556.8,556.8,0,0.95,0.755,0.7,0.675,0.64,0.61,0.58,0.55,0.525,0.5,0.48,0.453,0.43,0.415,0.395,0.37,0.348,0.325,0.301,0.28,0.253,0.227,0.203,0.18012,0.15928,0.14023,0.12273,0.10661,0.09171,0.0779,0.06506,75.5,140,202.5,256,305,348,385,420,450,480,498.3,516,539.5,553,555,556.8,552.5,541.8,532,506,476.7,446.6,414.276,382.272,350.575,319.098,287.847,256.788,225.91,195.18,556.8,0.538793103,284,0.273275014,-0.060293786,2014.939706
Investigating the influence of Pd situation (as core or shell) in synthesized catalyst for ORR in PEMFC,M. Javaheri,Iran,"Materials and Energy Research Center, Karaj",2015,,23.6,76.4,0,0,0,0,0,0,0,0,0,0,0,0,0,0,0,0,0,0,7,0,0,0,0,0,0,0,0,0,93,2.3,,XC-72R,,,core-shell,0,0,1,130,0,0,ethylene glycol,1,0,0,0,10,25,0,0,0,52.54,225,0.428245147,,,,,,,,5,0.3,0.3,10,not-mentioned,,,,,50,1,80,,,,,0,0,0.103,,1,562.8,562.8,0,0.95,0.75,0.7,0.665,0.635,0.605,0.585,0.55,0.53,0.51,0.495,0.47,0.45,0.425,0.402,0.375,0.35,0.327,0.302,0.285,0.26,0.235,0.21,0.18619,0.16455,0.14478,0.12667,0.11,0.09462,0.08037,0.06714,75,140,199.5,254,302.5,351,385,424,459,495,517,540,552.5,562.8,562.5,560,555.9,543.6,541.5,520,493.5,462,428.237,394.92,361.95,329.342,297,264.936,233.073,201.42,562.8,0.533049041,285,0.372582233,-0.032502194,2014.967498
Investigating the influence of Pd situation (as core or shell) in synthesized catalyst for ORR in PEMFC,M. Javaheri,Iran,"Materials and Energy Research Center, Karaj",2015,,23.6,76.4,0,0,0,0,0,0,0,0,0,0,0,0,0,0,0,0,0,0,7,0,0,0,0,0,0,0,0,0,93,2.3,,XC-72R,,,core-shell,0,0,1,130,0,0,ethylene glycol,1,0,0,0,10,25,0,0,0,52.54,225,0.428245147,,,,,,,,5,0.3,0.3,10,not-mentioned,,,,,30,1,80,,,,,0,0,0.103,,1,586.5,586.5,0,0.93,0.76,0.71,0.675,0.64,0.605,0.575,0.55,0.525,0.5,0.475,0.45,0.43,0.41,0.39,0.365,0.365,0.345,0.32,0.3,0.27,0.25,0.222,0.2,0.17899,0.15977,0.14214,0.1259,0.1109,0.09699,0.08406,76,142,202.5,256,302.5,345,385,420,450,475,495,516,533,546,547.5,584,586.5,576,570,540,525,488.4,460,429.576,399.425,369.564,339.93,310.52,281.271,252.18,586.5,0.511508951,286,0.341534311,-0.040827932,2014.959172
Investigating the influence of Pd situation (as core or shell) in synthesized catalyst for ORR in PEMFC,M. Javaheri,Iran,"Materials and Energy Research Center, Karaj",2015,,23.6,76.4,0,0,0,0,0,0,0,0,0,0,0,0,0,0,0,0,0,0,7,0,0,0,0,0,0,0,0,0,93,2.3,,XC-72R,,,core-shell,0,0,1,130,0,0,ethylene glycol,1,0,0,0,10,25,0,0,0,52.54,225,0.428245147,,,,,,,,5,0.3,0.3,10,not-mentioned,,,,,30,1,80,,,,,0,0,0.17,,1,657,657,0,0.95,0.78,0.747,0.703,0.675,0.65,0.625,0.598,0.575,0.551,0.527,0.502,0.485,0.465,0.445,0.425,0.4,0.38,0.365,0.345,0.322,0.3,0.275,0.248,0.225,0.2,0.17619,0.15455,0.13478,0.11667,0.1,78,149.4,210.9,270,325,375,418.6,460,495.9,527,552.2,582,604.5,623,637.5,640,646,657,655.5,644,630,605,570.4,540,500,458.094,417.285,377.384,338.343,300,657,0.456621005,287,0.251144329,-0.067089306,2014.932911
Investigating the influence of Pd situation (as core or shell) in synthesized catalyst for ORR in PEMFC,M. Javaheri,Iran,"Materials and Energy Research Center, Karaj",2015,,38,15.8,0,0,46.2,0,0,0,0,0,0,0,0,0,0,0,0,0,0,0,7,0,0,0,0,0,0,0,0,0,93,2.4,,XC-72R,,,core-shell,0,0,1,130,0,0,ethylene glycol,1,0,0,0,10,25,0,0,0,174.36,225,0.129043359,,,,,,,,5,0.3,0.3,10,not-mentioned,,,,,50,1,80,,,,,0,0,0.034,,1,663,663,0,0.975,0.78,0.74,0.71,0.675,0.65,0.625,0.6,0.575,0.555,0.53,0.51,0.49,0.475,0.45,0.43,0.41,0.39,0.365,0.345,0.325,0.302,0.275,0.251,0.24,0.22,0.198,0.17699,0.15777,0.14014,0.1239,78,148,213,270,325,375,420,460,499.5,530,561,588,617.5,630,645,656,663,657,655.5,650,634.2,605,577.3,576,550,514.8,477.873,441.756,406.406,371.7,663,0.452488688,288,0.05139618,-0.163146442,2014.836854
Investigating the influence of Pd situation (as core or shell) in synthesized catalyst for ORR in PEMFC,M. Javaheri,Iran,"Materials and Energy Research Center, Karaj",2015,,23.6,76.4,0,0,0,0,0,0,0,0,0,0,0,0,0,0,0,0,0,0,7,0,0,0,0,0,0,0,0,0,93,2.3,,XC-72R,,,core-shell,0,0,1,130,0,0,ethylene glycol,1,0,0,0,10,25,0,0,0,52.54,225,0.428245147,,,,,,,,5,0.3,0.3,10,not-mentioned,,,,,50,1,80,,,,,0,0,0.17,,1,680,680,0,0.95,0.795,0.75,0.71,0.69,0.65,0.63,0.6,0.59,0.56,0.54,0.52,0.5,0.475,0.455,0.445,0.42,0.4,0.375,0.35,0.34,0.32,0.29,0.26,0.25,0.24031,0.23119,0.2226,0.21449,0.20683,0.19957,79.5,150,213,276,325,378,420,472,504,540,572,600,617.5,637,667.5,672,680,675,665,680,672,638,598,600,600.775,601.094,601.02,600.572,599.807,598.71,680,0.441176471,289,0.48225371,-0.004449803,2014.99555
Investigating the influence of Pd situation (as core or shell) in synthesized catalyst for ORR in PEMFC,M. Javaheri,Iran,"Materials and Energy Research Center, Karaj",2015,,38,15.8,0,0,46.2,0,0,0,0,0,0,0,0,0,0,0,0,0,0,0,7,0,0,0,0,0,0,0,0,0,93,2.4,,XC-72R,,,core-shell,0,0,1,130,0,0,ethylene glycol,1,0,0,0,10,25,0,0,0,174.36,225,0.129043359,,,,,,,,5,0.3,0.3,10,not-mentioned,,,,,30,1,80,,,,,0,0,0.103,,1,722,722,0,0.95,0.785,0.748,0.71,0.68,0.66,0.635,0.61,0.595,0.575,0.55,0.525,0.515,0.495,0.475,0.455,0.435,0.42,0.4,0.38,0.36,0.34,0.325,0.302,0.285,0.26,0.23619,0.21455,0.19478,0.17667,0.16,78.5,149.6,213,272,330,381,427,476,517.5,550,577.5,618,643.5,665,682.5,696,714,720,722,720,714,715,694.6,684,650,614.094,579.285,545.384,512.343,480,722,0.415512465,290,0.582005481,0.020702666,2015.020703
Investigating the influence of Pd situation (as core or shell) in synthesized catalyst for ORR in PEMFC,M. Javaheri,Iran,"Materials and Energy Research Center, Karaj",2015,,38,15.8,0,0,46.2,0,0,0,0,0,0,0,0,0,0,0,0,0,0,0,7,0,0,0,0,0,0,0,0,0,93,2.4,,XC-72R,,,core-shell,0,0,1,130,0,0,ethylene glycol,1,0,0,0,10,25,0,0,0,174.36,225,0.129043359,,,,,,,,5,0.3,0.3,10,not-mentioned,,,,,50,1,80,,,,,0,0,0.103,,1,787.5,787.5,0,0.95,0.8,0.755,0.73,0.703,0.675,0.65,0.63,0.615,0.595,0.575,0.555,0.535,0.515,0.499,0.48,0.465,0.45,0.43,0.41,0.39,0.375,0.35,0.33,0.31,0.28,0.25156,0.22592,0.2027,0.18157,0.16225,80,151,219,281.2,337.5,390,441,492,535.5,575,610.5,642,669.5,698.6,720,744,765,774,779,780,787.5,770,759,744,700,654.056,609.984,567.56,526.553,486.75,787.5,0.380952381,291,0.911482235,0.134993906,2015.134994
