Repository: ruiding-uchicago/Applying-Machine-Learning-to-Boost-the-Development-of-High-performance-Membrane-Electrode-Assembly

The code file was write in jupyter notebook and saved in the corresponding format of .ipynb. To run the code, we suggest users to install Anaconda 3 in windows 10 and install the following necessary python packages with the same or higher version to set up compatible environment:
Python 3.7
jupyter 1.0.0
keras 2.3.1
numpy 1.18.1
pandas 1.0.1
scikit-learn 0.22.1
matplotlib 3.1.3
deep-belief-network 1.0.3
tensorflow-gpu 1.14.0
seaborn 0.10.0
R-Studio 8.13.176095 (for apriori algorithm)
Please notice that the computing of artificial neural network was runned on GPU.

File: Others/database_oxygen.csv (part 7 of 11)
,organic reducing agent,pH,Annealing Temperature,Annealing Time/h,Atomosphere h2,Atomosphere inert,ECSA m2/g,Mass Activity mA mg-1,Specific Activity mA cm-2,Half wave potential £¨V vsRHE£©,Onset Potential £¨V vsRHE£©,ADT cycles,Reduce in half wave potential  mV,Reduce in MA/ mA mg-1,Reduce in SA/mA cm-2,I/C Ratio(ionomer/catalyst),Area cm2,Cathodic Loading Amount mgPt cm-2,Anodic Platinum Loading Amount mgPt cm-2,Anodic catalyst type x wt% Pt/C,Membrane,membrane thickness,Hot Press Temperature,Hot Press Time min,Hot Press Pressure Mpa,Humidity %,GDE for 1,celltemp,Flowing rate of H2 ml min-1,flowing rate of cathode gas(O2/air),stoichiometry/anode,stoichiometry/cathode,stoich to flow anode,stoich to flow cathode,Back Pressure Mpa,"Current decay at 0.6V(ma,cm2)",Cathode gas oxygen ratio,Maximum Power Density mW cm-2,MPD caculated,qualified,Open Circuit Voltage V,Voltage 100mA cm0,Voltage 200mA cm0,Voltage 300mA cm0,Voltage 400mA cm0,Voltage 500mA cm0,Voltage 600mA cm0,Voltage 700mA cm0,Voltage 800mA cm0,Voltage 900mA cm0,Voltage 1000mA cm0,Voltage 1100mA cm0,Voltage 1200mA cm0,Voltage 1300mA cm0,Voltage 1400mA cm0,Voltage 1500mA cm0,Voltage 1600mA cm0,Voltage 1700mA cm0,Voltage 1800mA cm0,Voltage 1900mA cm0,Voltage 2000mA cm0,Voltage 2100mA cm0,Voltage 2200mA cm0,Voltage 2300mA cm0,Voltage 2400mA cm0,Voltage 2500mA cm0,Voltage 2600mA cm0,Voltage 2700mA cm0,Voltage 2800mA cm0,Voltage 2900mA cm0,Voltage 3000mA cm0,,,,,,,,,,,,,,,,,,,,,,,,,,,,,,,,pt use,,Rand,Rand num,Year for plot
Investigating the influence of Pd situation (as core or shell) in synthesized catalyst for ORR in PEMFC,M. Javaheri,Iran,"Materials and Energy Research Center, Karaj",2015,,38,15.8,0,0,46.2,0,0,0,0,0,0,0,0,0,0,0,0,0,0,0,7,0,0,0,0,0,0,0,0,0,93,2.4,,XC-72R,,,core-shell,0,0,1,130,0,0,ethylene glycol,1,0,0,0,10,25,0,0,0,174.36,225,0.129043359,,,,,,,,5,0.3,0.3,10,not-mentioned,,,,,50,1,80,,,,,0,0,0.17,,1,819,819,0,0.975,0.8,0.77,0.745,0.72,0.695,0.67,0.65,0.625,0.6,0.59,0.56,0.55,0.54,0.51,0.5,0.48,0.45,0.445,0.42,0.4,0.39,0.36,0.35,0.325,0.3,0.29,0.25,0.245,0.205,0.16738,80,154,223.5,288,347.5,402,455,500,540,590,616,660,702,714,750,768,765,801,798,800,819,792,805,780,750,754,675,686,594.5,502.14,819,0.366300366,292,0.951582729,0.166039735,2015.16604
Investigating the influence of Pd situation (as core or shell) in synthesized catalyst for ORR in PEMFC,M. Javaheri,Iran,"Materials and Energy Research Center, Karaj",2015,,38,15.8,0,0,46.2,0,0,0,0,0,0,0,0,0,0,0,0,0,0,0,7,0,0,0,0,0,0,0,0,0,93,2.4,,XC-72R,,,core-shell,0,0,1,130,0,0,ethylene glycol,1,0,0,0,10,25,0,0,0,174.36,225,0.129043359,,,,,,,,5,0.3,0.3,10,not-mentioned,,,,,30,1,80,,,,,0,0,0.17,,1,819,819,0,0.925,0.81,0.77,0.745,0.715,0.69,0.67,0.65,0.625,0.602,0.59,0.575,0.56,0.53,0.515,0.498,0.475,0.46,0.44,0.425,0.405,0.39,0.37,0.345,0.325,0.31,0.295,0.27,0.25,0.23086,0.21328,81,154,223.5,286,345,402,455,500,541.8,590,632.5,672,689,721,747,760,782,792,807.5,810,819,814,793.5,780,775,767,729,700,669.494,639.84,819,0.366300366,293,0.318046565,-0.047316828,2014.952683
Effect of Particle Size and Operating Conditions on Pt3Co PEMFC Cathode Catalyst Durability,Zhiwei Yang,United States,United Technologies Research Center,2015,4.9 Pt3Co,75,0,0,0,0,0,25,0,0,0,0,0,0,0,0,0,0,0,0,0,41.78,0,0,0,0,0,0,0,0,0,58.22,4.9,,EC300,40,875,none,1,0,0,,,0,ethylene glycol,1,0,0,0,10,25,0,0,0,37,217,0.586486486,,,,,,,,25,0.23,0.19,,nafion 211,25,,,,100,0,80,100,50,,,0,0,0,,1,1991.28,1991.28,1,0.96,0.88,0.86,0.84,0.83,0.82,0.81,0.805,0.8,0.798,0.795,0.79,0.785,0.78,0.77,0.76031,0.75119,0.7426,0.73449,0.72683,0.71957,0.71269,0.70615,0.69994,0.69403,0.68839,0.68301,0.67787,0.67296,0.66826,0.66376,88,172,252,332,410,486,563.5,640,718.2,795,869,942,1014,1078,1140.465,1201.904,1262.42,1322.082,1380.977,1439.14,1496.649,1553.53,1609.862,1665.672,1720.975,1775.826,1830.249,1884.288,1937.954,1991.28,1991.28,0.115503596,294,0.291126531,-0.055009668,2014.94499
Effect of Particle Size and Operating Conditions on Pt3Co PEMFC Cathode Catalyst Durability,Zhiwei Yang,United States,United Technologies Research Center,2015,14.8 Pt3Co,75,0,0,0,0,0,25,0,0,0,0,0,0,0,0,0,0,0,0,0,42.33,0,0,0,0,0,0,0,0,0,57.67,14.8,,EC300,40,875,none,1,0,0,,,0,ethylene glycol,1,0,0,0,10,25,0,0,0,23,217,0.943478261,,,,,,,,25,0.22,0.2,,nafion 211,25,,,,100,0,80,100,50,,,0,0,0,,1,1923.24,1923.24,1,0.94,0.845,0.82,0.805,0.795,0.79,0.78,0.77,0.75,0.74,0.73,0.72,0.71,0.705,0.7,0.69511,0.69043,0.68594,0.68164,0.67751,0.67355,0.66974,0.66607,0.66254,0.65914,0.65586,0.65269,0.64964,0.64669,0.64384,0.64108,84.5,164,241.5,318,395,468,539,600,666,730,792,852,916.5,980,1042.665,1104.688,1166.098,1226.952,1287.269,1347.1,1406.454,1465.354,1523.842,1581.936,1639.65,1696.994,1754.028,1810.732,1867.136,1923.24,1923.24,0.1143903,295,0.251634349,-0.066935555,2014.933064
Effect of Particle Size and Operating Conditions on Pt3Co PEMFC Cathode Catalyst Durability,Zhiwei Yang,United States,United Technologies Research Center,2015,8.1 Pt3Co,75,0,0,0,0,0,25,0,0,0,0,0,0,0,0,0,0,0,0,0,42.44,0,0,0,0,0,0,0,0,0,57.56,8.1,,EC300,40,875,none,1,0,0,,,0,ethylene glycol,1,0,0,0,10,25,0,0,0,27,217,0.803703704,,,,,,,,25,0.22,0.2,,nafion 211,25,,,,100,0,80,100,50,,,0,0,0,,1,2133.24,2133.24,1,0.95,0.87,0.85,0.83,0.82,0.815,0.81,0.805,0.8,0.795,0.79,0.785,0.78,0.775,0.77,0.76511,0.76043,0.75594,0.75164,0.74751,0.74355,0.73974,0.73607,0.73254,0.72914,0.72586,0.72269,0.71964,0.71669,0.71384,0.71108,87,170,249,328,407.5,486,563.5,640,715.5,790,863.5,936,1007.5,1078,1147.665,1216.688,1285.098,1352.952,1420.269,1487.1,1553.454,1619.354,1684.842,1749.936,1814.65,1878.994,1943.028,2006.732,2070.136,2133.24,2133.24,0.103129512,296,0.615094499,0.029262212,2015.029262
Dendrimer confined Pt nanoparticles: electro-catalytic activity towards the oxygen reduction reaction and its application in polymer electrolyte membrane fuel cells,"Sahu, AK",India,CSIR Madras Complex,2015,Pt-DENs/Cest,100,0,0,0,0,0,0,0,0,0,0,0,0,0,0,0,0,0,0,0,20,0,0,0,0,0,0,0,0,0,80,1.8,,XC-72R,30,230,none,1,0,0,25,60,0,NaBH4,0,0,1,0,6,25,0,0,0,20.46,5.2,0.025415445,0.72,0.88,,,,,,5,0.2,0.2,20,nafion 212,50,130,3,2.94,100,1,60,200,200,,,0,0,0.1,,1,532,532,0,0.9,0.64,0.598,0.54,0.5,0.48,0.47,0.46,0.45,0.44,0.42,0.405,0.4,0.39,0.38,0.33,0.3,0.28,0.22,0.16431,0.1161,0.07394,0.03677,0.01,0.01,0.01,0.01,0.01,0.01,0.01,0.01,64,119.6,162,200,240,282,322,360,396,420,445.5,480,507,532,495,480,476,396,312.189,232.2,155.274,80.894,23,24,25,26,27,28,29,30,532,0.37593985,297,0.272654883,-0.06048032,2014.93952
Platinum decorated on partially exfoliated multiwalled carbon nanotubes as high performance cathode catalyst for PEMFC,S. Ramaprabhu,india,Indian Institute of Technology Madras,2015,Pt/PENT,100,0,0,0,0,0,0,0,0,0,0,0,0,0,0,0,0,0,0,0,20,0,0,0,0,0,0,0,0,0,80,3.1,,CNTs,,120,none,1,0,0,130,720,0,ethylene glycol,1,0,0,0,11,25,0,0,0,81.1,225,0.277435265,,,,,,,,11.56,0.2,0.1,20,nafion 212,50,130,4,98,90,1,40,100,100,,,0,0,0,,1,585,585,0,0.925,0.8,0.76,0.72,0.6883,0.6566,0.625,0.5966,0.5683,0.54,0.52375,0.5075,0.475,0.4466,0.4182,0.39,0.365,0.34,0.315,0.295,0.275,0.25586,0.23828,0.2221,0.20714,0.19327,0.18039,0.16838,0.15716,0.14666,0.1368,80,152,216,275.32,328.3,375,417.62,454.64,486,523.75,558.25,570,580.58,585.48,585,584,578,567,560.5,550,537.306,524.216,510.83,497.136,483.175,469.014,454.626,440.048,425.314,410.4,585.48,0.341880342,298,0.025230652,-0.195603269,2014.804397
Dendrimer confined Pt nanoparticles: electro-catalytic activity towards the oxygen reduction reaction and its application in polymer electrolyte membrane fuel cells,"Sahu, AK",India,CSIR Madras Complex,2015,Pt-DENs/Canh,100,0,0,0,0,0,0,0,0,0,0,0,0,0,0,0,0,0,0,0,20,0,0,0,0,0,0,0,0,0,80,2,,XC-72R,30,230,none,1,0,0,25,60,0,NaBH4,0,0,1,0,6,25,0,0,0,54.8,16.4,0.029927007,0.75,0.92,,,,,,5,0.2,0.2,20,nafion 212,50,130,3,2.94,100,1,60,200,200,,,0,0,0.1,,1,646,646,0,0.9,0.76,0.67,0.6,0.58,0.53,0.51,0.505,0.503,0.5,0.498,0.495,0.48,0.47,0.44,0.42,0.398,0.38,0.33,0.2833,0.24239,0.20625,0.1741,0.1453,0.11936,0.09588,0.07452,0.05501,0.03711,0.02063,0.01,76,134,180,232,265,306,353.5,402.4,450,498,544.5,576,611,616,630,636.8,646,594,538.27,484.78,433.125,383.02,334.19,286.464,239.7,193.752,148.527,103.908,59.827,30,646,0.309597523,299,0.589178796,0.022543304,2015.022543
Platinum decorated on partially exfoliated multiwalled carbon nanotubes as high performance cathode catalyst for PEMFC,S. Ramaprabhu,india,Indian Institute of Technology Madras,2015,Pt/PENT,100,0,0,0,0,0,0,0,0,0,0,0,0,0,0,0,0,0,0,0,20,0,0,0,0,0,0,0,0,0,80,3.1,,CNTs,,120,none,1,0,0,130,720,0,ethylene glycol,1,0,0,0,11,25,0,0,0,81.1,225,0.277435265,,,,,,,,11.56,0.2,0.1,20,nafion 212,50,130,4,98,90,1,50,100,100,,,0,0,0,,1,650,650,0,0.925,0.81,0.775,0.73,0.7,0.6733,0.6466,0.62,0.5983,0.5766,0.555,0.53,0.505,0.48,0.45625,0.4325,0.40875,0.385,0.36,0.335,0.31,0.28619,0.26455,0.24478,0.22667,0.21,0.19462,0.18037,0.16714,0.15483,0.14333,81,155,219,280,336.65,387.96,434,478.64,518.94,555,583,606,624,638.75,648.75,654,654.5,648,636.5,620,600.999,582.01,562.994,544.008,525,506.012,486.999,467.992,449.007,429.99,654.5,0.307692308,300,0.92186888,0.141775523,2015.141776
Platinum decorated on partially exfoliated multiwalled carbon nanotubes as high performance cathode catalyst for PEMFC,S. Ramaprabhu,india,Indian Institute of Technology Madras,2015,Pt/PENT,100,0,0,0,0,0,0,0,0,0,0,0,0,0,0,0,0,0,0,0,20,0,0,0,0,0,0,0,0,0,80,3.1,,CNTs,,120,none,1,0,0,130,720,0,ethylene glycol,1,0,0,0,11,25,0,0,0,81.1,225,0.277435265,,,,,,,,11.56,0.2,0.1,20,nafion 212,50,130,4,98,90,1,60,100,100,,,0,0,0,,1,740,740,0,0.925,0.83,0.78,0.75,0.72,0.695,0.67,0.645,0.62,0.5983,0.5766,0.555,0.53,0.505,0.48,0.455,0.4366,0.4182,0.4,0.37875,0.3575,0.33625,0.315,0.29469,0.27609,0.259,0.24323,0.22865,0.21512,0.20254,0.1908,83,156,225,288,347.5,402,451.5,496,538.47,576.6,610.5,636,656.5,672,682.5,698.56,710.94,720,719.625,715,706.125,693,677.787,662.616,647.5,632.398,617.355,602.336,587.366,572.4,720,0.27027027,301,0.92142665,0.141473333,2015.141473
Platinum decorated on partially exfoliated multiwalled carbon nanotubes as high performance cathode catalyst for PEMFC,S. Ramaprabhu,india,Indian Institute of Technology Madras,2015,Pt/PENT,100,0,0,0,0,0,0,0,0,0,0,0,0,0,0,0,0,0,0,0,20,0,0,0,0,0,0,0,0,0,80,3.1,,CNTs,,120,none,1,0,0,130,720,0,ethylene glycol,1,0,0,0,11,25,0,0,0,81.1,225,0.277435265,,,,,,,,11.56,0.2,0.1,20,nafion 212,50,130,4,98,90,1,60,100,100,,,0,0,0.1,,1,912,912,1,0.95,0.855,0.83,0.79,0.7683,0.7466,0.725,0.7,0.68125,0.6625,0.64375,0.625,0.60625,0.5875,0.56875,0.55,0.5309,0.5118,0.4927,0.4736,0.4545,0.4354,0.4163,0.3972,0.3781,0.359,0.3399,0.3208,0.302,0.28398,0.2674,85.5,166,237,307.32,373.3,435,490,545,596.25,643.75,687.5,727.5,763.75,796.25,825,849.44,870.06,886.86,899.84,909,914.34,915.86,913.56,907.44,897.5,883.74,866.16,845.6,823.542,802.2,915.86,0.219298246,302,0.819166077,0.091219164,2015.091219
Platinum decorated on partially exfoliated multiwalled carbon nanotubes as high performance cathode catalyst for PEMFC,S. Ramaprabhu,india,Indian Institute of Technology Madras,2015,Pt/PENT,100,0,0,0,0,0,0,0,0,0,0,0,0,0,0,0,0,0,0,0,20,0,0,0,0,0,0,0,0,0,80,3.1,,CNTs,,120,none,1,0,0,130,720,0,ethylene glycol,1,0,0,0,11,25,0,0,0,81.1,225,0.277435265,,,,,,,,11.56,0.2,0.1,20,nafion 212,50,130,4,98,90,1,70,100,100,,,0,0,0.1,,1,1021.29,1021.29,1,0.95,0.875,0.84,0.8,0.775,0.755,0.74,0.71,0.7,0.68,0.655,0.645,0.62,0.6,0.59,0.575,0.55,0.54,0.52,0.5,0.49,0.46,0.45,0.43,0.41,0.4,0.38,0.355,0.35,0.34511,0.34043,87.5,168,240,310,377.5,444,497,560,612,655,709.5,744,780,826,862.5,880,918,936,950,980,966,990,989,984,1000,988,958.5,980,1000.819,1021.29,1021.29,0.195830763,303,0.749675018,0.067346743,2015.067347
Pt/WO3/C nanocomposite with parallel WO3 nanorods as cathode catalyst for proton exchange membrane fuel cells,Zhilin Li,CHINA,Beijing University of Chemical Technology,2015,Pt/WO3/C,100,0,0,0,0,0,0,0,0,0,0,0,0,0,0,0,0,0,0,0,20,0,0,0,2.04,0.0434783,0,0,0,0,70,1.6,,XC-72R/oxide hybrid,30,,none,1,0,0,198,1,1,ethylene glycol,1,0,0,0,12,25,0,0,0,89,225,0.252808989,0.77,0.9,,,,,0.64,5,0.2,0.4,40,nafion 212,50,140,1,,100,1,60,20,100,,,0,0,0.05,,1,1167.87,1167.87,1,1.2,0.818,0.78,0.76,0.735,0.715,0.7,0.68,0.66,0.65,0.63,0.62,0.605,0.59,0.58,0.56,0.55,0.54,0.52,0.505,0.49056,0.47716,0.46468,0.45305,0.44217,0.43197,0.42239,0.41339,0.40489,0.39688,0.38929,81.8,156,228,294,357.5,420,476,528,585,630,682,726,767,812,840,880,918,936,959.5,981.12,1002.036,1022.296,1042.015,1061.208,1079.925,1098.214,1116.153,1133.692,1150.952,1167.87,1167.87,0.171251937,304,0.927990727,0.146098869,2015.146099
Conical nano-structure arrays of Platinum cathode catalyst for enhanced cell performance in PEMFC (proton exchange membrane fuel cell),Joyanti Chutia,India,Institute of Advanced Study in Science and Technology,2015,,100,0,0,0,0,0,0,0,0,0,0,0,0,0,0,0,0,0,0,0,60,0,0,0,0,0,0,0,0,0,40,4.4,,none,0,0,none,1,0,0,25,0,0,electro deposition,0,0,0,0,7,25,0,0,0,101.55,180,0.177252585,,,,,,,,4,0.1,0.05,,nafion 212,50,130,2.5,50,100,1,70,150,300,1,2,150,300,0,,1,632,632,0,0.92,0.84,0.8,0.75,0.705,0.69,0.64,0.6,0.595,0.57,0.54,0.5,0.49,0.45,0.42,0.4,0.395,0.37,0.33,0.3,0.295,0.26,0.23,0.2,0.19,0.17,0.15086,0.13328,0.1171,0.10214,0.08827,84,160,225,282,345,384,420,476,513,540,550,588,585,588,600,632,629,594,570,590,546,506,460,456,425,392.236,359.856,327.88,296.206,264.81,632,0.158227848,305,0.936278232,0.152426096,2015.152426
Conical nano-structure arrays of Platinum cathode catalyst for enhanced cell performance in PEMFC (proton exchange membrane fuel cell),Joyanti Chutia,India,Institute of Advanced Study in Science and Technology,2015,,100,0,0,0,0,0,0,0,0,0,0,0,0,0,0,0,0,0,0,0,60,0,0,0,0,0,0,0,0,0,40,4.4,,none,0,0,none,1,0,0,25,0,0,electro deposition,0,0,0,0,7,25,0,0,0,107.14,180,0.16800448,,,,,,,,4,0.1,0.05,,nafion 212,50,130,2.5,50,100,1,70,150,300,1,2,150,300,0,,1,684,684,0,0.95,0.81,0.78,0.74,0.705,0.68,0.66,0.62,0.6,0.58,0.56,0.52,0.5,0.49,0.47,0.43,0.405,0.39,0.38,0.34,0.31,0.3,0.28,0.25,0.22,0.2,0.18086,0.16328,0.1471,0.13214,0.11827,81,156,222,282,340,396,434,480,522,560,572,600,637,658,645,648,663,684,646,620,630,616,575,528,500,470.236,440.856,411.88,383.206,354.81,684,0.14619883,306,0.239832741,-0.07068407,2014.929316
Conical nano-structure arrays of Platinum cathode catalyst for enhanced cell performance in PEMFC (proton exchange membrane fuel cell),Joyanti Chutia,India,Institute of Advanced Study in Science and Technology,2015,,100,0,0,0,0,0,0,0,0,0,0,0,0,0,0,0,0,0,0,0,60,0,0,0,0,0,0,0,0,0,40,4.4,,none,0,0,none,1,0,0,25,0,0,electro deposition,0,0,0,0,7,25,0,0,0,133.49,180,0.134841561,,,,,,,,4,0.1,0.05,,nafion 212,50,130,2.5,50,100,1,70,150,300,1,2,150,300,0,,1,760,760,0,0.95,0.88,0.81,0.795,0.75,0.72,0.7,0.68,0.65,0.61,0.595,0.58,0.53,0.505,0.495,0.48,0.45,0.43,0.4,0.395,0.38,0.35,0.32,0.3,0.29,0.27,0.25086,0.23328,0.2171,0.20214,0.18827,88,162,238.5,300,360,420,476,520,549,595,638,636,656.5,693,720,720,731,720,750.5,760,735,704,690,696,675,652.236,629.856,607.88,586.206,564.81,760,0.131578947,307,0.051365079,-0.163175951,2014.836824
Conical nano-structure arrays of Platinum cathode catalyst for enhanced cell performance in PEMFC (proton exchange membrane fuel cell),Joyanti Chutia,India,Institute of Advanced Study in Science and Technology,2015,,100,0,0,0,0,0,0,0,0,0,0,0,0,0,0,0,0,0,0,0,60,0,0,0,0,0,0,0,0,0,40,4.4,,none,0,0,none,1,0,0,25,0,0,electro deposition,0,0,0,0,7,25,0,0,0,145.24,180,0.123932801,,,,,,,,4,0.1,0.05,,nafion 212,50,130,2.5,50,100,1,70,150,300,1,2,150,300,0,,1,912,912,1,0.95,0.88,0.84,0.81,0.795,0.78,0.75,0.72,0.7,0.68,0.65,0.62,0.6,0.58,0.56,0.54,0.52,0.5,0.49,0.47,0.45,0.42,0.4,0.395,0.38,0.35,0.32156,0.29592,0.2727,0.25157,0.23225,88,168,243,318,390,450,504,560,612,650,682,720,754,784,810,832,850,882,893,900,882,880,908.5,912,875,836.056,798.984,763.56,729.553,696.75,912,0.109649123,308,0.816854993,0.090344453,2015.090344
Hierarchical polybenzimidazole-grafted graphene hybrids as supports for Pt nanoparticle catalysts with excellent PEMFC performance,Jian Xie,United States,Indiana University-Purdue University Indianapolis,2015,Pt/PBI-XC72,100,0,0,0,0,0,0,0,0,0,0,0,0,0,0,0,0,0,0,0,30,0,0,0,0,0,0,0,0,0,70,2.6,,XC-72R,30,230,none,1,0,0,140,360,0,ethylene glycol,1,0,0,0,10,25,0,0,0,57.6,214,0.371527778,0.88,1,,,,,,5,0.1,0.1,20,nafion 212,50,135,1.5,4.14,100,0,80,200,400,,,0,0,0.1,,1,1797.09,1797.09,1,0.97,0.85,0.82,0.81,0.805,0.8,0.795,0.79,0.785,0.78,0.76,0.75,0.72,0.71,0.705,0.703,0.7,0.695,0.69,0.685,0.675,0.66531,0.65619,0.6476,0.63949,0.63183,0.62457,0.61769,0.61115,0.60494,0.59903,85,164,243,322,400,477,553,628,702,760,825,864,923,987,1054.5,1120,1181.5,1242,1301.5,1350,1397.151,1443.618,1489.48,1534.776,1579.575,1623.882,1667.763,1711.22,1754.326,1797.09,1797.09,0.055645516,309,0.883882722,0.11946225,2015.119462
Highly Active and Durable Co-Doped Pt/CCC Cathode Catalyst for Polymer Electrolyte Membrane Fuel Cells,Branko N. Popov,United States,University of South Carolina,2015,Co-doped Pt/CCC,40,0,0,0,0,0,60,0,0,0,0,0,0,0,0,0,0,0,0,0,43,0,0,0,0,0,0,0,0,0,57,5.4,,home-made carbon,,398,none,1,0,0,160,180,0,ethylene glycol,1,0,0,0,11,800,2,1,0,75,440,0.586666667,,,1000,,0.09,,0.25,25,0.1,0.1,46,nafion 212,50,140,6,1.96,100,0,80,750,750,,,0,0,0,,1,1821.3,1821.3,1,0.984,0.875,0.85,0.845,0.83,0.82,0.81,0.805,0.8,0.798,0.795,0.79,0.775,0.77,0.76,0.755,0.75,0.748,0.745,0.74,0.73,0.725,0.71,0.705,0.7,0.695,0.68,0.66,0.64086,0.62328,0.6071,87.5,170,253.5,332,410,486,563.5,640,718.2,795,869,930,1001,1064,1132.5,1200,1271.6,1341,1406,1460,1522.5,1562,1621.5,1680,1737.5,1768,1782,1794.408,1807.512,1821.3,1821.3,0.054905836,310,0.223389545,-0.076079572,2014.92392
Influence of the ionomer/carbon ratio for low-Pt loading catalyst layer prepared by reactive spray deposition technology,Haoran Yu,United States,University of Connecticut,2015,,100,0,0,0,0,0,0,0,0,0,0,0,0,0,0,0,0,0,0,0,50,0,0,0,0,0,0,0,0,0,50,4.4,,XC-72R,30,230,none,1,0,0,25,0,0,xyelene,1,0,0,0,7,25,0,0,0,62,180,0.290322581,,,,,,,0.3,25,0.07,,,nafion 211,25,,,,100,0,80,261,625,2,2,300,300,0.1,,1,1418.88,1418.88,1,1.3,0.8,0.76,0.745,0.725,0.705,0.695,0.68,0.66,0.65,0.645,0.63,0.615,0.605,0.595,0.58,0.57,0.56031,0.55119,0.5426,0.53449,0.52683,0.51957,0.51269,0.50615,0.49994,0.49403,0.48839,0.48301,0.47787,0.47296,80,152,223.5,290,352.5,417,476,528,585,645,693,738,786.5,833,870,912,952.527,992.142,1030.94,1068.98,1106.343,1143.054,1179.187,1214.76,1249.85,1284.478,1318.653,1352.428,1385.823,1418.88,1418.88,0.049334687,311,0.581936654,0.02068504,2015.020685
Stability study of ultra-low Pt thin film on TiO2¨CC core¨Cshell structure and TiO2 encapsulated in carbon nanospheres as cathode catalyst in PEMFC,Samaneh Shahgaldi,Canada,Universit¨¦ du Qu¨¦bec ¨¤ Trois-Rivi¨¨res,2015,EC-10,100,0,0,0,0,0,0,0,0,0,0,0,0,0,0,0,0,0,0,0,20,0,0,0,3.9,0.1,0,0,0,0,80,3.1,,home-made carbon/oxide hybrid,,1141,none,1,0,0,180,300,0,sputter,0,0,0,0,7,25,0,0,0,41.5,225,0.542168675,,,,,,,,,0.05,0.05,,nafion 212,50,130,3,6.895,100,1,80,100,360,,,0,0,,,1,410,410,0,0.95,0.78,0.71,0.62,0.6,0.57,0.52,0.5,0.49,0.45,0.41,0.37238,0.33898,0.30914,0.2823,0.25805,0.23602,0.21592,0.19751,0.18059,0.16497,0.15052,0.13711,0.12463,0.11299,0.1021,0.0919,0.08232,0.0733,0.06481,0.05679,78,142,186,240,285,312,350,392,405,410,409.618,406.776,401.882,395.22,387.075,377.632,367.064,355.518,343.121,329.94,316.092,301.642,286.649,271.176,255.25,238.94,222.264,205.24,187.949,170.37,410,0.12195122,312,0.934079937,0.150688505,2015.150689
Stability study of ultra-low Pt thin film on TiO2¨CC core¨Cshell structure and TiO2 encapsulated in carbon nanospheres as cathode catalyst in PEMFC,Samaneh Shahgaldi,Canada,Universit¨¦ du Qu¨¦bec ¨¤ Trois-Rivi¨¨res,2015,CS-10,100,0,0,0,0,0,0,0,0,0,0,0,0,0,0,0,0,0,0,0,20,0,0,0,3.9,0.1,0,0,0,0,80,3.1,,home-made carbon/oxide hybrid,,1000,none,1,0,0,180,300,0,sputter,0,0,0,0,7,25,0,0,0,44,225,0.511363636,,,,,,,,,0.05,0.05,,nafion 212,50,130,3,6.895,100,1,80,100,360,,,0,0,,,1,410,410,0,0.95,0.72,0.69,0.625,0.6,0.59,0.58,0.51,0.49,0.45,0.41,0.37238,0.33898,0.30914,0.2823,0.25805,0.23602,0.21592,0.19751,0.18059,0.16497,0.15052,0.13711,0.12463,0.11299,0.1021,0.0919,0.08232,0.0733,0.06481,0.05679,72,138,187.5,240,295,348,357,392,405,410,409.618,406.776,401.882,395.22,387.075,377.632,367.064,355.518,343.121,329.94,316.092,301.642,286.649,271.176,255.25,238.94,222.264,205.24,187.949,170.37,410,0.12195122,313,0.736657113,0.063307331,2015.063307
Performance of Polymer Electrolyte Membrane Fuel Cell Single Cells Prepared Using Hierarchical Microporous-Mesoporous Carbon Supported Pt Nanoparticles Activated Catalysts,E. Lust,Estonia,University of Tartu,2016,Pt-C(Mo2C)900 ¡ãC,100,0,0,0,0,0,0,0,0,0,0,0,0,0,0,0,0,0,0,0,74,0,0,0,0,0,0,0,0,0,30,4.7,,home-made carbon,,250,none,1,0,0,25,60,0,NaBH4,0,0,1,0,8,25,0,0,0,6.1,180,2.950819672,,,,,,,,5,0.7,,,nafion 115,75,80,,6,100,0,60,200,200,,,0,0,0,,1,418,418,0,1.002,0.8,0.76,0.705,0.68,0.62,0.6,0.57,0.51,0.46,0.41,0.38,0.3,0.22657,0.16428,0.11077,0.06432,0.02361,0.01,0.01,0.01,0.01,0.01,0.01,0.01,0.01,0.01,0.01,0.01,0.01,0.01,80,152,211.5,272,310,360,399,408,414,410,418,360,294.541,229.992,166.155,102.912,40.137,18,19,20,21,22,23,24,25,26,27,28,29,30,418,1.674641148,314,0.095157192,-0.130964965,2015.869035
Performance of Polymer Electrolyte Membrane Fuel Cell Single Cells Prepared Using Hierarchical Microporous-Mesoporous Carbon Supported Pt Nanoparticles Activated Catalysts,E. Lust,Estonia,University of Tartu,2016,Pt-C(Mo2C)850 ¡ãC,100,0,0,0,0,0,0,0,0,0,0,0,0,0,0,0,0,0,0,0,71,0,0,0,0,0,0,0,0,0,30,4.1,,home-made carbon,,450,none,1,0,0,25,60,0,NaBH4,0,0,1,0,8,25,0,0,0,11.8,180,1.525423729,,,,,,,,5,0.7,,,nafion 115,75,80,,6,100,0,60,200,200,,,0,0,0,,1,480,480,0,1.042,0.805,0.77,0.72,0.7,0.68,0.62,0.595,0.57,0.51,0.48,0.42,0.39,0.36156,0.33592,0.3127,0.29157,0.27225,0.25452,0.2382,0.22312,0.20915,0.19617,0.18407,0.17277,0.1622,0.15228,0.14296,0.13419,0.12591,0.11808,80.5,154,216,280,340,372,416.5,456,459,480,462,468,470.028,470.288,469.05,466.512,462.825,458.136,452.58,446.24,439.215,431.574,423.361,414.648,405.5,395.928,385.992,375.732,365.139,354.24,480,1.458333333,315,0.148923656,-0.104106084,2015.895894
Performance of Polymer Electrolyte Membrane Fuel Cell Single Cells Prepared Using Hierarchical Microporous-Mesoporous Carbon Supported Pt Nanoparticles Activated Catalysts,E. Lust,Estonia,University of Tartu,2016,Pt-C(Mo2C)750 ¡ãC,100,0,0,0,0,0,0,0,0,0,0,0,0,0,0,0,0,0,0,0,70,0,0,0,0,0,0,0,0,0,30,4.1,,home-made carbon,,610,none,1,0,0,25,60,0,NaBH4,0,0,1,0,8,25,0,0,0,27.4,180,0.656934307,,,,,,,,5,0.7,,,nafion 115,75,80,,6,100,0,60,200,200,,,0,0,0,,1,841.65,841.65,0,1.01,0.805,0.77,0.72,0.71,0.69,0.67,0.62,0.6,0.58,0.55,0.5,0.48,0.46086,0.44328,0.4271,0.41214,0.39827,0.38539,0.37338,0.36216,0.35166,0.3418,0.33254,0.32382,0.31559,0.30781,0.30045,0.29347,0.28685,0.28055,80.5,154,216,284,345,402,434,480,522,550,550,576,599.118,620.592,640.65,659.424,677.059,693.702,709.422,724.32,738.486,751.96,764.842,777.168,788.975,800.306,811.215,821.716,831.865,841.65,841.65,0.831699638,316,0.089617836,-0.134311212,2015.865689
Investigation of oxygen reduction and methanol oxidation reaction activity of PtAu nano-alloy on surface modified porous hybrid nanocarbon supports,Bhaghavathi Parambath Vinayan,Germany,Helmholtz Institute Ulm,2016,Pt/f-G-MWNTs,100,0,0,0,0,0,0,0,0,0,0,0,0,0,0,0,0,0,0,0,30,0,0,0,0,0,0,0,0,0,70,3.5,,home-made carbon,,,none,1,0,0,25,,0,NaBH4,0,0,1,0,10,25,0,0,0,61.7,217,0.351701783,,,,,,,,11.56,0.4,0.2,30,nafion 212,50,130,4,7,90,1,60,,,,,0,0,0,,1,229.8,229.8,0,0.808,0.69,0.616,0.555,0.494,0.435,0.383,0.326,0.274,0.219,0.169,0.123,0.07992,0.04199,0.01,0.01,0.01,0.01,0.01,0.01,0.01,0.01,0.01,0.01,0.01,0.01,0.01,0.01,0.01,0.01,0.01,69,123.2,166.5,197.6,217.5,229.8,228.2,219.2,197.1,169,135.3,95.904,54.587,14,15,16,17,18,19,20,21,22,23,24,25,26,27,28,29,30,229.8,1.740644038,317,0.10337738,-0.126253939,2015.873746
Investigation of oxygen reduction and methanol oxidation reaction activity of PtAu nano-alloy on surface modified porous hybrid nanocarbon supports,Bhaghavathi Parambath Vinayan,Germany,Helmholtz Institute Ulm,2016,PtAu/f-G,50,0,50,0,0,0,0,0,0,0,0,0,0,0,0,0,0,0,0,0,30,0,0,0,0,0,0,0,0,0,70,3.9,,home-made carbon,,,none,1,0,0,25,,0,NaBH4,0,0,1,0,10,25,0,0,0,63,217,0.344444444,,,,,,,,11.56,0.4,0.2,30,nafion 212,50,130,4,7,90,1,60,,,,,0,0,0,,1,249.9,249.9,0,0.874,0.722,0.637,0.572,0.509,0.457,0.403,0.357,0.305,0.257,0.213,0.166,0.12202,0.08333,0.04905,0.01846,0.01,0.01,0.01,0.01,0.01,0.01,0.01,0.01,0.01,0.01,0.01,0.01,0.01,0.01,0.01,72.2,127.4,171.6,203.6,228.5,241.8,249.9,244,231.3,213,182.6,146.424,108.329,68.67,27.69,16,17,18,19,20,21,22,23,24,25,26,27,28,29,30,249.9,1.600640256,318,0.003540561,-0.269300496,2015.7307
Investigation of oxygen reduction and methanol oxidation reaction activity of PtAu nano-alloy on surface modified porous hybrid nanocarbon supports,Bhaghavathi Parambath Vinayan,Germany,Helmholtz Institute Ulm,2016,PtAu/f-G-MWNTs,50,0,50,0,0,0,0,0,0,0,0,0,0,0,0,0,0,0,0,0,30,0,0,0,0,0,0,0,0,0,70,3.9,,home-made carbon,,,none,1,0,0,25,,0,NaBH4,0,0,1,0,10,25,0,0,0,96,217,0.226041667,,,,,,,,11.56,0.4,0.2,30,nafion 212,50,130,4,7,90,1,60,,,,,0,0,0,,1,313.2,313.2,0,0.861,0.743,0.664,0.61,0.566,0.525,0.475,0.435,0.389,0.348,0.313,0.267,0.215,0.1665,0.12411,0.08675,0.05356,0.0239,0.01,0.01,0.01,0.01,0.01,0.01,0.01,0.01,0.01,0.01,0.01,0.01,0.01,74.3,132.8,183,226.4,262.5,285,304.5,311.2,313.2,313,293.7,258,216.45,173.754,130.125,85.696,40.63,18,19,20,21,22,23,24,25,26,27,28,29,30,313.2,1.277139208,319,0.087087068,-0.135891307,2015.864109
Graphene-Supported Platinum Catalyst-Based Membrane Electrode Assembly for PEM Fuel Cell,Yilser Devrim,turkey,Atilim University,2016,Pt/G,100,0,0,0,0,0,0,0,0,0,0,0,0,0,0,0,0,0,0,0,31,0,0,0,0,0,0,0,0,0,69,4.1,,graphene,,600,none,1,0,0,120,90,0,ethylene glycol,1,0,0,0,10,25,0,0,0,61.7,217,0.351701783,,,,,,,5,0.4,0.4,0.4,,nafion 212,50,130,3,6.88,100,1,70,225,225,1.5,1.5,225,225,0.1,,1,1337.73,1337.73,1,0.98,0.83,0.798,0.77,0.74,0.73,0.7,0.695,0.68,0.67,0.64,0.62,0.605,0.59056,0.57716,0.56468,0.55305,0.54217,0.53197,0.52239,0.51339,0.50489,0.49688,0.48929,0.48211,0.4753,0.46883,0.46268,0.45682,0.45124,0.44591,83,159.6,231,296,365,420,486.5,544,603,640,682,726,767.728,808.024,847.02,884.88,921.689,957.546,992.541,1026.78,1060.269,1093.136,1125.367,1157.064,1188.25,1218.958,1249.236,1279.096,1308.596,1337.73,1337.73,0.299014001,320,0.674236624,0.045164222,2016.045164
Comparison of two different catalyst preparation methods for graphene nanoplatelets supported platinum catalysts,Ayse Bayrak?eken Yurtcan,turkey,Atat¨¹rk University,2016,Etek,100,0,0,0,0,0,0,0,0,0,0,0,0,0,0,0,0,0,0,0,17.3,0,0,0,0,0,0,0,0,0,82.7,3.4,,graphene,,750,none,1,0,0,198,1,1,ethylene glycol,1,0,0,0,10,25,0,0,0,24.3,225,0.925925926,,,,,,,,,0.3,0.4,20,nafion 212,50,130,3,,100,1,70,250,250,,,0,0,0,,1,480,480,0,0.95,0.8,0.75,0.71,0.695,0.65,0.6,0.55,0.52,0.5,0.48,0.41,0.4,0.35,0.3,0.22,0.14657,0.08428,0.03077,0.01,0.01,0.01,0.01,0.01,0.01,0.01,0.01,0.01,0.01,0.01,0.01,80,150,213,278,325,360,385,416,450,480,451,480,455,420,330,234.512,143.276,55.386,19,20,21,22,23,24,25,26,27,28,29,30,480,0.625,321,0.618232114,0.030084096,2016.030084
Atomic layer deposition of ultrathin layered TiO 2 on Pt/C cathode catalyst for extended durability in polymer electrolyte fuel cells,Jae young Lee,Korea,Gwangju Institute of Science and Technology (GIST),2016,TiO 2 (10)/Pt/C(Before ADT),100,0,0,0,0,0,0,0,0,0,0,0,0,0,0,0,0,0,0,0,40,0,0,0,20,10,0,0,0,0,60,4,,XC-72R,30,,none,1,0,0,198,1.6,1,ethylene glycol,1,0,0,0,10,25,0,0,0,61.7,217,0.351701783,,,,,,,,9,0.3,0.3,20,nafion 212,50,,,,100,1,80,,,,,0,0,0,,1,601.381,601.381,0,0.93,0.8,0.75,0.73,0.7,0.66,0.64,0.61,0.61,0.56,0.51,0.48,0.45156,0.42592,0.4027,0.38157,0.36225,0.34452,0.3282,0.31312,0.29915,0.28568,0.27315,0.26147,0.25054,0.2403,0.23068,0.22164,0.21312,0.20507,0.19746,80,150,219,280,330,384,427,488,504,510,528,541.872,553.696,563.78,572.355,579.6,585.684,590.76,594.928,598.3,599.928,600.93,601.381,601.296,600.75,599.768,598.428,596.736,594.703,592.38,601.381,0.498851809,322,0.034898568,-0.181322494,2015.818678
Atomic layer deposition of ultrathin layered TiO 2 on Pt/C cathode catalyst for extended durability in polymer electrolyte fuel cells,Jae young Lee,Korea,Gwangju Institute of Science and Technology (GIST),2016,Pt/C(Before ADT),100,0,0,0,0,0,0,0,0,0,0,0,0,0,0,0,0,0,0,0,46.7,0,0,0,0,0,0,0,0,0,53.3,4,,XC-72R,30,230,none,1,0,0,198,1.6,1,ethylene glycol,1,0,0,0,10,25,0,0,0,61.7,214,0.346839546,,,,,,,,9,0.3,0.3,20,nafion 212,50,,,,100,1,80,,,,,0,0,0,,1,832.38,832.38,0,0.93,0.8,0.75,0.73,0.7,0.7,0.68,0.65,0.65,0.61,0.59,0.56,0.53156,0.50592,0.4827,0.46157,0.44225,0.42452,0.4082,0.39312,0.37915,0.36568,0.35315,0.34147,0.33054,0.3203,0.31068,0.30164,0.29312,0.28507,0.27746,80,150,219,280,350,408,455,520,549,590,616,637.872,657.696,675.78,692.355,707.6,721.684,734.76,746.928,758.3,767.928,776.93,785.381,793.296,800.75,807.768,814.428,820.736,826.703,832.38,832.38,0.360412312,323,0.77687076,0.07616675,2016.076167
Evaluation of Pt-Au/MWCNT (Multiwalled Carbon Nanotubes) electrocatalyst performance as cathode of a proton exchange membrane fuel cell,R.M. Felix-Navarro,mexico,Instituto Tecnologico de Tijuana,2016,Pt-Au/MWCNT,54.13,0,45.87,0,0,0,0,0,0,0,0,0,0,0,0,0,0,0,0,0,20,0,0,0,0,0,0,0,0,0,80,3.26,0.47,CNTs,,120,none,1,0,0,25,180,0,NaBH4,0,0,1,0,7,25,0,0,1,24.93,225,0.902527076,,,,,,,3.05,9,0.269,0.5,20,nafion 212,50,,,,50,1,60,,,,,0,0,0.0689,,1,374,374,0,0.98,0.79,0.72,0.675,0.625,0.58,0.525,0.49,0.44,0.405,0.37,0.34,0.285,0.26,0.235,0.2,0.16,0.12,0.08238,0.04898,0.01914,0.01,0.01,0.01,0.01,0.01,0.01,0.01,0.01,0.01,0.01,79,144,202.5,250,290,315,343,352,364.5,370,374,342,338,329,300,256,204,148.284,93.062,38.28,21,22,23,24,25,26,27,28,29,30,374,0.719251337,324,0.997800675,0.284806098,2016.284806
Evaluation of Pt-Au/MWCNT (Multiwalled Carbon Nanotubes) electrocatalyst performance as cathode of a proton exchange membrane fuel cell,R.M. Felix-Navarro,Mexico,Instituto Tecnologico de Tijuana,2016,Pt-Au/MWCNT,54.13,0,45.87,0,0,0,0,0,0,0,0,0,0,0,0,0,0,0,0,0,20,0,0,0,0,0,0,0,0,0,80,3.26,0.47,CNTs,,120,none,1,0,0,25,180,0,NaBH4,0,0,1,0,7,25,0,0,1,24.93,225,0.902527076,,,,,,,1.88,9,0.269,0.5,20,nafion 212,50,,,,50,1,60,,,,,0,0,0.0689,,1,390.5,390.5,0,0.98,0.74,0.71,0.675,0.63,0.59,0.56,0.5,0.465,0.425,0.39,0.355,0.305,0.275,0.24,0.2,0.16,0.11,0.0633,0.02239,0.01,0.01,0.01,0.01,0.01,0.01,0.01,0.01,0.01,0.01,0.01,74,142,202.5,252,295,336,350,372,382.5,390,390.5,366,357.5,336,300,256,187,113.94,42.541,20,21,22,23,24,25,26,27,28,29,30,390.5,0.688860435,325,0.143252143,-0.106582162,2015.893418
Evaluation of Pt-Au/MWCNT (Multiwalled Carbon Nanotubes) electrocatalyst performance as cathode of a proton exchange membrane fuel cell,R.M. Felix-Navarro,Mexico,Instituto Tecnologico de Tijuana,2016,Pt-Au/MWCNT,54.13,0,45.87,0,0,0,0,0,0,0,0,0,0,0,0,0,0,0,0,0,20,0,0,0,0,0,0,0,0,0,80,3.26,0.47,CNTs,,120,none,1,0,0,25,180,0,NaBH4,0,0,1,0,7,25,0,0,1,24.93,225,0.902527076,,,,,,,0.35,9,0.269,0.5,20,nafion 212,50,,,,50,1,60,,,,,0,0,0.0689,,1,429,429,0,0.98,0.75,0.705,0.662,0.64,0.6,0.56,0.525,0.49,0.467,0.42,0.39,0.35,0.305,0.28,0.235,0.2,0.16,0.11,0.0633,0.02239,0.01,0.01,0.01,0.01,0.01,0.01,0.01,0.01,0.01,0.01,75,141,198.6,256,300,336,367.5,392,420.3,420,429,420,396.5,392,352.5,320,272,198,120.27,44.78,21,22,23,24,25,26,27,28,29,30,429,0.627039627,326,0.769202105,0.07362217,2016.073622
Evaluation of Pt-Au/MWCNT (Multiwalled Carbon Nanotubes) electrocatalyst performance as cathode of a proton exchange membrane fuel cell,R.M. Felix-Navarro,Mexico,Instituto Tecnologico de Tijuana,2016,Pt-Au/MWCNT,54.13,0,45.87,0,0,0,0,0,0,0,0,0,0,0,0,0,0,0,0,0,20,0,0,0,0,0,0,0,0,0,80,3.26,0.47,CNTs,,120,none,1,0,0,25,180,0,NaBH4,0,0,1,0,7,25,0,0,1,24.93,225,0.902527076,,,,,,,0.7,9,0.269,0.5,20,nafion 212,50,,,,50,1,60,,,,,0,0,0.0689,,1,616,616,0,0.98,0.82,0.75,0.72,0.69,0.655,0.63,0.6,0.575,0.55,0.54,0.515,0.495,0.465,0.44,0.405,0.38,0.35,0.315,0.29,0.27,0.225,0.2,0.15,0.1,0.0533,0.01239,0.01,0.01,0.01,0.01,82,150,216,276,327.5,378,420,460,495,540,566.5,594,604.5,616,607.5,608,595,567,551,540,472.5,440,345,240,133.25,32.214,27,28,29,30,616,0.436688312,327,0.962765432,0.178372023,2016.178372
Development of graphene supported platinum nanoparticles for polymer electrolyte membrane fuel cells: Effect of support type and impregnationereduction methods,Selmiye Alkan Gu¡§rsel,Turkey,Sabanci University,2016,100,100,0,0,0,0,0,0,0,0,0,0,0,0,0,0,0,0,0,0,0,20,0,0,0,0,0,0,0,0,0,80,2.8,,graphene,,600,none,1,0,0,150,720,0,ethylene glycol,1,0,0,0,10,25,0,0,0,71,225,0.316901408,,,,,,,,25,0.25,0.25,,nafion 211,25,120,,0.5,100,1,60,225,300,1.5,2,225,300,,,1,120,120,0,0.96,0.68,0.54,0.4,0.27481,0.17358,0.09003,0.0199,0.01,0.01,0.01,0.01,0.01,0.01,0.01,0.01,0.01,0.01,0.01,0.01,0.01,0.01,0.01,0.01,0.01,0.01,0.01,0.01,0.01,0.01,0.01,68,108,120,109.924,86.79,54.018,13.93,8,9,10,11,12,13,14,15,16,17,18,19,20,21,22,23,24,25,26,27,28,29,30,120,2.083333333,328,0.077156885,-0.142445857,2015.857554
Development of graphene supported platinum nanoparticles for polymer electrolyte membrane fuel cells: Effect of support type and impregnationereduction methods,Selmiye Alkan Gu¡§rsel,Turkey,Sabanci University,2016,100,100,0,0,0,0,0,0,0,0,0,0,0,0,0,0,0,0,0,0,0,20,0,0,0,0,0,0,0,0,0,80,3,,XC-72R,30,230,none,1,0,0,150,720,0,ethylene glycol,1,0,0,0,10,25,0,0,0,69,225,0.326086957,,,,,,,,25,0.25,0.25,,nafion 211,25,120,,0.5,100,1,60,225,300,1.5,2,225,300,,,1,214.272,214.272,0,0.96,0.65,0.56,0.48,0.425,0.38,0.33783,0.30065,0.26762,0.23808,0.21151,0.18749,0.16565,0.14573,0.12747,0.11067,0.09517,0.08083,0.06751,0.05512,0.04355,0.03273,0.02225,0.01243,0.01,0.01,0.01,0.01,0.01,0.01,0.01,65,112,144,170,190,202.698,210.455,214.096,214.272,211.51,206.239,198.78,189.449,178.458,166.005,152.272,137.411,121.518,104.728,87.1,68.733,48.95,28.589,24,25,26,27,28,29,30,214.272,1.166741338,329,0.351576063,-0.03810689,2015.961893
Development of graphene supported platinum nanoparticles for polymer electrolyte membrane fuel cells: Effect of support type and impregnationereduction methods,Selmiye Alkan Gu¡§rsel,Turkey,Sabanci University,2016,100,100,0,0,0,0,0,0,0,0,0,0,0,0,0,0,0,0,0,0,0,20,0,0,0,0,0,0,0,0,0,80,1.9,,graphene,,600,none,1,0,0,150,720,0,ethylene glycol,1,0,0,0,10,25,0,0,0,138,225,0.163043478,,,,,,,,25,0.25,0.25,,nafion 211,25,120,,0.5,100,1,60,225,300,1.5,2,225,300,,,1,320,320,0,0.96,0.8,0.725,0.66,0.6,0.55,0.5,0.45,0.4,0.3533,0.31239,0.27625,0.2441,0.2153,0.18936,0.16588,0.14452,0.12501,0.10711,0.09063,0.07542,0.06132,0.04823,0.03604,0.02465,0.01363,0.01,0.01,0.01,0.01,0.01,80,145,198,240,275,300,315,320,317.97,312.39,303.875,292.92,279.89,265.104,248.82,231.232,212.517,192.798,172.197,150.84,128.772,106.106,82.892,59.16,34.075,26,27,28,29,30,320,0.78125,330,0.214581843,-0.079062357,2015.920938
Nitrogen and carbon doped titanium oxide as an alternative and durable electrocatalyst support in polymer electrolyte fuel cells,P.Dhanasekaran,India,CSIR Madras Complex,2016,Pt/TiON-6,100,0,0,0,0,0,0,0,0,0,0,0,0,0,0,0,0,0,0,0,41,13.8,0,0,32.3,17.5,0,0,0,0,11,3.5,,home-made carbon/oxide hybrid,,,none,1,0,0,60,180,0,hydrogen peroxide,0,0,1,0,2,25,0,0,0,40,58.16,0.1454,,0.85,,,,,0.42857,25,0.2,0.2,40,nafion 212,50,130,2,6,80,1,60,180,450,1.2,3,180,450,0,,1,342,342,0,0.95,0.735,0.65,0.598,0.55,0.515,0.475,0.44,0.41,0.38,0.34,0.3,0.25,0.18,0.1154,0.06007,0.01213,0.01,0.01,0.01,0.01,0.01,0.01,0.01,0.01,0.01,0.01,0.01,0.01,0.01,0.01,73.5,130,179.4,220,257.5,285,308,328,342,340,330,300,234,161.56,90.105,19.408,17,18,19,20,21,22,23,24,25,26,27,28,29,30,342,0.584795322,331,0.380863633,-0.030321336,2015.969679
Nitrogen and carbon doped titanium oxide as an alternative and durable electrocatalyst support in polymer electrolyte fuel cells,P.Dhanasekaran,India,CSIR Madras Complex,2016,Pt/HT-TiO2,100,0,0,0,0,0,0,0,0,0,0,0,0,0,0,0,0,0,0,0,42,0,0,0,66.2,25.3,0,0,0,0,0,3.9,,home-made carbon/oxide hybrid,,,none,1,0,0,80,160,0,formic acid,0,0,1,0,2,25,0,0,0,19,123,0.647368421,,0.87,,,,,0.42857,25,0.2,0.2,40,nafion 212,50,130,2,6,80,1,60,180,450,1.2,3,180,450,0,,1,407,407,0,0.99,0.79,0.735,0.695,0.65,0.615,0.575,0.52,0.498,0.45,0.401,0.37,0.305,0.25,0.1988,0.15421,0.11503,0.08033,0.04939,0.02162,0.01,0.01,0.01,0.01,0.01,0.01,0.01,0.01,0.01,0.01,0.01,79,147,208.5,260,307.5,345,364,398.4,405,401,407,366,325,278.32,231.315,184.048,136.561,88.902,41.078,20,21,22,23,24,25,26,27,28,29,30,407,0.491400491,332,0.624785688,0.031807424,2016.031807
Nitrogen and carbon doped titanium oxide as an alternative and durable electrocatalyst support in polymer electrolyte fuel cells,P.Dhanasekaran,India,CSIR Madras Complex,2016,Pt/TiON-4,100,0,0,0,0,0,0,0,0,0,0,0,0,0,0,0,0,0,0,0,38,13.5,0,0,35.5,18.4,0,0,0,0,10,5.5,,home-made carbon/oxide hybrid,,,none,1,0,0,60,180,0,hydrogen peroxide,0,0,1,0,2,25,0,0,0,38,184.7,0.486052632,,0.89,,,,,0.42857,25,0.2,0.2,40,nafion 212,50,130,2,6,80,1,60,180,450,1.2,3,180,450,0,,1,410,410,0,0.965,0.775,0.71,0.67,0.625,0.6,0.565,0.53,0.5,0.455,0.41,0.37,0.32,0.27,0.185,0.10718,0.04147,0.01,0.01,0.01,0.01,0.01,0.01,0.01,0.01,0.01,0.01,0.01,0.01,0.01,0.01,77.5,142,201,250,300,339,371,400,409.5,410,407,384,351,259,160.77,66.352,17,18,19,20,21,22,23,24,25,26,27,28,29,30,410,0.487804878,333,0.705993236,0.054171693,2016.054172
Nitrogen and carbon doped titanium oxide as an alternative and durable electrocatalyst support in polymer electrolyte fuel cells,P.Dhanasekaran,India,CSIR Madras Complex,2016,Pt/TiON-1,100,0,0,0,0,0,0,0,0,0,0,0,0,0,0,0,0,0,0,0,41,7.71,0,0,47.2,22.5,0,0,0,0,5,5.5,,home-made carbon/oxide hybrid,,,none,1,0,0,60,180,0,hydrogen peroxide,0,0,1,0,2,25,0,0,0,30,184.7,0.615666667,,0.91,,,,,0.42857,25,0.2,0.2,40,nafion 212,50,130,2,6,80,1,60,180,450,1.2,3,180,450,0,,1,468,468,0,0.97,0.805,0.75,0.703,0.675,0.63,0.602,0.565,0.53,0.497,0.455,0.425,0.39,0.345,0.3,0.24,0.18431,0.1361,0.09394,0.05677,0.02375,0.01,0.01,0.01,0.01,0.01,0.01,0.01,0.01,0.01,0.01,80.5,150,210.9,270,315,361.2,395.5,424,447.3,455,467.5,468,448.5,420,360,294.896,231.37,169.092,107.863,47.5,21,22,23,24,25,26,27,28,29,30,468,0.427350427,334,0.19072854,-0.087521473,2015.912479
Nitrogen and carbon doped titanium oxide as an alternative and durable electrocatalyst support in polymer electrolyte fuel cells,P.Dhanasekaran,India,CSIR Madras Complex,2016,Pt/C,100,0,0,0,0,0,0,0,0,0,0,0,0,0,0,0,0,0,0,0,40,0,0,0,0,0,0,0,0,0,60,3.9,1.3,XC-72R,30,230,none,1,0,0,198,1.6,1,ethylene glycol,1,0,0,0,10,25,0,0,0,61.7,217,0.351701783,,0.91,,,,,0.42857,25,0.2,0.2,40,nafion 212,50,130,2,6,80,1,60,180,450,1.2,3,180,450,0,,1,498,498,0,0.98,0.765,0.765,0.69,0.645,0.62,0.598,0.56,0.54,0.51,0.475,0.45,0.415,0.38,0.335,0.275,0.21931,0.1711,0.12894,0.09177,0.05875,0.02923,0.01,0.01,0.01,0.01,0.01,0.01,0.01,0.01,0.01,76.5,153,207,258,310,358.8,392,432,459,475,495,498,494,469,412.5,350.896,290.87,232.092,174.363,117.5,61.383,22,23,24,25,26,27,28,29,30,498,0.401606426,335,0.446605372,-0.013424259,2015.986576
Polybenzimidazole (PBI) Functionalized Nanographene as Highly Stable Catalyst Support for Polymer Electrolyte Membrane Fuel Cells (PEMFCs),Jian Xie,United States,Indiana University-Purdue University Indianapolis,2016,100,100,0,0,0,0,0,0,0,0,0,0,0,0,0,0,0,0,0,0,0,50,0,0,0,0,0,0,0,0,0,50,4.4,,graphene,,600,none,1,0,0,140,720,0,ethylene glycol,1,0,0,0,10,25,0,0,0,25.8,237,0.918604651,,,10000,,140,,0.54,5,0.11,0.1,20,nafion 212,50,135,1.5,4.14,100,0,80,,,,,0,0,0.28,,1,1085.4,1085.4,1,0.96,0.85,0.82,0.8,0.78,0.765,0.755,0.74,0.73,0.71,0.7,0.69,0.67,0.65,0.64,0.62,0.6,0.575,0.56,0.52,0.5,0.48086,0.46328,0.4471,0.43214,0.41827,0.40539,0.39338,0.38216,0.37166,0.3618,85,164,240,312,382.5,453,518,584,639,700,759,804,845,896,930,960,977.5,1008,988,1000,1009.806,1019.216,1028.33,1037.136,1045.675,1054.014,1062.126,1070.048,1077.814,1085.4,1085.4,0.101345126,336,0.029705135,-0.188514496,2015.811486
Polybenzimidazole (PBI) Functionalized Nanographene as Highly Stable Catalyst Support for Polymer Electrolyte Membrane Fuel Cells (PEMFCs),Jian Xie,United States,Indiana University-Purdue University Indianapolis,2016,100,100,0,0,0,0,0,0,0,0,0,0,0,0,0,0,0,0,0,0,0,50,0,0,0,0,0,0,0,0,0,50,4.4,,graphene,,600,none,1,0,0,140,720,0,ethylene glycol,1,0,0,0,10,25,0,0,0,27.7,240.9,0.86967509,,,10000,,60,,0.54,5,0.11,0.1,20,nafion 212,50,135,1.5,4.14,100,0,80,,,,,0,0,0.28,,1,1288,1288,1,0.95,0.855,0.83,0.81,0.79,0.775,0.765,0.755,0.75,0.74,0.725,0.72,0.71,0.7,0.68,0.67,0.66,0.65,0.64,0.625,0.61,0.595,0.58,0.56,0.53,0.495,0.46195,0.43241,0.40583,0.38179,0.35995,85.5,166,243,316,387.5,459,528.5,600,666,725,792,852,910,952,1005,1056,1105,1152,1187.5,1220,1249.5,1276,1288,1272,1237.5,1201.07,1167.507,1136.324,1107.191,1079.85,1288,0.085403727,337,0.919011546,0.139845356,2016.139845
