Repository: ruiding-uchicago/Applying-Machine-Learning-to-Boost-the-Development-of-High-performance-Membrane-Electrode-Assembly

The code file was write in jupyter notebook and saved in the corresponding format of .ipynb. To run the code, we suggest users to install Anaconda 3 in windows 10 and install the following necessary python packages with the same or higher version to set up compatible environment:
Python 3.7
jupyter 1.0.0
keras 2.3.1
numpy 1.18.1
pandas 1.0.1
scikit-learn 0.22.1
matplotlib 3.1.3
deep-belief-network 1.0.3
tensorflow-gpu 1.14.0
seaborn 0.10.0
R-Studio 8.13.176095 (for apriori algorithm)
Please notice that the computing of artificial neural network was runned on GPU.

File: Others/database_oxygen.csv (part 8 of 11)
,organic reducing agent,pH,Annealing Temperature,Annealing Time/h,Atomosphere h2,Atomosphere inert,ECSA m2/g,Mass Activity mA mg-1,Specific Activity mA cm-2,Half wave potential £¨V vsRHE£©,Onset Potential £¨V vsRHE£©,ADT cycles,Reduce in half wave potential  mV,Reduce in MA/ mA mg-1,Reduce in SA/mA cm-2,I/C Ratio(ionomer/catalyst),Area cm2,Cathodic Loading Amount mgPt cm-2,Anodic Platinum Loading Amount mgPt cm-2,Anodic catalyst type x wt% Pt/C,Membrane,membrane thickness,Hot Press Temperature,Hot Press Time min,Hot Press Pressure Mpa,Humidity %,GDE for 1,celltemp,Flowing rate of H2 ml min-1,flowing rate of cathode gas(O2/air),stoichiometry/anode,stoichiometry/cathode,stoich to flow anode,stoich to flow cathode,Back Pressure Mpa,"Current decay at 0.6V(ma,cm2)",Cathode gas oxygen ratio,Maximum Power Density mW cm-2,MPD caculated,qualified,Open Circuit Voltage V,Voltage 100mA cm0,Voltage 200mA cm0,Voltage 300mA cm0,Voltage 400mA cm0,Voltage 500mA cm0,Voltage 600mA cm0,Voltage 700mA cm0,Voltage 800mA cm0,Voltage 900mA cm0,Voltage 1000mA cm0,Voltage 1100mA cm0,Voltage 1200mA cm0,Voltage 1300mA cm0,Voltage 1400mA cm0,Voltage 1500mA cm0,Voltage 1600mA cm0,Voltage 1700mA cm0,Voltage 1800mA cm0,Voltage 1900mA cm0,Voltage 2000mA cm0,Voltage 2100mA cm0,Voltage 2200mA cm0,Voltage 2300mA cm0,Voltage 2400mA cm0,Voltage 2500mA cm0,Voltage 2600mA cm0,Voltage 2700mA cm0,Voltage 2800mA cm0,Voltage 2900mA cm0,Voltage 3000mA cm0,,,,,,,,,,,,,,,,,,,,,,,,,,,,,,,,pt use,,Rand,Rand num,Year for plot
Self-Supported Mesostructured Pt-Based Bimetallic Nanospheres Containing an Intermetallic Phase as Ultrastable Oxygen Reduction Electrocatalysts,Sung-Dae Yim,korea,University of Science and Technology,2016,Meso_PtNi_2,66.7,0,0,0,0,33.3,0,0,0,0,0,0,0,0,0,0,0,0,0,0,100,0,0,0,0,0,0,0,0,0,0,2.72,0.58,none,0,0,nanocage,0,1,0,25,0,0,none,0,1,0,0,7,600,2,1,0,39,1340,3.435897436,0.904,1,,,,,3,10,0.103,0.211,20,nafion 212,50,120,,20,100,0,80,696,1654,,,0,0,0.15,,1,1466.55,1466.55,1,0.975,0.885,0.86,0.835,0.813,0.795,0.775,0.755,0.735,0.72,0.7,0.68086,0.66328,0.6471,0.63214,0.61827,0.60539,0.59338,0.58216,0.57166,0.5618,0.55254,0.54382,0.53559,0.52781,0.52045,0.51347,0.50685,0.50055,0.49456,0.48885,88.5,172,250.5,325.2,397.5,465,528.5,588,648,700,748.946,795.936,841.23,884.996,927.405,968.624,1008.746,1047.888,1086.154,1123.6,1160.334,1196.404,1231.857,1266.744,1301.125,1335.022,1368.495,1401.54,1434.224,1466.55,1466.55,0.070232859,338,0.865088186,0.110346881,2016.110347
Synthesis of Graphene-Supported PtCoFe Alloy with Di?erent Thermal Treatment Procedures as Highly Active Oxygen Reduction Reaction Electrocatalysts for Proton Exchange Membrane Fuel Cells,Mehran Javanbakht,iran,Amirkabir University of Technology,2016,PtCoFe/Gr-500,96.417,0,0,0,0,0,8,3.58,0,0,0,0,0,0,0,0,0,0,0,0,31.86,0,0,0,0,0,0,0,0,0,67,7.4,0.1,graphene,,161,none,1,0,0,120,1440,0,NaBH4,0,0,1,0,7,500,1,0,1,66,217,0.328787879,,,,,,,,5,0.1,0.1,20,nafion 112,50,130,0.67,4.9,98,1,80,75,150,,,0,0,0,,1,360,360,0,0.95,0.755,0.69,0.63,0.59,0.545,0.505,0.48,0.445,0.4,0.35,0.3033,0.26239,0.22625,0.1941,0.1653,0.13936,0.11588,0.09452,0.07501,0.05711,0.04063,0.02542,0.01132,0.01,0.01,0.01,0.01,0.01,0.01,0.01,75.5,138,189,236,272.5,303,336,356,360,350,333.63,314.868,294.125,271.74,247.95,222.976,196.996,170.136,142.519,114.22,85.323,55.924,26.036,24,25,26,27,28,29,30,360,0.277777778,339,0.515311822,0.003839047,2016.003839
Synthesis of Graphene-Supported PtCoFe Alloy with Di?erent Thermal Treatment Procedures as Highly Active Oxygen Reduction Reaction Electrocatalysts for Proton Exchange Membrane Fuel Cells,Mehran Javanbakht,iran,Amirkabir University of Technology,2016,PtCoFe/Gr-FD,96.5,0,0,0,0,0,7.7,3.4,0,0,0,0,0,0,0,0,0,0,0,0,31.9,0,0,0,0,0,0,0,0,0,67,6.8,0.1,graphene,,161,none,1,0,0,120,1440,0,NaBH4,0,0,1,0,7,500,1,0,1,67,217,0.323880597,,,,,,,,5,0.1,0.1,20,nafion 112,50,130,0.67,4.9,98,1,80,75,150,,,0,0,0,,1,450,450,0,0.93,0.83,0.775,0.73,0.7,0.65,0.61,0.59,0.55,0.5,0.38,0.27185,0.18313,0.10904,0.04624,0.01,0.01,0.01,0.01,0.01,0.01,0.01,0.01,0.01,0.01,0.01,0.01,0.01,0.01,0.01,0.01,83,155,219,280,325,366,413,440,450,380,299.035,219.756,141.752,64.736,15,16,17,18,19,20,21,22,23,24,25,26,27,28,29,30,450,0.222222222,340,0.510425123,0.002613488,2016.002613
Platinum nanoparticles supported on nitrogen and fluorine co-doped graphite nanofibers as an excellent and durable oxygen reduction catalyst for polymer electrolyte fuel cells,A.K. Sahu,india,CSIR Madras Complex,2016,Pt/GNF,100,0,0,0,0,0,0,0,0,0,0,0,0,0,0,0,0,0,0,0,20,0,0,0,0,0,0,0,0,0,80,5.7,,carbon nanofiber,,,none,1,0,0,140,360,0,ethylene glycol,1,0,0,0,10,25,0,0,0,71,12.2,0.017183099,0.76,0.95,1000,0.18,,,,25,0.1,0.1,20,nafion 212,50,130,3,1.96,80,1,70,525,650,,,0,0,,,1,610.41,610.41,0,0.85,0.82,0.795,0.75,0.705,0.695,0.65,0.61,0.59,0.56,0.52,0.49,0.45,0.41,0.39,0.37086,0.35328,0.3371,0.32214,0.30827,0.29539,0.28338,0.27216,0.26166,0.2518,0.24254,0.23382,0.22559,0.21781,0.21045,0.20347,82,159,225,282,347.5,390,427,472,504,520,539,540,533,546,556.29,565.248,573.07,579.852,585.713,590.78,595.098,598.752,601.818,604.32,606.35,607.932,609.093,609.868,610.305,610.41,610.41,0.163824315,341,0.243600262,-0.069476829,2015.930523
Platinum nanoparticles supported on nitrogen and fluorine co-doped graphite nanofibers as an excellent and durable oxygen reduction catalyst for polymer electrolyte fuel cells,A.K. Sahu,india,CSIR Madras Complex,2016,Pt/N-GNF,100,0,0,0,0,0,0,0,0,0,0,0,0,0,0,0,0,0,0,0,20,4.5,0,0,0,0,0,0,0,0,76.4,4.5,,nitrogen-doped carbon nanofiber,,,none,1,0,0,140,360,0,ethylene glycol,1,0,0,0,10,25,0,0,0,11.5,18.3,0.159130435,0.8,0.98,1000,0.13,,,,25,0.1,0.1,20,nafion 212,50,130,3,1.96,80,1,70,525,650,,,0,0,,,1,942.09,942.09,1,0.95,0.85,0.81,0.795,0.76,0.72,0.7,0.69,0.65,0.62,0.61,0.595,0.58,0.55,0.51,0.5,0.49,0.45,0.42,0.4,0.39,0.38031,0.37119,0.3626,0.35449,0.34683,0.33957,0.33269,0.32615,0.31994,0.31403,85,162,238.5,304,360,420,483,520,558,610,654.5,696,715,714,750,784,765,756,760,780,798.651,816.618,833.98,850.776,867.075,882.882,898.263,913.22,927.826,942.09,942.09,0.106146971,342,0.171206166,-0.09494096,2015.905059
Platinum nanoparticles supported on nitrogen and fluorine co-doped graphite nanofibers as an excellent and durable oxygen reduction catalyst for polymer electrolyte fuel cells,A.K. Sahu,india,CSIR Madras Complex,2016,Pt/NF-GNF,100,0,0,0,0,0,0,0,0,0,0,0,0,0,0,0,0,0,0,0,20,13,0,0,0,0,0,0,0,0,70,3.1,,nitrogen-doped carbon nanofiber,,,none,1,0,0,140,360,0,ethylene glycol,1,0,0,0,10,25,0,0,0,12.4,40.8,0.329032258,0.83,1,1000,0.03,,,,25,0.1,0.1,20,nafion 212,50,130,3,1.96,80,1,70,525,650,,,0,0,,,1,978.45,978.45,1,0.95,0.85,0.82,0.8,0.79,0.75,0.71,0.7,0.69,0.66,0.64,0.62,0.6,0.59,0.58,0.55,0.51,0.5,0.49,0.45,0.42,0.4,0.39,0.38031,0.37119,0.3626,0.35449,0.34683,0.33957,0.33269,0.32615,85,164,240,316,375,426,490,552,594,640,682,720,767,812,825,816,850,882,855,840,840,858,874.713,890.856,906.5,921.674,936.441,950.796,964.801,978.45,978.45,0.102202463,343,0.807262363,0.086785216,2016.086785
Achieving High-Power PEM Fuel Cell Performance with an UltralowPt-Content Core?Shell Catalyst,Anusorn Kongkanand,United States,General Motors,2016,PtML/Pd,25,75,0,0,0,0,0,0,0,0,0,0,0,0,0,0,0,0,0,0,40,0,0,0,0,0,0,0,0,0,60,4.2,0.2,NEH,,,core-shell,0,0,1,,,0,ethylene glycol,1,0,0,0,10,25,0,0,0,192,960,0.5,,,,,,,0.5643,,0.05,,,nafion 211,25,,,,100,0,80,,,,,0,0,0.15,,1,1512.09,1512.09,1,0.89,0.82,0.78,0.76,0.75,0.74,0.73,0.72,0.705,0.699,0.69,0.68,0.665,0.66,0.645,0.625,0.62,0.61,0.6,0.59,0.58,0.57031,0.56119,0.5526,0.54449,0.53683,0.52957,0.52269,0.51615,0.50994,0.50403,82,156,228,300,370,438,504,564,629.1,690,748,798,858,903,937.5,992,1037,1080,1121,1160,1197.651,1234.618,1270.98,1306.776,1342.075,1376.882,1411.263,1445.22,1478.826,1512.09,1512.09,0.033066815,344,0.926234049,0.144830453,2016.14483
Achieving High-Power PEM Fuel Cell Performance with an UltralowPt-Content Core?Shell Catalyst,Anusorn Kongkanand,United States,General Motors,2016,PtML/Pd,25,75,0,0,0,0,0,0,0,0,0,0,0,0,0,0,0,0,0,0,40,0,0,0,0,0,0,0,0,0,60,4.2,0.2,NEH,,,core-shell,0,0,1,,,0,ethylene glycol,1,0,0,0,10,25,0,0,0,192,960,0.5,,,,,,,0.5643,,0.025,,,nafion 211,25,,,,100,0,80,,,,,0,0,0.15,,1,1242.09,1242.09,1,0.89,0.79,0.76,0.725,0.71,0.7,0.696,0.69,0.67,0.65,0.63,0.615,0.61,0.6,0.59,0.57,0.555,0.53,0.515,0.5,0.49,0.48031,0.47119,0.4626,0.45449,0.44683,0.43957,0.43269,0.42615,0.41994,0.41403,79,152,217.5,284,350,417.6,483,536,585,630,676.5,732,780,826,855,888,901,927,950,980,1008.651,1036.618,1063.98,1090.776,1117.075,1142.882,1168.263,1193.22,1217.826,1242.09,1242.09,0.020127366,345,0.4383975,-0.015503338,2015.984497
Enhanced stability of symmetrical polymer electrolyte membrane fuel cell single cells based on novel hierarchical microporous-mesoporous carbon supports,E. Lust,Estonia,University of Tartu,2017,Pt-C(Mo2C)900¡æ,100,100,0,0,0,0,0,0,0,0,0,0,0,0,0,0,0,0,0,0,74,0,0,0,0,0,0,0,0,0,26,4.4,,home-made carbon,,,none,1,0,0,25,120,0,NaBH4,0,0,1,0,8,25,0,0,0,2.4,180,7.5,,,,,,,0.3333,5,0.7,0.7,74,nafion 115,125,80,,6,100,0,60,200,200,,,,,0.101,,1,320,315,0,1.051,0.805,0.76,0.7,0.65,0.595,0.525,0.45,0.38,0.3154,0.26007,0.21213,0.17021,0.13323,0.10037,0.07098,0.04454,0.02061,0.01,0.01,0.01,0.01,0.01,0.01,0.01,0.01,0.01,0.01,0.01,0.01,0.01,,,,,,,,,,,,,,,,,,,,,,,,,,,,,,,,2.1875,346,0.976782885,0.199142457,2017.199142
Enhanced stability of symmetrical polymer electrolyte membrane fuel cell single cells based on novel hierarchical microporous-mesoporous carbon supports,E. Lust,Estonia,University of Tartu,2017,Pt-C(Mo2C)750¡æ,100,100,0,0,0,0,0,0,0,0,0,0,0,0,0,0,0,0,0,0,70,0,0,0,0,0,0,0,0,0,30,6,1.7,home-made carbon,,,none,1,0,0,25,120,0,NaBH4,0,0,1,0,8,25,0,0,0,10.9,180,1.651376147,,,,,,,0.3333,5,0.7,0.7,70,nafion 115,125,80,,6,100,0,60,200,200,,,,,0.101,,1,480,475,0,1.035,0.825,0.775,0.74,0.7,0.66,0.625,0.59,0.56,0.51,0.475,0.42,0.34,0.26657,0.20428,0.15077,0.10432,0.06361,0.02763,0.01,0.01,0.01,0.01,0.01,0.01,0.01,0.01,0.01,0.01,0.01,0.01,,,,,,,,,,,,,,,,,,,,,,,,,,,,,,,,1.458333333,347,0.271233365,-0.060908707,2016.939091
Enhanced stability of symmetrical polymer electrolyte membrane fuel cell single cells based on novel hierarchical microporous-mesoporous carbon supports,E. Lust,Estonia,University of Tartu,2017,Pt-C(Mo2C)850¡æ,100,100,0,0,0,0,0,0,0,0,0,0,0,0,0,0,0,0,0,0,71,0,0,0,0,0,0,0,0,0,29,4.4,,home-made carbon,,,none,1,0,0,25,120,0,NaBH4,0,0,1,0,8,25,0,0,0,9.4,180,1.914893617,,,,,,,0.3333,5,0.7,0.7,71,nafion 115,125,80,,6,100,0,60,200,200,,,,,0.101,,1,500,506,0,1.036,0.84,0.798,0.75,0.715,0.68,0.65,0.615,0.58,0.54,0.5,0.46,0.4,0.32,0.24657,0.18428,0.13077,0.08432,0.04361,0.01,0.01,0.01,0.01,0.01,0.01,0.01,0.01,0.01,0.01,0.01,0.01,,,,,,,,,,,,,,,,,,,,,,,,,,,,,,,,1.4,348,0.38980171,-0.027983588,2016.972016
"Microwave assisted, facile synthesis of Pt/CNT catalyst for proton exchange membrane fuel cell application",ShaneethMuliankeezhu,India,Vikram Sarabhai Space Centre,2017,Pt/CNT-CH,100,0,0,0,0,0,0,0,0,0,0,0,0,0,0,0,0,0,0,0,20,0,0,0,0,0,0,0,0,0,80,3.8,,CNTs,,57.9,none,1,0,0,80,5,0,NaBH4,0,0,1,0,12,25,0,0,0,48,225,0.46875,,,,,,,,1,0.5,0.5,20,nafion 115,75,125,10,,100,1,50,,,,,,,0,,1,273,273,0,0.993,0.7,0.615,0.56,0.515,0.49,0.445,0.39,0.315,0.23,0.15218,0.08647,0.03025,0.01,0.01,0.01,0.01,0.01,0.01,0.01,0.01,0.01,0.01,0.01,0.01,0.01,0.01,0.01,0.01,0.01,0.01,70,123,168,206,245,267,273,252,207,152.18,95.117,36.3,13,14,15,16,17,18,19,20,21,22,23,24,25,26,27,28,29,30,273,1.831501832,349,0.94586968,0.160606039,2017.160606
Influence of various carbon no-forms as supports for Pt catalyst on proton exchange membrane fuel cell performance,Gouri Cheruvally,India,Vikram Sarabhai Space Centre,2017,Pt/CB,100,0,0,0,0,0,0,0,0,0,0,0,0,0,0,0,0,0,0,0,20,0,0,0,0,0,0,0,0,0,80,3.7,,home-made carbon,,,none,1,0,0,78,10,0,NaBH4,0,0,1,0,12,25,0,0,1,42,225,0.535714286,,,,,,,,1,0.5,0.5,20,nafion 115,175,125,10,,100,1,55,,,,,0,0,0,,1,364,364,0,,0.775,0.71,0.68,0.65,0.61,0.585,0.52,0.42,0.24,0.08129,0.01,0.01,0.01,0.01,0.01,0.01,0.01,0.01,0.01,0.01,0.01,0.01,0.01,0.01,0.01,0.01,0.01,0.01,0.01,0.01,77.5,142,204,260,305,351,364,336,216,81.29,11,12,13,14,15,16,17,18,19,20,21,22,23,24,25,26,27,28,29,30,364,1.373626374,350,0.397152226,-0.026072517,2016.973927
Influence of various carbon no-forms as supports for Pt catalyst on proton exchange membrane fuel cell performance,Gouri Cheruvally,India,Vikram Sarabhai Space Centre,2017,Pt/MWCNT,100,0,0,0,0,0,0,0,0,0,0,0,0,0,0,0,0,0,0,0,20,0,0,0,0,0,0,0,0,0,80,2.6,,multi-walled carbon notubes,,,none,1,0,0,78,10,0,NaBH4,0,0,1,0,12,25,0,0,1,66,225,0.340909091,,,,,,,,1,0.5,0.5,20,nafion 115,175,125,10,,100,1,55,,,,,0,0,0,,1,364,364,0,,0.8,0.72,0.665,0.625,0.6,0.56,0.52,0.455,0.36,0.23,0.11331,0.01828,0.01,0.01,0.01,0.01,0.01,0.01,0.01,0.01,0.01,0.01,0.01,0.01,0.01,0.01,0.01,0.01,0.01,0.01,80,144,199.5,250,300,336,364,364,324,230,124.641,21.936,13,14,15,16,17,18,19,20,21,22,23,24,25,26,27,28,29,30,364,1.373626374,351,0.432612074,-0.016972788,2016.983027
"Microwave assisted, facile synthesis of Pt/CNT catalyst for proton exchange membrane fuel cell application",ShaneethMuliankeezhu,India,Vikram Sarabhai Space Centre,2017,Pt/CNT-MWH,100,0,0,0,0,0,0,0,0,0,0,0,0,0,0,0,0,0,0,0,20,0,0,0,0,0,0,0,0,0,80,2.7,,CNTs,,41.4,none,1,0,0,70,240,0,NaBH4,0,0,1,0,12,25,0,0,0,70,225,0.321428571,,,,,,,,1,0.5,0.5,20,nafion 115,75,125,10,,100,1,50,,,,,,,0,,1,370,360,0,0.949,0.795,0.72,0.67,0.62,0.595,0.555,0.51,0.45,0.355,0.235,0.12685,0.03813,0.01,0.01,0.01,0.01,0.01,0.01,0.01,0.01,0.01,0.01,0.01,0.01,0.01,0.01,0.01,0.01,0.01,0.01,79.5,144,201,248,297.5,333,357,360,319.5,235,139.535,45.756,13,14,15,16,17,18,19,20,21,22,23,24,25,26,27,28,29,30,360,1.351351351,352,0.68364948,0.047792858,2017.047793
Ternary PtRuFe nanoparticles supported N-doped graphene as an efficient bifunctional catalyst for methanol oxidation and oxygen reduction reactions,Yun Suk Huh,Korea,Inha University,2017,PtRuFe/NG,22.3,0,0,32,0,0,0,45.6,0,0,0,0,0,0,0,0,0,0,0,0,22.06,8.09,0,0,0,0,0,0,0,0,77.94,2.7,,nitrogen-doped graphene,,600,none,1,0,0,198,1.3,1,ethylene glycol,1,0,0,0,11,25,0,0,0,96,37.74,0.0393125,0.8,0.9,,,,,,25,0.5,0.25,,nafion 117,175,110,2,10,100,1,40,100,150,,,,,0,,1,525,525,0,0.85,0.65,0.625,0.59,0.57,0.55,0.535,0.51,0.49,0.47,0.45,0.43,0.415,0.385,0.365,0.35,0.325,0.3,0.275,0.245,0.215,0.18656,0.16092,0.1377,0.11657,0.09725,0.07952,0.0632,0.04812,0.03415,0.02117,65,125,177,228,275,321,357,392,423,450,473,498,500.5,511,525,520,510,495,465.5,430,391.776,354.024,316.71,279.768,243.125,206.752,170.64,134.736,99.035,63.51,525,0.952380952,353,0.837607849,0.098467385,2017.098467
Ternary PtRuFe nanoparticles supported N-doped graphene as an efficient bifunctional catalyst for methanol oxidation and oxygen reduction reactions,Yun Suk Huh,Korea,Inha University,2017,PtRuFe/NG,22.3,0,0,32,0,0,0,45.6,0,0,0,0,0,0,0,0,0,0,0,0,22.06,8.09,0,0,0,0,0,0,0,0,77.94,2.7,,nitrogen-doped graphene,,600,none,1,0,0,198,1.3,1,ethylene glycol,1,0,0,0,11,25,0,0,0,96,37.74,0.0393125,0.8,0.9,,,,,,25,0.5,0.25,,nafion 117,175,110,2,10,100,1,60,100,150,,,,,0,,1,648,648,0,0.88,0.73,0.655,0.62,0.6,0.59,0.57,0.55,0.545,0.525,0.51,0.495,0.475,0.455,0.43,0.415,0.4,0.38,0.36,0.34,0.315,0.29,0.27,0.245,0.225,0.2,0.175,0.15119,0.12955,0.10978,0.09167,73,131,186,240,295,342,385,436,472.5,510,544.5,570,591.5,602,622.5,640,646,648,646,630,609,594,563.5,540,500,455,408.213,362.74,318.362,275.01,648,0.771604938,354,0.788952152,0.080279074,2017.080279
Ternary PtRuFe nanoparticles supported N-doped graphene as an efficient bifunctional catalyst for methanol oxidation and oxygen reduction reactions,Yun Suk Huh,Korea,Inha University,2017,PtRuFe/rGO,18.9,0,0,28.1,0,0,0,52.9,0,0,0,0,0,0,0,0,0,0,0,0,21.53,0,0,0,0,0,0,0,0,0,78.47,3.1,,graphene,,600,none,1,0,0,198,1.3,1,ethylene glycol,1,0,0,0,11,25,0,0,0,47,39.6,0.084255319,0.78,0.9,,,,,,25,0.5,0.25,,nafion 117,175,110,2,10,100,1,80,100,150,,,,,0,,1,712.5,712.5,0,0.8,0.67,0.65,0.64,0.62,0.605,0.595,0.575,0.55,0.54,0.525,0.51,0.495,0.48,0.465,0.44,0.425,0.405,0.395,0.375,0.35,0.325,0.3,0.24,0.175,0.11485,0.06305,0.01798,0.01,0.01,0.01,67,130,192,248,302.5,357,402.5,440,486,525,561,594,624,651,660,680,688.5,711,712.5,700,682.5,660,552,420,287.125,163.93,48.546,28,29,30,712.5,0.701754386,355,0.209907489,-0.080674228,2016.919326
Ternary PtRuFe nanoparticles supported N-doped graphene as an efficient bifunctional catalyst for methanol oxidation and oxygen reduction reactions,Yun Suk Huh,Korea,Inha University,2017,PtRuFe/NG,22.3,0,0,32,0,0,0,45.6,0,0,0,0,0,0,0,0,0,0,0,0,22.06,8.09,0,0,0,0,0,0,0,0,77.94,2.7,,nitrogen-doped graphene,,600,none,1,0,0,198,1.3,1,ethylene glycol,1,0,0,0,11,25,0,0,0,96,37.74,0.0393125,0.8,0.9,,,,,,25,0.5,0.25,,nafion 117,175,110,2,10,100,1,80,100,150,,,,,0,,1,935,935,1,0.85,0.775,0.725,0.7,0.68,0.67,0.66,0.65,0.645,0.63,0.62,0.6,0.59,0.57,0.55,0.53,0.51,0.5,0.49,0.475,0.46,0.44,0.425,0.405,0.38,0.36,0.335,0.285,0.245,0.20738,0.17398,77.5,145,210,272,335,396,455,516,567,620,660,708,741,770,795,816,850,882,902.5,920,924,935,931.5,912,900,871,769.5,686,601.402,521.94,935,0.534759358,356,0.988250327,0.226521735,2017.226522
Characterization of Pt supported on commercial fluorinated carbon as cathode catalysts for Polymer Electrolyte Membrane Fuel Cell,G.K. Surya Prakash,united States,University of Southern California,2017,100,100,0,0,0,0,0,0,0,0,0,0,0,0,0,0,0,0,0,0,0,40,0,0,0,0,0,0,0,0,0,60,4.6,,home-made nitrogen-doped carbon,,,none,1,0,0,90,336,0,hydrogen peroxide,0,0,1,0,8,25,0,0,0,56,217,0.3875,0.79,1.08,,,,,0.5,25,0.4,0.5,100,nafion 117,175,150,50,2,100,1,80,600,700,,,,,0,,1,328,328,0,1.02,0.8,0.74,0.68,0.61,0.58,0.52,0.46,0.41,0.33,0.25,0.21,0.17238,0.13898,0.10914,0.0823,0.05805,0.03602,0.01592,0.01,0.01,0.01,0.01,0.01,0.01,0.01,0.01,0.01,0.01,0.01,0.01,,,,,,,,,,,,,,,,,,,,,,,,,,,,,,,,1.219512195,357,0.959451826,0.174435993,2017.174436
Characterization of Pt supported on commercial fluorinated carbon as cathode catalysts for Polymer Electrolyte Membrane Fuel Cell,G.K. Surya Prakash,united States,University of Southern California,2017,100,100,0,0,0,0,0,0,0,0,0,0,0,0,0,0,0,0,0,0,0,40,0,0,0,0,0,0,0,0,0,60,4.6,,home-made nitrogen-doped carbon,,,none,1,0,0,90,336,0,hydrogen peroxide,0,0,1,0,8,25,0,0,0,56,217,0.3875,0.79,1.08,,,,,0.5,25,0.4,0.4,100,nafion 117,175,150,50,2,100,1,90,300,400,,,,,0,,1,343,343,0,1.01,0.82,0.75,0.7,0.67,0.61,0.55,0.49,0.42,0.36,0.3,0.18,0.07185,0.01,0.01,0.01,0.01,0.01,0.01,0.01,0.01,0.01,0.01,0.01,0.01,0.01,0.01,0.01,0.01,0.01,0.01,,,,,,,,,,,,,,,,,,,,,,,,,,,,,,,,1.166180758,358,0.89503215,0.125374227,2017.125374
Design of active Pt on TiO2based nanofibrous cathode for superiorPEMFC performance and durability at high temperature,Yong-Gun Shul,Korea,Yonsei University,2017,CNT-Pt/TiO2(5%),100,0,0,0,0,0,0,0,0,0,0,0,0,0,0,0,0,0,0,0,40,0,0,0,35,17.5,0,0,0,0,5,4,,CNTs/oxide hybrid,,,none,1,0,0,198,60,1,ethylene glycol,1,0,0,0,11,25,0,0,0,85.69,217,0.253238418,0.85,0.9,1000,0.05,,,,,0.4,0.4,40,nafion 212,50,,,,100,0,75,,,,,0,0,0,,1,432,432,0,0.98,0.8,0.7,0.7,0.68,0.64,0.6,0.58,0.51,0.48,0.41,0.3454,0.29007,0.24213,0.20021,0.16323,0.13037,0.10098,0.07454,0.05061,0.02887,0.01,0.01,0.01,0.01,0.01,0.01,0.01,0.01,0.01,0.01,80,140,210,272,320,360,406,408,432,410,379.94,348.084,314.769,280.294,244.845,208.592,171.666,134.172,96.159,57.74,21,22,23,24,25,26,27,28,29,30,432,0.925925926,359,0.113549094,-0.120786761,2016.879213
Design of active Pt on TiO2based nanofibrous cathode for superiorPEMFC performance and durability at high temperature,Yong-Gun Shul,Korea,Yonsei University,2017,CNT-Pt/TiO2(15%),100,0,0,0,0,0,0,0,0,0,0,0,0,0,0,0,0,0,0,0,40,0,0,0,18.58,9.29,0,0,0,0,15,4,,CNTs/oxide hybrid,,,none,1,0,0,198,60,1,ethylene glycol,1,0,0,0,11,25,0,0,0,85.69,217,0.253238418,0.85,0.9,1000,0.05,,,,,0.4,0.4,40,nafion 212,50,,,,100,0,75,,,,,0,0,0,,1,580,580,0,0.97,0.84,0.78,0.78,0.76,0.74,0.7,0.66,0.64,0.6,0.58,0.51,0.46,0.38,0.3,0.22657,0.16428,0.11077,0.06432,0.02361,0.01,0.01,0.01,0.01,0.01,0.01,0.01,0.01,0.01,0.01,0.01,84,156,234,304,370,420,462,512,540,580,561,552,494,420,339.855,262.848,188.309,115.776,44.859,20,21,22,23,24,25,26,27,28,29,30,580,0.689655172,360,0.647790076,0.037936095,2017.037936
Optimization of ionomer-free ultra-low loading Pt catalyst for anode/cathode of PEMFC via magnetron sputtering,Viktor Johanek,Czech Republic,Charles University,2017,N115,100,0,0,0,0,0,0,0,0,0,0,0,0,0,0,0,0,0,0,0,60,0,0,0,0,0,0,0,0,0,40,4.4,,XC-72R,30,230,none,1,0,0,198,1.6,1,ethylene glycol,1,0,0,0,10,25,0,0,0,88,180,0.204545455,,,,,,,,4,0.4,0.4,,nafion 115,127,,,,55,1,70,,,,,0,0,0.15,,1,594,594,0,0.892,0.84,0.802,0.769,0.743,0.715,0.689,0.664,0.633,0.61,0.573,0.535,0.495,0.446,0.357,0.27567,0.20725,0.1489,0.09853,0.05463,0.01601,0.01,0.01,0.01,0.01,0.01,0.01,0.01,0.01,0.01,0.01,84,160.4,230.7,297.2,357.5,413.4,464.8,506.4,549,573,588.5,594,579.8,499.8,413.505,331.6,253.13,177.354,103.797,32.02,21,22,23,24,25,26,27,28,29,30,594,0.673400673,361,0.545521406,0.011435399,2017.011435
Facile synthesis of highly conducting and mesoporous carbon aerogel as platinum support for PEM fuel cells,,India,Raja Ramanna Centre for Advanced Technology,2017,20%PtCA,100,0,0,0,0,0,0,0,0,0,0,0,0,0,0,0,0,0,0,0,20,0,0,0,0,0,0,0,0,0,80,3.5,,carbon aerogel,,613,none,1,0,0,150,,0,ethylene glycol,1,0,0,0,10.5,25,0,0,0,73,291,0.398630137,,,,,,,0.428,25,0.4,0.4,,nafion 212,50,130,3,6,100,1,60,,,,,0,0,0,,1,602.34,602.34,0,0.99,0.81,0.765,0.745,0.72,0.7,0.665,0.64,0.62,0.6,0.575,0.53,0.5,0.46,0.43,0.40156,0.37592,0.3527,0.33157,0.31225,0.29452,0.2782,0.26312,0.24915,0.23617,0.22407,0.21277,0.2022,0.19228,0.18296,0.17419,81,153,223.5,288,350,399,448,496,540,575,583,600,598,602,602.34,601.472,599.59,596.826,593.275,589.04,584.22,578.864,573.045,566.808,560.175,553.202,545.94,538.384,530.584,522.57,602.34,0.664076767,362,0.281162509,-0.057939153,2016.942061
Facile synthesis of highly conducting and mesoporous carbon aerogel as platinum support for PEM fuel cells,M.K. Singh,India,Raja Raman Centre for Advanced Technology,2017,PtCA,100,0,0,0,0,0,0,0,0,0,0,0,0,0,0,0,0,0,0,0,20,0,0,0,0,0,0,0,0,0,80,3.5,,carbon aerogel,,,none,1,0,0,150,,0,ethylene glycol,1,0,0,0,10.5,25,0,0,1,73,225,0.308219178,0.814,0.964,,,,,,25,0.4,0.4,,nafion 212,50,130,3,6,100,1,60,,,,,0,0,0,,1,669.681,669.681,0,,0.81,0.76,0.74,0.715,0.7,0.66,0.64,0.625,0.6,0.57,0.53,0.5,0.47,0.445,0.42119,0.39955,0.37978,0.36167,0.345,0.32962,0.31537,0.30214,0.28983,0.27833,0.26758,0.2575,0.24803,0.23912,0.23071,0.22278,81,152,222,286,350,396,448,500,540,570,583,600,611,623,631.785,639.28,645.626,651.006,655.5,659.24,662.277,664.708,666.609,667.992,668.95,669.5,669.681,669.536,669.059,668.34,669.681,0.597299311,363,0.476937401,-0.00578416,2016.994216
Optimization of ionomer-free ultra-low loading Pt catalyst for anode/cathode of PEMFC via magnetron sputtering,Viktor Johanek,Czech Republic,Charles University,2017,NE1035,100,0,0,0,0,0,0,0,0,0,0,0,0,0,0,0,0,0,0,0,60,0,0,0,0,0,0,0,0,0,40,4.4,,XC-72R,30,230,none,1,0,0,198,1.6,1,ethylene glycol,1,0,0,0,10,25,0,0,0,88,180,0.204545455,,,,,,,,4,0.4,0.4,,nafion 1035,89,,,,55,1,70,,,,,0,0,0.15,,1,972,972,1,0.9,0.847,0.814,0.793,0.772,0.755,0.739,0.725,0.704,0.687,0.671,0.652,0.636,0.617,0.601,0.589,0.568,0.549,0.528,0.505,0.486,0.46,0.432,0.387,0.346,0.30747,0.27331,0.24282,0.21544,0.19072,0.16828,84.7,162.8,237.9,308.8,377.5,443.4,507.5,563.2,618.3,671,717.2,763.2,802.1,841.4,883.5,908.8,933.3,950.4,959.5,972,966,950.4,890.1,830.4,768.675,710.606,655.614,603.232,553.088,504.84,972,0.411522634,364,0.491499138,-0.002131011,2016.997869
Design of active Pt on TiO2based nanofibrous cathode for superiorPEMFC performance and durability at high temperature,Yong-Gun Shul,Korea,Yonsei University,2017,CNT-Pt/TiO2(10%£©,100,0,0,0,0,0,0,0,0,0,0,0,0,0,0,0,0,0,0,0,40,0,0,0,25,12.5,0,0,0,0,10,4,,CNTs/oxide hybrid,,,none,1,0,0,198,60,1,ethylene glycol,1,0,0,0,11,25,0,0,0,85.69,217,0.253238418,0.85,0.9,1000,0.05,,,,,0.4,0.4,40,nafion 212,50,,,,100,0,75,,,,,0,0,0,,1,1008,1008,1,0.99,0.84,0.78,0.78,0.76,0.74,0.72,0.7,0.7,0.68,0.64,0.63,0.62,0.61,0.6,0.6,0.58,0.56,0.54,0.52,0.5,0.48,0.44,0.4,0.36,0.32238,0.28898,0.25914,0.2323,0.20805,0.18602,84,156,234,304,370,432,490,560,612,640,693,744,793,840,900,928,952,972,988,1000,1008,968,920,864,805.95,751.348,699.678,650.44,603.345,558.06,1008,0.396825397,365,0.873676726,0.114394475,2017.114394
Optimization of ionomer-free ultra-low loading Pt catalyst for anode/cathode of PEMFC via magnetron sputtering,Viktor Johanek,Czech Republic,Charles University,2017,NR-212,100,0,0,0,0,0,0,0,0,0,0,0,0,0,0,0,0,0,0,0,60,0,0,0,0,0,0,0,0,0,40,4.4,,XC-72R,30,230,none,1,0,0,198,1.6,1,ethylene glycol,1,0,0,0,10,25,0,0,0,88,180,0.204545455,,,,,,,,4,0.4,0.4,,nafion 212,51,,,,55,1,70,,,,,0,0,0.15,,1,1179.468,1179.468,1,0.909,0.851,0.818,0.792,0.77625,0.75757,0.74348,0.7271,0.71072,0.69664,0.68026,0.66876,0.65468,0.6406,0.62192,0.61014,0.59835,0.58427,0.56789,0.5541,0.54001,0.52823,0.51415,0.49777,0.48139,0.4673,0.45322,0.43684,0.41816,0.39718,0.3785,85.1,163.6,237.6,310.5,378.785,446.088,508.97,568.576,626.976,680.26,735.636,785.616,832.78,870.688,915.21,957.36,993.259,1022.202,1052.79,1080.02,1109.283,1131.13,1144.871,1155.336,1168.25,1178.372,1179.468,1170.848,1151.822,1135.5,1179.468,0.339135949,366,0.43843141,-0.015494736,2016.984505
Optimization of ionomer-free ultra-low loading Pt catalyst for anode/cathode of PEMFC via magnetron sputtering,Viktor Johanek,Czech Republic,Charles University,2017,MPL2B,100,0,0,0,0,0,0,0,0,0,0,0,0,0,0,0,0,0,0,0,60,0,0,0,0,0,0,0,0,0,40,4.4,,XC-72R,30,230,none,1,0,0,198,1.6,1,ethylene glycol,1,0,0,0,10,25,0,0,0,88,180,0.204545455,,,,,,,,4,0.4,0.0085,,Nafion XL,28,,,,55,1,70,,,,,0,0,0.15,,1,1406.007,1406.007,1,0.91965,0.85643,0.82826,0.80642,0.78688,0.77395,0.75871,0.74118,0.72825,0.71302,0.69779,0.68687,0.67595,0.66531,0.65209,0.64347,0.63255,0.61962,0.6087,0.59577,0.58255,0.57392,0.563,0.55007,0.54116,0.53254,0.51961,0.50869,0.49777,0.48483,0.4673,85.643,165.652,241.926,314.752,386.975,455.226,518.826,582.6,641.718,697.79,755.557,811.14,864.903,912.926,965.205,1012.08,1053.354,1095.66,1131.963,1165.1,1205.232,1238.6,1265.161,1298.784,1331.35,1350.986,1373.463,1393.756,1406.007,1401.9,1406.007,0.284493605,367,0.903375132,0.130102547,2017.130103
Optimization of ionomer-free ultra-low loading Pt catalyst for anode/cathode of PEMFC via magnetron sputtering,Viktor Johanek,Czech Republic,Charles University,2017,Nafion?XL,100,0,0,0,0,0,0,0,0,0,0,0,0,0,0,0,0,0,0,0,60,0,0,0,0,0,0,0,0,0,40,4.4,,XC-72R,30,230,none,1,0,0,198,1.6,1,ethylene glycol,1,0,0,0,10,25,0,0,0,88,180,0.204545455,,,,,,,,4,0.4,0.4,,Nafion?XL,28,,,,55,1,70,,,,,0,0,0.15,,1,1507.11,1507.11,1,0.90959,0.85125,0.82769,0.80671,0.79033,0.77625,0.76216,0.75067,0.73659,0.7248,0.71561,0.70382,0.69204,0.68026,0.66876,0.65928,0.64979,0.6406,0.62882,0.61962,0.60784,0.59835,0.59146,0.57967,0.57048,0.56099,0.55151,0.54001,0.52823,0.51875,0.50237,85.125,165.538,242.013,316.132,388.125,457.296,525.469,589.272,652.32,715.61,774.202,830.448,884.338,936.264,988.92,1039.664,1089.02,1131.876,1177.278,1215.68,1256.535,1301.212,1333.241,1369.152,1402.475,1433.926,1458.027,1479.044,1504.375,1507.11,1507.11,0.26540863,368,0.137056648,-0.10936391,2016.890636
Synthesis of Pd@Pt3Co C core¨Cshell structure as catalyst for oxygen reduction reaction in proton exchange membrane fuel cell,Chen-Hao Wang,Taiwan,national taiwan university of science and technology,2017,Pd/C,0,100,0,0,0,0,0,0,0,0,0,0,0,0,0,0,0,0,0,0,20,0,0,0,0,0,0,0,0,0,80,3.45,,XC-72R,30,230,none,1,0,0,80,30,0,ethanol,1,0,0,0,7,25,0,0,0,40.74,225,0.552282769,,,,,,,,5,0.25,0.25,20,nafion 212,50,120,2,2.6,100,1,70,225,300,1.5,2,225,300,0.1,,1,387.4,387.4,0,0.9,0.7,0.625,0.585,0.545,0.5,0.465,0.43,0.405,0.385,0.36,0.34,0.315,0.298,0.275,0.25,0.225,0.21,0.19556,0.18216,0.16968,0.15805,0.14717,0.13697,0.12739,0.11839,0.10989,0.10188,0.09429,0.08711,0.0803,70,125,175.5,218,250,279,301,324,346.5,360,374,378,387.4,385,375,360,357,352.008,346.104,339.36,331.905,323.774,315.031,305.736,295.975,285.714,275.076,264.012,252.619,240.9,387.4,0.645327827,369,0.282028347,-0.057682646,2016.942317
Synthesis of Pd@Pt3Co C core¨Cshell structure as catalyst for oxygen reduction reaction in proton exchange membrane fuel cell,Chen-Hao Wang,Taiwan,national taiwan university of science and technology,2017,Pt/C,100,0,0,0,0,0,0,0,0,0,0,0,0,0,0,0,0,0,0,0,20,0,0,0,0,0,0,0,0,0,80,2.4,,XC-72R,30,230,none,1,0,0,80,120,0,citric acid,0,0,1,0,7,25,0,0,0,50.33,225,0.447049473,,,,,,,,5,0.25,0.25,20,nafion 212,50,120,2,2.6,100,1,70,225,300,1.5,2,225,300,0.1,,1,640,640,0,0.98,0.815,0.79,0.75,0.72,0.7,0.675,0.65,0.62,0.598,0.565,0.535,0.505,0.485,0.45,0.425,0.4,0.37,0.34,0.3,0.265,0.225,0.185,0.14738,0.11398,0.08414,0.0573,0.03305,0.01102,0.01,0.01,81.5,158,225,288,350,405,455,496,538.2,565,588.5,606,630.5,630,637.5,640,629,612,570,530,472.5,407,338.974,273.552,210.35,148.98,89.235,30.856,29,30,640,0.390625,370,0.740047816,0.064349283,2017.064349
Synthesis of Pd@Pt3Co C core¨Cshell structure as catalyst for oxygen reduction reaction in proton exchange membrane fuel cell,Chen-Hao Wang,Taiwan,national taiwan university of science and technology,2017,Pd@Pt/C,50,50,0,0,0,0,0,0,0,0,0,0,0,0,0,0,0,0,0,0,20,0,0,0,0,0,0,0,0,0,80,2.42,,XC-72R,30,230,core-shell,0,0,1,80,60,0,monosodium citrate,0,0,1,0,7,25,0,0,0,62,225,0.362903226,,,,,,,,5,0.25,0.25,20,nafion 212,50,120,2,2.6,100,1,70,225,300,1.5,2,225,300,0.1,,1,722.5,722.5,0,0.98,0.815,0.79,0.75,0.72,0.7,0.675,0.655,0.635,0.615,0.6,0.575,0.55,0.525,0.5,0.475,0.45,0.425,0.4,0.375,0.35,0.325,0.3,0.275,0.25,0.225,0.20119,0.17955,0.15978,0.14167,0.125,81.5,158,225,288,350,405,458.5,508,553.5,600,632.5,660,682.5,700,712.5,720,722.5,720,712.5,700,682.5,660,632.5,600,562.5,523.094,484.785,447.384,410.843,375,722.5,0.346020761,371,0.250060909,-0.067429809,2016.93257
Synthesis of Pd@Pt3Co C core¨Cshell structure as catalyst for oxygen reduction reaction in proton exchange membrane fuel cell,Chen-Hao Wang,Taiwan,national taiwan university of science and technology,2017,Pd@Pt3Co/C,37.5,50,0,0,0,0,12.5,0,0,0,0,0,0,0,0,0,0,0,0,0,20,0,0,0,0,0,0,0,0,0,80,7,,XC-72R,30,230,core-shell,0,0,1,200,40,0,oleylamine,0,0,0,1,7,25,0,0,0,21.9,225,1.02739726,,,,,,,,5,0.25,0.25,20,nafion 212,50,120,2,2.6,100,1,70,225,300,1.5,2,225,300,0.1,,1,855,855,0,0.98,0.865,0.825,0.805,0.785,0.765,0.74,0.72,0.705,0.69,0.67,0.65,0.625,0.6,0.575,0.55,0.525,0.5,0.475,0.45,0.425,0.4,0.375,0.35,0.325,0.3,0.275,0.25,0.22619,0.20455,0.18478,86.5,165,241.5,314,382.5,444,504,564,621,670,715,750,780,805,825,840,850,855,855,850,840,825,805,780,750,715,675,633.332,593.195,554.34,855,0.292397661,372,0.128877936,-0.11317112,2016.886829
Durability investigation and performance study of hydrothermal synthesized platinum-multi walled carbon nanotube nanocomposite catalyst for proton exchange membrane fuel cell,Soosan Rowshanzamir,Iran,Iran University of Science and Technology,2017,Pt/MWCNT,100,0,0,0,0,0,0,0,0,0,0,0,0,0,0,0,0,0,0,0,19.374,0,0,0,0,0,0,0,0,0,80.452,7,,CNTs,,36.46,none,1,0,0,140,300,0,glycerol,1,0,0,0,9,25,0,0,0,36.46,225,0.617114646,,,,,,,,5,0.2,0.2,,nafion 117,175,120,2.5,6,100,0,80,150,300,1,2,150,300,0,,1,160,154.5,0,0.95,0.765,0.665,0.515,0.355,0.145,0.01,0.01,0.01,0.01,0.01,0.01,0.01,0.01,0.01,0.01,0.01,0.01,0.01,0.01,0.01,0.01,0.01,0.01,0.01,0.01,0.01,0.01,0.01,0.01,0.01,76.5,133,154.5,142,72.5,6,7,8,9,10,11,12,13,14,15,16,17,18,19,20,21,22,23,24,25,26,27,28,29,30,154.5,1.25,373,0.161695754,-0.09875124,2016.901249
Nitrogen and sulfur co-doped porous carbon - is an efficient electrocatalyst as platinum or a hoax for oxygen reduction reaction in acidic environment PEM fuel cell?,S. Ramaprabhu,India,Indian Institute of Technology Madras,2017,Pt/DPC,100,0,0,0,0,0,0,0,0,0,0,0,0,0,0,0,0,0,0,0,20,7.03,0,1.68,0,0,0,0,0,0,71.29,3,,home-made nitrogen-doped carbon,,,none,1,0,0,130,360,0,ethylene glycol,1,0,0,0,11,25,0,0,1,112.34,225,0.20028485,0.775,,,,,,,11.56,0.2,0.1,,nafion 212,50,130,4,8.48,90,1,40,,,,,0,0,0,,1,439.4,439.4,0,0.85,0.74,0.685,0.64,0.6,0.565,0.53,0.5,0.47,0.445,0.412,0.388,0.36,0.338,0.31,0.29,0.267,0.24505,0.22503,0.20668,0.18981,0.17424,0.15984,0.14646,0.13402,0.12241,0.11155,0.10137,0.09182,0.08283,0.07435,74,137,192,240,282.5,318,350,376,400.5,412,426.8,432,439.4,434,435,427.2,416.585,405.054,392.692,379.62,365.904,351.648,336.858,321.648,306.025,290.03,273.699,257.096,240.207,223.05,439.4,0.455166136,374,0.553921191,0.013557456,2017.013557
Nitrogen and sulfur co-doped porous carbon - is an efficient electrocatalyst as platinum or a hoax for oxygen reduction reaction in acidic environment PEM fuel cell?,S. Ramaprabhu,India,Indian Institute of Technology Madras,2017,Pt/DPC,100,0,0,0,0,0,0,0,0,0,0,0,0,0,0,0,0,0,0,0,20,7.03,0,1.68,0,0,0,0,0,0,71.29,3,,home-made nitrogen-doped carbon,,,none,1,0,0,130,360,0,ethylene glycol,1,0,0,0,11,25,0,0,1,112.34,225,0.20028485,0.775,,,,,,,11.56,0.2,0.1,,nafion 212,50,130,4,8.48,90,1,50,,,,,0,0,0,,1,490,490,0,0.85,0.75,0.705,0.66,0.625,0.595,0.56,0.533,0.5,0.475,0.45,0.42,0.4,0.375,0.35,0.325,0.3,0.275,0.25119,0.22955,0.20978,0.19167,0.175,0.15962,0.14537,0.13214,0.11983,0.10833,0.09758,0.0875,0.07803,75,141,198,250,297.5,336,373.1,400,427.5,450,462,480,487.5,490,487.5,480,467.5,452.142,436.145,419.56,402.507,385,367.126,348.888,330.35,311.558,292.491,273.224,253.75,234.09,490,0.408163265,375,0.691740821,0.050079081,2017.050079
Nitrogen and sulfur co-doped porous carbon - is an efficient electrocatalyst as platinum or a hoax for oxygen reduction reaction in acidic environment PEM fuel cell?,S. Ramaprabhu,India,Indian Institute of Technology Madras,2017,Pt/DPC,100,0,0,0,0,0,0,0,0,0,0,0,0,0,0,0,0,0,0,0,20,7.03,0,1.68,0,0,0,0,0,0,71.29,3,,home-made nitrogen-doped carbon,,,none,1,0,0,130,360,0,ethylene glycol,1,0,0,0,11,25,0,0,1,112.34,225,0.20028485,0.775,,,,,,,11.56,0.2,0.1,,nafion 212,50,130,4,8.48,90,1,60,,,,,0,0,0,,1,528,528,0,0.85,0.752,0.705,0.67,0.638,0.6,0.57,0.545,0.517,0.49,0.467,0.445,0.42,0.4,0.375,0.35,0.33,0.305,0.288,0.27167,0.25659,0.24261,0.22963,0.21753,0.20623,0.19565,0.18573,0.17641,0.16763,0.15935,0.15152,75.2,141,201,255.2,300,342,381.5,413.6,441,467,489.5,504,520,525,525,528,518.5,518.4,516.173,513.18,509.481,505.186,500.319,494.952,489.125,482.898,476.307,469.364,462.115,454.56,528,0.378787879,376,0.154136588,-0.101885212,2016.898115
Nitrogen and sulfur co-doped porous carbon - is an efficient electrocatalyst as platinum or a hoax for oxygen reduction reaction in acidic environment PEM fuel cell?,S. Ramaprabhu,India,Indian Institute of Technology Madras,2017,Pt/DPC,100,0,0,0,0,0,0,0,0,0,0,0,0,0,0,0,0,0,0,0,20,7.03,0,1.68,0,0,0,0,0,0,71.29,3,,home-made nitrogen-doped carbon,,,none,1,0,0,130,360,0,ethylene glycol,1,0,0,0,11,25,0,0,1,112.34,225,0.20028485,0.775,,,,,,,11.56,0.2,0.1,,nafion 212,50,130,4,8.48,90,1,60,,,,,0,0,0.034,,1,630,630,0,0.88,0.78,0.73,0.7,0.66,0.635,0.605,0.58,0.552,0.53,0.51,0.485,0.465,0.449,0.425,0.4,0.385,0.362,0.35,0.325,0.307,0.29,0.27,0.25086,0.23328,0.2171,0.20214,0.18827,0.17539,0.16338,0.15216,78,146,210,264,317.5,363,406,441.6,477,510,533.5,558,583.7,595,600,616,615.4,630,617.5,614,609,594,576.978,559.872,542.75,525.564,508.329,491.092,473.802,456.48,630,0.317460317,377,0.350898778,-0.038289508,2016.96171
Nitrogen and sulfur co-doped porous carbon - is an efficient electrocatalyst as platinum or a hoax for oxygen reduction reaction in acidic environment PEM fuel cell?,S. Ramaprabhu,India,Indian Institute of Technology Madras,2017,Pt/DPC,100,0,0,0,0,0,0,0,0,0,0,0,0,0,0,0,0,0,0,0,20,7.03,0,1.68,0,0,0,0,0,0,71.29,3,,home-made nitrogen-doped carbon,,,none,1,0,0,130,360,0,ethylene glycol,1,0,0,0,11,25,0,0,1,112.34,225,0.20028485,0.775,,,,,,,11.56,0.2,0.1,,nafion 212,50,130,4,8.48,90,1,60,,,,,0,0,0.069,,1,680,680,0,0.88,0.795,0.74,0.71,0.68,0.65,0.625,0.6,0.575,0.55,0.53,0.51,0.49,0.47,0.45,0.43,0.41,0.395,0.375,0.35,0.34,0.32,0.3,0.285,0.27056,0.25716,0.24468,0.23305,0.22217,0.21197,0.20239,79.5,148,213,272,325,375,420,460,495,530,561,588,611,630,645,656,671.5,675,665,680,672,660,655.5,649.344,642.9,636.168,629.235,622.076,614.713,607.17,680,0.294117647,378,0.965877526,0.182338601,2017.182339
Nitrogen and sulfur co-doped porous carbon - is an efficient electrocatalyst as platinum or a hoax for oxygen reduction reaction in acidic environment PEM fuel cell?,S. Ramaprabhu,India,Indian Institute of Technology Madras,2017,Pt/DPC,100,0,0,0,0,0,0,0,0,0,0,0,0,0,0,0,0,0,0,0,20,7.03,0,1.68,0,0,0,0,0,0,71.29,3,,home-made nitrogen-doped carbon,,,none,1,0,0,130,360,0,ethylene glycol,1,0,0,0,11,25,0,0,1,112.34,225,0.20028485,0.775,,,,,,,11.56,0.2,0.1,,nafion 212,50,130,4,8.48,90,1,60,,,,,0,0,0.103,,1,724.5,724.5,0,0.88,0.8,0.752,0.72,0.695,0.66,0.64,0.615,0.595,0.57,0.545,0.525,0.51,0.49,0.47,0.45,0.43,0.41,0.4,0.375,0.36,0.345,0.325,0.31,0.29556,0.28216,0.26968,0.25805,0.24717,0.23697,0.22739,80,150.4,216,278,330,384,430.5,476,513,545,577.5,612,637,658,675,688,697,720,712.5,720,724.5,715,713,709.344,705.4,701.168,696.735,692.076,687.213,682.17,724.5,0.27605245,379,0.712132085,0.055962415,2017.055962
Novel synthesis of highly durable and active Pt catalyst encapsulated in nitrogen containing carbon for polymer electrolyte membrane fuel cell,Taeho Lim,Korea,Soongsil University,2017,Pt-cAn/C,100,0,0,0,0,0,0,0,0,0,0,0,0,0,0,0,0,0,0,0,10,5,0,0,0,0,0,0,0,0,85,4.3,,home-made nitrogen-doped carbon,,,core-shell,0,0,1,25,0,0,none,0,1,0,0,7,500,2,0,1,98.4,55,0.055894309,0.89,0.957,,,,,,6.25,0.2,0.1,40,nafion 212,50.8,,,,100,0,70,,,,,0,0,0,,1,796,796,0,,0.8,0.765,0.74,0.71,0.685,0.66,0.64,0.62,0.6,0.575,0.555,0.54,0.525,0.5,0.485,0.465,0.45,0.43,0.41,0.398,0.375,0.355,0.34,0.32,0.3,0.275,0.25119,0.22955,0.20978,0.19167,80,153,222,284,342.5,396,448,496,540,575,610.5,648,682.5,700,727.5,744,765,774,779,796,787.5,781,782,768,750,715,678.213,642.74,608.362,575.01,796,0.251256281,380,0.90034753,0.128353433,2017.128353
Pt-Pd nanodendrites as oxygen reduction catalyst in polymer-electrolyte-membrane fuel cell,Chen Shengli,china,Wuhan University,2017,Pt-Pd NDs/C,51.7,48.3,0,0,0,0,0,0,0,0,0,0,0,0,0,0,0,0,0,0,19.3,0,0,0,0,0,0,0,0,0,80.7,3.1,,XC-72R,30,230,nanodendrite,0,1,0,170,300,0,oleylamine,0,0,0,1,7,25,0,0,0,92.4,402,0.435064935,0.905,1,,,,,,,0.199,0.3,20,nafion 211,25,,,,100,1,80,150,150,,,,,0.1,,1,1275,1335,1,0.935,0.835,0.8,0.775,0.755,0.735,0.715,0.705,0.695,0.68,0.665,0.65,0.64,0.63,0.615,0.6,0.595,0.58,0.57,0.56,0.55,0.535,0.525,0.515,0.5,0.495,0.485,0.475,0.465,0.455,0.445,83.5,160,232.5,302,367.5,429,493.5,556,612,665,715,768,819,861,900,952,986,1026,1064,1100,1123.5,1155,1184.5,1200,1237.5,1261,1282.5,1302,1319.5,1335,1335,0.156078431,381,0.948854733,0.163384913,2017.163385
Effect of atomic composition on the compressive strain and electrocatalytic activity of PtCoFe/sulfoted graphene,Mehran Javanbakht,Iran,Amirkabir University of Technology,2017,PtCoFe/SG,74.36,0,0,0,0,0,17.95,7.69,0,0,0,0,0,0,0,0,0,0,0,0,30,0,0,1,0,0,0,0,0,0,69,7.6,0.1,graphene,,600,none,1,0,0,120,1440,0,NaBH4,0,0,1,0,7,500,1,0,1,79,217,0.274683544,,,,,,,,5,0.1,0.1,20,nafion 212,50,130,0.67,4.9,100,1,75,300,1425,2,9.5,300,1425,0,,1,531,531,0,0.97,0.855,0.8,0.75,0.72,0.7,0.68,0.66,0.638,0.59,0.503,0.42342,0.35636,0.29907,0.24956,0.20635,0.16831,0.13456,0.10442,0.07733,0.05286,0.03064,0.01038,0.01,0.01,0.01,0.01,0.01,0.01,0.01,0.01,85.5,160,225,288,350,408,462,510.4,531,503,465.762,427.632,388.791,349.384,309.525,269.296,228.752,187.956,146.927,105.72,64.344,22.836,23,24,25,26,27,28,29,30,531,0.188323917,382,0.374632141,-0.031960962,2016.968039
Highly stable nanostructured membrane electrode assembly based on Pt/Nb2O5 nanobelts with reduced platinum loading for proton exchange membrane fuel cells,Zhigang Shao,china,Dalian Institute of Chemical Physics£¬Chinese Academy of Sciences,2017,Pt/C 70wt%,100,0,0,0,0,0,0,0,0,0,0,0,0,0,0,0,0,0,0,0,70,0,0,0,0,0,0,0,0,0,30,4.4,1.3,XC-72R,30,230,none,1,0,0,198,1.6,1,ethylene glycol,1,0,0,0,10,25,0,0,0,54.5,180,0.330275229,,,,,,,0.2,2.56,0.1,0.25,70,nafion 212,50,140,3,3,80,0,80,,,,,0,0,0.2,,1,950.64,950.64,1,0.955,0.835,0.8,0.77,0.747,0.72,0.7,0.675,0.655,0.63,0.61,0.595,0.575,0.552,0.535,0.52,0.5,0.48,0.465,0.44,0.425,0.41056,0.39716,0.38468,0.37305,0.36217,0.35197,0.34239,0.33339,0.32489,0.31688,83.5,160,231,298.8,360,420,472.5,524,567,610,654.5,690,717.6,749,780,800,816,837,836,850,862.176,873.752,884.764,895.32,905.425,915.122,924.453,933.492,942.181,950.64,950.64,0.105192292,383,0.325167742,-0.045329618,2016.95467
Synthesis of Durable Small-sized Bilayer Au@Pt Nanoparticles for High Performance PEMFC Catalysts,Byungchan Han,Korea,Yonsei University,2017,,63,0,37,0,0,0,0,0,0,0,0,0,0,0,0,0,0,0,0,0,40,0,0,0,0,0,0,0,0,0,60,2.8,,XC-72R,30,230,core-shell,0,0,1,25,600,0,ascorbic acid,0,0,1,0,7,300,2,0,0,140.2,470,0.335235378,,,,,,,0.3158,1,0.1,0.4,40,nafion 212,50,120,3,0.1,100,1,75,,,,,0,0,0,,1,1560,1560,1,0.9,0.8,0.77,0.74,0.72,0.7,0.695,0.685,0.675,0.665,0.65,0.642,0.633,0.625,0.618,0.612,0.606,0.6,0.59,0.58,0.574,0.569,0.563,0.557,0.551,0.546,0.54,0.535,0.53,0.525,0.52,80,154,222,288,350,417,479.5,540,598.5,650,706.2,759.6,812.5,865.2,918,969.6,1020,1062,1102,1148,1194.9,1238.6,1281.1,1322.4,1365,1404,1444.5,1484,1522.5,1560,1560,0.064102564,384,0.229662801,-0.07399578,2016.926004
