Repository: ruiding-uchicago/Applying-Machine-Learning-to-Boost-the-Development-of-High-performance-Membrane-Electrode-Assembly

The code file was write in jupyter notebook and saved in the corresponding format of .ipynb. To run the code, we suggest users to install Anaconda 3 in windows 10 and install the following necessary python packages with the same or higher version to set up compatible environment:
Python 3.7
jupyter 1.0.0
keras 2.3.1
numpy 1.18.1
pandas 1.0.1
scikit-learn 0.22.1
matplotlib 3.1.3
deep-belief-network 1.0.3
tensorflow-gpu 1.14.0
seaborn 0.10.0
R-Studio 8.13.176095 (for apriori algorithm)
Please notice that the computing of artificial neural network was runned on GPU.

File: Others/database_oxygen.csv (part 9 of 11)
,organic reducing agent,pH,Annealing Temperature,Annealing Time/h,Atomosphere h2,Atomosphere inert,ECSA m2/g,Mass Activity mA mg-1,Specific Activity mA cm-2,Half wave potential £¨V vsRHE£©,Onset Potential £¨V vsRHE£©,ADT cycles,Reduce in half wave potential  mV,Reduce in MA/ mA mg-1,Reduce in SA/mA cm-2,I/C Ratio(ionomer/catalyst),Area cm2,Cathodic Loading Amount mgPt cm-2,Anodic Platinum Loading Amount mgPt cm-2,Anodic catalyst type x wt% Pt/C,Membrane,membrane thickness,Hot Press Temperature,Hot Press Time min,Hot Press Pressure Mpa,Humidity %,GDE for 1,celltemp,Flowing rate of H2 ml min-1,flowing rate of cathode gas(O2/air),stoichiometry/anode,stoichiometry/cathode,stoich to flow anode,stoich to flow cathode,Back Pressure Mpa,"Current decay at 0.6V(ma,cm2)",Cathode gas oxygen ratio,Maximum Power Density mW cm-2,MPD caculated,qualified,Open Circuit Voltage V,Voltage 100mA cm0,Voltage 200mA cm0,Voltage 300mA cm0,Voltage 400mA cm0,Voltage 500mA cm0,Voltage 600mA cm0,Voltage 700mA cm0,Voltage 800mA cm0,Voltage 900mA cm0,Voltage 1000mA cm0,Voltage 1100mA cm0,Voltage 1200mA cm0,Voltage 1300mA cm0,Voltage 1400mA cm0,Voltage 1500mA cm0,Voltage 1600mA cm0,Voltage 1700mA cm0,Voltage 1800mA cm0,Voltage 1900mA cm0,Voltage 2000mA cm0,Voltage 2100mA cm0,Voltage 2200mA cm0,Voltage 2300mA cm0,Voltage 2400mA cm0,Voltage 2500mA cm0,Voltage 2600mA cm0,Voltage 2700mA cm0,Voltage 2800mA cm0,Voltage 2900mA cm0,Voltage 3000mA cm0,,,,,,,,,,,,,,,,,,,,,,,,,,,,,,,,pt use,,Rand,Rand num,Year for plot
Synthesis of Durable Small-sized Bilayer Au@Pt Nanoparticles for High Performance PEMFC Catalysts,Byungchan Han,Korea,Yonsei University,2017,,82,0,18,0,0,0,0,0,0,0,0,0,0,0,0,0,0,0,0,0,40,0,0,0,0,0,0,0,0,0,60,3.5,,XC-72R,30,230,core-shell,0,0,1,25,600,0,ascorbic acid,0,0,1,0,7,300,2,0,0,95.7,410,0.428422153,,,,,,,0.3158,1,0.1,0.4,40,nafion 212,50,120,3,0.1,100,1,75,,,,,0,0,0,,1,1605,1605,1,0.93,0.775,0.76,0.745,0.725,0.71,0.698,0.69,0.68,0.67,0.66,0.653,0.646,0.639,0.632,0.625,0.6187,0.612,0.6062,0.6,0.592,0.586,0.578,0.5726,0.5672,0.5618,0.556,0.551,0.5457,0.54,0.535,77.5,152,223.5,290,355,418.8,483,544,603,660,718.3,775.2,830.7,884.8,937.5,989.92,1040.4,1091.16,1140,1184,1230.6,1271.6,1316.98,1361.28,1404.5,1445.6,1487.7,1527.96,1566,1605,1605,0.062305296,385,0.994828218,0.256412716,2017.256413
Activity and durability of Pt-Ni nanocage electocatalysts in proton exchange membrane fuel cells,William E. Mustain,united States,University of Connecticut,2017,3.142361111,75,0,0,0,0,0,25,0,0,0,0,0,0,0,0,0,0,0,0,0,50,0,0,0,0,0,0,0,0,0,50,8,,XC-72R,30,230,core-shell,0,0,1,170,900,0,Benzyl alcohol,1,0,0,0,7,300,3,1,0,71.16,501,0.704,0.84,0.98,,,,,0.6154,25,0.1,0.1,50,nafion 212,50,,,,80,0,75,150,300,1,2,,,0.15,,1,1690.17,1690.17,1,0.98,0.82,0.79,0.78,0.775,0.77,0.76,0.75,0.75,0.745,0.74,0.735,0.73,0.72,0.71,0.7,0.69,0.675,0.655,0.645,0.63531,0.62619,0.6176,0.60949,0.60183,0.59457,0.58769,0.58115,0.57494,0.56903,0.56339,,,,,,,,,,,,,,,,,,,,,,,,,,,,,,,,0.059165646,386,0.193296648,-0.086581195,2016.913419
Highly stable nanostructured membrane electrode assembly based on Pt/Nb2O5 nanobelts with reduced platinum loading for proton exchange membrane fuel cells,Zhigang Shao,china,Dalian Institute of Chemical Physics£¬Chinese Academy of Sciences,2017,Pt/Nb2O5 NB,100,0,0,0,0,0,0,0,0,0,0,0,0,0,0,0,0,0,0,0,20,0,0,0,53.26,0,0,21.3,0,0,0,3,,none,,,none,1,0,0,25,0,0,sputter,0,0,0,0,7,25,0,0,0,23.9,225,0.941422594,,,,,,,,2.56,0.066,0.25,70,nafion 212,50,140,3,3,80,0,80,,,,,0,0,0.2,,1,382.5,382.5,0,0.905,0.79,0.735,0.685,0.645,0.6,0.552,0.505,0.47,0.425,0.38,0.33783,0.30065,0.26762,0.23808,0.21151,0.18749,0.16565,0.14573,0.12747,0.11067,0.09517,0.08083,0.06751,0.05512,0.04355,0.03273,0.02225,0.01243,0.01,0.01,79,147,205.5,258,300,331.2,353.5,376,382.5,380,371.613,360.78,347.906,333.312,317.265,299.984,281.605,262.314,242.193,221.34,199.857,177.826,155.273,132.288,108.875,85.098,60.075,34.804,29,30,382.5,0.17254902,387,0.925315491,0.14417638,2017.144176
Optimization of ionomer-free ultra-low loading Pt catalyst for anode/cathode of PEMFC via magnetron sputtering,Viktor Johanek,Czech Republic,Charles University,2017,3.4+51,100,0,0,0,0,0,0,0,0,0,0,0,0,0,0,0,0,0,0,0,60,0,0,0,0,0,0,0,0,0,40,4.4,,XC-72R,30,230,none,1,0,0,198,1.6,1,ethylene glycol,1,0,0,0,10,25,0,0,0,88,180,0.204545455,,,,,,,,4,0.051,0.0034,,Nafion XL,28,,,,55,1,70,,,,,0,0,0.15,,1,524.04,524.04,0,0.91287,0.81543,0.77561,0.74003,0.71136,0.68029,0.65162,0.62268,0.5895,0.55631,0.5141,0.4764,0.43657,0.3856,0.32586,0.27041,0.22238,0.18037,0.14333,0.11042,0.08098,0.0545,0.03054,0.01,0.01,0.01,0.01,0.01,0.01,0.01,0.01,81.543,155.122,222.009,284.544,340.145,390.972,435.876,471.6,500.679,514.1,524.04,523.884,501.28,456.204,405.615,355.808,306.629,257.994,209.798,161.96,114.45,67.188,23,24,25,26,27,28,29,30,524.04,0.097320815,388,0.270872595,-0.061017605,2016.938982
Novel synthesis of highly durable and active Pt catalyst encapsulated in nitrogen containing carbon for polymer electrolyte membrane fuel cell,Taeho Lim,Korea,Soongsil University,2017,Pt-cAn/C,100,0,0,0,0,0,0,0,0,0,0,0,0,0,0,0,0,0,0,0,10,5,0,0,0,0,0,0,0,0,85,4.3,,home-made nitrogen-doped carbon,,,core-shell,0,0,1,25,0,0,none,0,1,0,0,7,500,2,0,1,98.4,55,0.055894309,0.89,0.957,,,,,,6.25,0.04,0.1,40,nafion 212,50.8,,,,100,0,70,,,,,0,0,0,,1,935,935,1,,0.815,0.775,0.755,0.73,0.715,0.7,0.68,0.66,0.64,0.625,0.61,0.598,0.575,0.56,0.54,0.525,0.503,0.49,0.475,0.455,0.44,0.425,0.4,0.385,0.368,0.35,0.325,0.30119,0.27955,0.25978,81.5,155,226.5,292,357.5,420,476,528,576,625,671,717.6,747.5,784,810,840,855.1,882,902.5,910,924,935,920,924,920,910,877.5,843.332,810.695,779.34,935,0.042780749,389,0.640802481,0.036060462,2017.03606
Optimization of ionomer-free ultra-low loading Pt catalyst for anode/cathode of PEMFC via magnetron sputtering,Viktor Johanek,Czech Republic,Charles University,2017,1.7+34,100,0,0,0,0,0,0,0,0,0,0,0,0,0,0,0,0,0,0,0,60,0,0,0,0,0,0,0,0,0,40,4.4,,XC-72R,30,230,none,1,0,0,198,1.6,1,ethylene glycol,1,0,0,0,10,25,0,0,0,88,180,0.204545455,,,,,,,,4,0.034,0.0017,,Nafion XL,28,,,,55,1,70,,,,,0,0,0.15,,1,437.824,437.824,0,0.90623,0.80216,0.76021,0.72676,0.70021,0.67578,0.64498,0.60065,0.54728,0.46976,0.38135,0.30054,0.23252,0.17448,0.12436,0.08066,0.04222,0.01,0.01,0.01,0.01,0.01,0.01,0.01,0.01,0.01,0.01,0.01,0.01,0.01,0.01,80.216,152.042,218.028,280.084,337.89,386.988,420.455,437.824,422.784,381.35,330.594,279.024,226.824,174.104,120.99,67.552,17,18,19,20,21,22,23,24,25,26,27,28,29,30,437.824,0.077656775,390,0.343504226,-0.040291813,2016.959708
Novel synthesis of highly durable and active Pt catalyst encapsulated in nitrogen containing carbon for polymer electrolyte membrane fuel cell,Taeho Lim,Korea,Soongsil University,2017,Pt-cAn/C,100,0,0,0,0,0,0,0,0,0,0,0,0,0,0,0,0,0,0,0,10,5,0,0,0,0,0,0,0,0,85,4.3,,home-made nitrogen-doped carbon,,,core-shell,0,0,1,25,0,0,none,0,1,0,0,7,500,2,0,1,98.4,55,0.055894309,0.89,0.957,,,,,,6.25,0.02,0.1,40,nafion 212,50.8,,,,100,0,70,,,,,0,0,0,,1,741,741,0,,0.8,0.76,0.735,0.705,0.685,0.66,0.64,0.62,0.6,0.575,0.555,0.54,0.515,0.5,0.475,0.455,0.435,0.41,0.39,0.36,0.33,0.3,0.265,0.235,0.2,0.16,0.115,0.07283,0.03565,0.01,80,152,220.5,282,342.5,396,448,496,540,575,610.5,648,669.5,700,712.5,728,739.5,738,741,720,693,660,609.5,564,500,416,310.5,203.924,103.385,30,741,0.026990553,391,0.900320417,0.128337946,2017.128338
Optimization of ionomer-free ultra-low loading Pt catalyst for anode/cathode of PEMFC via magnetron sputtering,Viktor Johanek,Czech Republic,Charles University,2017,1.7+8.5,100,0,0,0,0,0,0,0,0,0,0,0,0,0,0,0,0,0,0,0,60,0,0,0,0,0,0,0,0,0,40,4.4,,XC-72R,30,230,none,1,0,0,198,1.6,1,ethylene glycol,1,0,0,0,10,25,0,0,0,88,180,0.204545455,,,,,,,,4,0.0085,0.0017,,Nafion XL,28,,,,55,1,70,,,,,0,0,0.15,,1,363.027,363.027,0,0.91074,0.80428,0.76021,0.73791,0.70684,0.64711,0.58737,0.51861,0.42781,0.34491,0.27528,0.21597,0.16484,0.12031,0.08119,0.04653,0.01562,0.01,0.01,0.01,0.01,0.01,0.01,0.01,0.01,0.01,0.01,0.01,0.01,0.01,0.01,80.428,152.042,221.373,282.736,323.555,352.422,363.027,342.248,310.419,275.28,237.567,197.808,156.403,113.666,69.795,24.992,17,18,19,20,21,22,23,24,25,26,27,28,29,30,363.027,0.023414236,392,0.96530682,0.181589579,2017.18159
Reduced Graphene Oxide and Its Modifications as Catalyst Supports and Catalyst Layer Modifiers for PEMFC,Sergey A. Grigoriev,russia,National Research University,2018,Pt40/RGO-O,100,0,0,0,0,0,0,0,0,0,0,0,0,0,0,0,0,0,0,0,40,0,0,0,5.022,0,0,0,0,0,54.9,3.5,,graphene,,520,none,1,0,0,80,120,0,ethylene glycol,1,0,0,0,9,25,0,0,0,51,217,0.425490196,,,,,,,0.17647,7,0.6,0.2,40,nafion 115,75,90,10,,100,1,60,,,,,0,0,0.1,,1,512.275,512.275,0,1,0.785,0.722,0.665,0.617,0.57211,0.53268,0.49778,0.46666,0.43875,0.41357,0.39073,0.36994,0.35091,0.33345,0.31736,0.30248,0.28869,0.27587,0.26393,0.25276,0.24195,0.23182,0.2223,0.21335,0.20491,0.19693,0.18939,0.18225,0.17548,0.16904,78.5,144.4,199.5,246.8,286.055,319.608,348.446,373.328,394.875,413.57,429.803,443.928,456.183,466.83,476.04,483.968,490.773,496.566,501.467,505.52,508.095,510.004,511.29,512.04,512.275,512.018,511.353,510.3,508.892,507.12,512.275,1.171245913,393,0.564060051,0.016127108,2018.016127
Reduced Graphene Oxide and Its Modifications as Catalyst Supports and Catalyst Layer Modifiers for PEMFC,Sergey A. Grigoriev,russia,National Research University,2018,Pt40/Vulcan XC-72,100,0,0,0,0,0,0,0,0,0,0,0,0,0,0,0,0,0,0,0,40,0,0,0,0,0,0,0,0,0,60,3.9,1.3,XC-72R,30,230,none,1,0,0,80,120,0,ethylene glycol,1,0,0,0,9,25,0,0,0,57,217,0.380701754,,,,,,,0.17647,7,0.6,0.2,40,nafion 115,75,90,10,,100,1,60,,,,,0,0,0.1,,1,527.332,527.332,0,1,0.8,0.74,0.685,0.635,0.5883,0.54739,0.51125,0.4791,0.4503,0.42436,0.40088,0.37952,0.36001,0.34211,0.32563,0.31042,0.29632,0.28323,0.27104,0.25965,0.24863,0.23831,0.22862,0.21951,0.21092,0.20282,0.19516,0.1879,0.18102,0.17449,80,148,205.5,254,294.15,328.434,357.875,383.28,405.27,424.36,440.968,455.424,468.013,478.954,488.445,496.672,503.744,509.814,514.976,519.3,522.123,524.282,525.826,526.824,527.3,527.332,526.932,526.12,524.958,523.47,527.332,1.13780313,394,0.68548908,0.048310408,2018.04831
Reduced Graphene Oxide and Its Modifications as Catalyst Supports and Catalyst Layer Modifiers for PEMFC,Sergey A. Grigoriev,russia,National Research University,2018,Pt40/(Vulcan XC-72+5wt.% RGO-O),100,0,0,0,0,0,0,0,0,0,0,0,0,0,0,0,0,0,0,0,40,0,0,0,0.25,0,0,0,0,0,60,3.5,,XC-72R/graphene hybrid,,244.5,none,1,0,0,80,120,0,ethylene glycol,1,0,0,0,9,25,0,0,0,48,217,0.452083333,,,,,,,0.17647,7,0.6,0.2,40,nafion 115,75,90,10,,100,1,60,,,,,0,0,0.1,,1,596.46,596.46,0,1,0.81,0.753,0.702,0.653,0.60721,0.56704,0.53151,0.49988,0.47152,0.44596,0.4228,0.40172,0.38245,0.36476,0.34848,0.33343,0.31949,0.30654,0.29446,0.28319,0.27229,0.26207,0.25247,0.24345,0.23494,0.22691,0.21931,0.21212,0.20529,0.19882,81,150.6,210.6,261.2,303.605,340.224,372.057,399.904,424.368,445.96,465.08,482.064,497.185,510.664,522.72,533.488,543.133,551.772,559.474,566.38,571.809,576.554,580.681,584.28,587.35,589.966,592.137,593.936,595.341,596.46,596.46,1.005935017,395,0.146498045,-0.105157172,2017.894843
An effective electrocatalyst based on platinum nanoparticles supported with graphene nanoplatelets and carbon black hybrid for PEM fuel cells,Solen Kinayyigit,turkey,Sabanci University,2018,Pt/GNP,100,0,0,0,0,0,0,0,0,0,0,0,0,0,0,0,0,0,0,0,21.6,0,0,0,0,0,0,0,0,0,78.4,2,0.1,graphene,,600,none,1,0,0,,,0,ethylene glycol,1,0,0,0,10,25,0,0,0,19,225,1.184210526,,,,,,,,5,0.5,0.5,30,nafion 212,50,135,5,2,100,1,80,500,500,,,0,0,0,,1,250,250,0,0.94,0.72,0.575,0.51,0.465,0.42,0.385,0.345,0.305,0.275,0.25,0.21,0.17238,0.13898,0.10914,0.0823,0.05805,0.03602,0.01592,0.01,0.01,0.01,0.01,0.01,0.01,0.01,0.01,0.01,0.01,0.01,0.01,72,115,153,186,210,231,241.5,244,247.5,250,231,206.856,180.674,152.796,123.45,92.88,61.234,28.656,19,20,21,22,23,24,25,26,27,28,29,30,250,2,396,0.296918995,-0.053328257,2017.946672
Nitrogen doped mesoporous carbon supported Pt electrocatalyst for oxygen reduction reaction in proton exchange membrane fuel cells,G. Ranga Rao,India,Indian Institute of Technology Madras,2018,Pt/NMC-2,100,0,0,0,0,0,0,0,0,0,0,0,0,0,0,0,0,0,0,0,21,6.5,0,0,0,0,0,0,0,0,73,5.25,,home-made nitrogen-doped carbon,,,none,1,0,0,120,1440,0,ethylene glycol,1,0,0,0,10,25,0,0,0,59,225,0.381355932,0.658,0.8,,,,,,30,0.5,0.25,20,nafion 212,50,130,2.5,9.8,95,1,70,500,1000,,,0,0,0,,1,280,280,0,0.902,0.76,0.695,0.62,0.56,0.5,0.45,0.4,0.34,0.3,0.25,0.2,0.16,0.12238,0.08898,0.05914,0.0323,0.01,0.01,0.01,0.01,0.01,0.01,0.01,0.01,0.01,0.01,0.01,0.01,0.01,0.01,76,139,186,224,250,270,280,272,270,250,220,192,159.094,124.572,88.71,51.68,17,18,19,20,21,22,23,24,25,26,27,28,29,30,280,1.785714286,397,0.434569178,-0.016475306,2017.983525
Nitrogen doped mesoporous carbon supported Pt electrocatalyst for oxygen reduction reaction in proton exchange membrane fuel cells,G. Ranga Rao,India,Indian Institute of Technology Madras,2018,Pt/NMC-1,100,0,0,0,0,0,0,0,0,0,0,0,0,0,0,0,0,0,0,0,19,11.6,0,0,0,0,0,0,0,0,70,1.9,,home-made nitrogen-doped carbon,,,none,1,0,0,120,1440,0,ethylene glycol,1,0,0,0,10,25,0,0,0,73,225,0.308219178,0.702,0.81,,,,,,30,0.5,0.25,20,nafion 212,50,130,2.5,9.8,95,1,70,500,1000,,,0,0,0,,1,315,315,0,0.908,0.8,0.735,0.685,0.635,0.575,0.525,0.45,0.33,0.145,0.01,0.01,0.01,0.01,0.01,0.01,0.01,0.01,0.01,0.01,0.01,0.01,0.01,0.01,0.01,0.01,0.01,0.01,0.01,0.01,0.01,80,147,205.5,254,287.5,315,315,264,130.5,10,11,12,13,14,15,16,17,18,19,20,21,22,23,24,25,26,27,28,29,30,315,1.587301587,398,0.332863841,-0.043201889,2017.956798
An effective electrocatalyst based on platinum nanoparticles supported with graphene nanoplatelets and carbon black hybrid for PEM fuel cells,Solen Kinayyigit,turkey,Sabanci University,2018,Pt/CB-GNP,100,0,0,0,0,0,0,0,0,0,0,0,0,0,0,0,0,0,0,0,21,0,0,0,0,0,0,0,0,0,79,1.7,0.05,XC-72R/graphene hybrid,,,none,1,0,0,,,0,ethylene glycol,1,0,0,0,10,25,0,0,0,55,225,0.409090909,,,,,,,,5,0.5,0.5,30,nafion 212,50,135,5,2,100,1,80,500,500,,,0,0,0,,1,380,380,0,0.95,0.78,0.705,0.66,0.61,0.575,0.53,0.495,0.455,0.42,0.38,0.33,0.3,0.25,0.2,0.1533,0.11239,0.07625,0.0441,0.0153,0.01,0.01,0.01,0.01,0.01,0.01,0.01,0.01,0.01,0.01,0.01,78,141,198,244,287.5,318,346.5,364,378,380,363,360,325,280,229.95,179.824,129.625,79.38,29.07,20,21,22,23,24,25,26,27,28,29,30,380,1.315789474,399,0.253823744,-0.066250522,2017.933749
Nitrogen doped mesoporous carbon supported Pt electrocatalyst for oxygen reduction reaction in proton exchange membrane fuel cells,G. Ranga Rao,India,Indian Institute of Technology Madras,2018,Pt/NMC-1,100,0,0,0,0,0,0,0,0,0,0,0,0,0,0,0,0,0,0,0,19,11.6,0,0,0,0,0,0,0,0,70,1.9,,home-made nitrogen-doped carbon,,,none,1,0,0,120,1440,0,ethylene glycol,1,0,0,0,10,25,0,0,0,73,225,0.308219178,0.702,0.81,,,,,,30,0.5,0.25,20,nafion 212,50,130,2.5,9.8,95,1,70,500,1000,,,0,0,0,,1,522.5,522.5,0,0.908,0.83,0.78,0.74,0.705,0.675,0.64,0.605,0.58,0.545,0.505,0.475,0.425,0.4,0.36,0.33,0.29,0.25,0.2,0.175,0.145,0.11656,0.09092,0.0677,0.04657,0.02725,0.01,0.01,0.01,0.01,0.01,83,156,222,282,337.5,384,423.5,464,490.5,505,522.5,510,520,504,495,464,425,360,332.5,290,244.776,200.024,155.71,111.768,68.125,26,27,28,29,30,522.5,0.956937799,400,0.33127214,-0.043640312,2017.95636
Oxide?Carbon Nanofibrous Composite Support for a Highly Active and Stable Polymer Electrolyte Membrane Fuel-Cell Catalyst,Yong-Gun Shul,korea,Yonsei University,2018,CNF/TiO2?Pt,100,0,0,0,0,0,0,0,0,0,0,0,0,0,0,0,0,0,0,0,35.68,0,0,0,20.3,14.8,0,0,0,0,26.15,3.8,,carbon nanofiber/oxide hybrid,,107.8,none,1,0,0,25,180,0,ethylene glycol,1,0,0,0,11,400,6,1,0,115.3,217,0.188204683,0.86,0.99,,,,,,1,0.4,0.4,40,nafion 212,50,,,,50,0,75,150,225,1,1.5,150,225,0,,1,855,855,0,0.95,0.82,0.785,0.76,0.73,0.71,0.7,0.68,0.66,0.645,0.625,0.61,0.6,0.575,0.55,0.53,0.51,0.49,0.465,0.45,0.425,0.4,0.38,0.355,0.33,0.3,0.27156,0.24592,0.2227,0.20157,0.18225,82,157,228,292,355,420,476,528,580.5,625,671,720,747.5,770,795,816,833,837,855,850,840,836,816.5,792,750,706.056,663.984,623.56,584.553,546.75,855,0.467836257,401,0.128964297,-0.11313006,2017.88687
Oxide?Carbon Nanofibrous Composite Support for a Highly Active and Stable Polymer Electrolyte Membrane Fuel-Cell Catalyst,Yong-Gun Shul,korea,Yonsei University,2018,CNF/TiO2?Pt,100,0,0,0,0,0,0,0,0,0,0,0,0,0,0,0,0,0,0,0,35.68,0,0,0,20.3,14.7,0,0,0,0,26.15,3.8,,carbon nanofiber/oxide hybrid,,107.8,none,1,0,0,25,180,0,ethylene glycol,1,0,0,0,11,400,6,1,0,115.3,217,0.188204683,0.86,0.99,,,,,,1,0.4,0.4,40,nafion 212,50,,,,100,0,75,150,225,1,1.5,150,225,0,,1,1000,1000,1,0.985,0.92,0.89,0.86,0.84,0.815,0.8,0.775,0.75,0.725,0.705,0.69,0.665,0.65,0.625,0.61,0.6,0.57,0.55,0.52,0.5,0.475,0.445,0.415,0.395,0.36,0.325,0.29195,0.26241,0.23583,0.21179,92,178,258,336,407.5,480,542.5,600,652.5,705,759,798,845,875,915,960,969,990,988,1000,997.5,979,954.5,948,900,845,788.265,734.748,683.907,635.37,1000,0.4,402,0.570160934,0.01767839,2018.017678
Highly active platinum supported on Mo-doped titanium notubes suboxide (Pt/TNTS-Mo) electrocatalyst for oxygen reduction reaction in PEMFC,Reza Alipour Moghadam Esfahani,Italy,Politecnico di Torino,2018,Pt/TNTS-Mo,100,0,0,0,0,0,0,0,0,0,0,0,0,0,0,0,0,0,0,0,20,0,0,0,60,30,0,0,0,0,0,3.1,,oxide,,,none,1,0,0,150,180,0,ethylene glycol,1,0,0,0,9,450,3,1,0,93.6,110.7,0.118269231,0.9,1.06,,,,,,25,0.35,0.35,20,nafion 115,127,120,1.5,1.96,100,1,30,,,,,0,0,0.1,,1,324,324,0,,0.77,0.695,0.635,0.59,0.54,0.49,0.455,0.405,0.36,0.315,0.26,0.2,0.1,0.01,0.01,0.01,0.01,0.01,0.01,0.01,0.01,0.01,0.01,0.01,0.01,0.01,0.01,0.01,0.01,0.01,77,139,190.5,236,270,294,318.5,324,324,315,286,240,130,14,15,16,17,18,19,20,21,22,23,24,25,26,27,28,29,30,324,1.080246914,403,0.05812215,-0.157073464,2017.842927
Highly active platinum supported on Mo-doped titanium notubes suboxide (Pt/TNTS-Mo) electrocatalyst for oxygen reduction reaction in PEMFC,Reza Alipour Moghadam Esfahani,Italy,Politecnico di Torino,2018,Pt/TNTS-Mo,100,0,0,0,0,0,0,0,0,0,0,0,0,0,0,0,0,0,0,0,20,0,0,0,60,30,0,0,0,0,0,3.1,,oxide,,,none,1,0,0,150,180,0,ethylene glycol,1,0,0,0,9,450,3,1,0,93.6,110.7,0.118269231,0.9,1.06,,,,,,25,0.35,0.35,20,nafion 115,127,120,1.5,1.96,100,1,50,,,,,0,0,0.1,,1,385,385,0,,0.775,0.7,0.65,0.6,0.56,0.525,0.49,0.455,0.415,0.385,0.35,0.305,0.25,0.19,0.13431,0.0861,0.04394,0.01,0.01,0.01,0.01,0.01,0.01,0.01,0.01,0.01,0.01,0.01,0.01,0.01,77.5,140,195,240,280,315,343,364,373.5,385,385,366,325,266,201.465,137.76,74.698,18,19,20,21,22,23,24,25,26,27,28,29,30,385,0.909090909,404,0.961028611,0.176274932,2018.176275
Highly active platinum supported on Mo-doped titanium notubes suboxide (Pt/TNTS-Mo) electrocatalyst for oxygen reduction reaction in PEMFC,Reza Alipour Moghadam Esfahani,Italy,Politecnico di Torino,2018,Pt/TNTS-Mo,100,0,0,0,0,0,0,0,0,0,0,0,0,0,0,0,0,0,0,0,20,0,0,0,60,30,0,0,0,0,0,3.1,,oxide,,,none,1,0,0,150,180,0,ethylene glycol,1,0,0,0,9,450,3,1,0,93.6,110.7,0.118269231,0.9,1.06,,,,,,25,0.35,0.35,20,nafion 115,127,120,1.5,1.96,100,1,70,,,,,0,0,0.1,,1,440,440,0,,0.77,0.71,0.65,0.615,0.585,0.55,0.525,0.495,0.46,0.43,0.4,0.35,0.3,0.25,0.17,0.085,0.01,0.01,0.01,0.01,0.01,0.01,0.01,0.01,0.01,0.01,0.01,0.01,0.01,0.01,77,142,195,246,292.5,330,367.5,396,414,430,440,420,390,350,255,136,17,18,19,20,21,22,23,24,25,26,27,28,29,30,440,0.795454545,405,0.156118283,-0.101054017,2017.898946
Highly active platinum supported on Mo-doped titanium notubes suboxide (Pt/TNTS-Mo) electrocatalyst for oxygen reduction reaction in PEMFC,Reza Alipour Moghadam Esfahani,Italy,Politecnico di Torino,2018,Pt/TNTS-Mo,100,0,0,0,0,0,0,0,0,0,0,0,0,0,0,0,0,0,0,0,20,0,0,0,60,30,0,0,0,0,0,3.1,,oxide,,,none,1,0,0,150,180,0,ethylene glycol,1,0,0,0,9,450,3,1,0,93.6,110.7,0.118269231,0.9,1.06,,,,,,25,0.35,0.35,20,nafion 115,127,120,1.5,1.96,100,1,90,,,,,0,0,0.1,,1,520,520,0,,0.78,0.72,0.67,0.64,0.61,0.59,0.55,0.535,0.505,0.48,0.45,0.425,0.4,0.365,0.335,0.3,0.255,0.23,0.18,0.15,0.1,0.0533,0.01239,0.01,0.01,0.01,0.01,0.01,0.01,0.01,78,144,201,256,305,354,385,428,454.5,480,495,510,520,511,502.5,480,433.5,414,342,300,210,117.26,28.497,24,25,26,27,28,29,30,520,0.673076923,406,0.496211414,-0.000949672,2017.99905
A facile synthesis and assembly of ultrasmall Pt nanoparticles on reduced graphene oxide carbon black hybrid for enhanced performance in PEMFC,?nder Metin,turkey,Atat¨¹rk University,2018,Pt/rGO,100,0,0,0,0,0,0,0,0,0,0,0,0,0,0,0,0,0,0,0,22,0,0,0,0,0,0,0,0,0,78,1.4,0.4,graphene,,600,none,1,0,0,100,60,0,morpholine borane,0,0,1,0,7,400,1,1,0,54,5.79,0.010722222,0.72,0.95,,,,,,5,0.35,0.35,30,nafion 212,50,135,5,2,100,1,80,500,500,,,0,0,0,,1,690,690,0,1,0.84,0.8,0.77,0.735,0.71,0.685,0.665,0.64,0.61,0.59,0.56,0.54,0.51,0.49,0.46,0.43,0.4,0.365,0.335,0.3,0.27,0.23,0.19238,0.15898,0.12914,0.1023,0.07805,0.05602,0.03592,0.01751,84,160,231,294,355,411,465.5,512,549,590,616,648,663,686,690,688,680,657,636.5,600,567,506,442.474,381.552,322.85,265.98,210.735,156.856,104.168,52.53,690,0.507246377,407,0.518540079,0.004648983,2018.004649
A facile synthesis and assembly of ultrasmall Pt nanoparticles on reduced graphene oxide carbon black hybrid for enhanced performance in PEMFC,?nder Metin,turkey,Atat¨¹rk University,2018,Pt/VC,100,0,0,0,0,0,0,0,0,0,0,0,0,0,0,0,0,0,0,0,22,0,0,0,0,0,0,0,0,0,78,1.3,0.3,XC-72R,30,230,none,1,0,0,100,60,0,morpholine borane,0,0,1,0,7,400,1,1,0,50,0.84,0.00168,0.75,0.95,,,,,,5,0.35,0.35,30,nafion 212,50,135,5,2,100,1,80,500,500,,,0,0,0,,1,739.5,739.5,0,1,0.815,0.775,0.74,0.72,0.69,0.675,0.65,0.63,0.605,0.59,0.56,0.54,0.52,0.5,0.48,0.46,0.435,0.41,0.38,0.355,0.33,0.3,0.27,0.235,0.215,0.19586,0.17828,0.1621,0.14714,0.13327,81.5,155,222,288,345,405,455,504,544.5,590,616,648,676,700,720,736,739.5,738,722,710,693,660,621,564,537.5,509.236,481.356,453.88,426.706,399.81,739.5,0.473292765,408,0.864494095,0.110073546,2018.110074
A facile synthesis and assembly of ultrasmall Pt nanoparticles on reduced graphene oxide carbon black hybrid for enhanced performance in PEMFC,?nder Metin,turkey,Atat¨¹rk University,2018,Pt/rGO-VC,100,0,0,0,0,0,0,0,0,0,0,0,0,0,0,0,0,0,0,0,22,0,0,0,0,0,0,0,0,0,78,1.2,0.2,XC-72R/R-GO hybrid,,,none,1,0,0,100,60,0,morpholine borane,0,0,1,0,7,400,1,1,0,87,8.67,0.009965517,0.81,0.95,,,,,,5,0.35,0.35,30,nafion 212,50,135,5,2,100,1,80,500,500,,,0,0,0,,1,861,861,0,1,0.835,0.79,0.77,0.735,0.72,0.7,0.675,0.66,0.635,0.62,0.6,0.58,0.565,0.54,0.525,0.505,0.485,0.47,0.45,0.43,0.41,0.38,0.36,0.34,0.32,0.29,0.27,0.24,0.21,0.18156,83.5,158,231,294,360,420,472.5,528,571.5,620,660,696,734.5,756,787.5,808,824.5,846,855,860,861,836,828,816,800,754,729,672,609,544.68,861,0.406504065,409,0.086625266,-0.13618332,2017.863817
Ultralow-loading platinum-cobalt fuel cell catalysts derived from imidazolate frameworks,di-jia liu,united States,Argonne National Laboratory,2018,47% Pt/C from TKK,100,0,0,0,0,0,0,0,0,0,0,0,0,0,0,0,0,0,0,0,47,0,0,0,0,0,0,0,0,0,53,3.9,,XC-72R,30,230,none,1,0,0,198,1.6,1,ethylene glycol,1,0,0,0,10,25,0,0,0,62,217,0.35,,,,,,,0.7,5,0.35,0.2,20,nafion 211,25,120,2,10.8,100,1,80,200,200,,,0,0,0.05,,1,1206.835,1206.835,1,0.95,0.9,0.8,0.776,0.76,0.75,0.73,0.715,0.705,0.695,0.685,0.67085,0.6567,0.64255,0.6284,0.61425,0.6001,0.58595,0.5718,0.55765,0.5435,0.52935,0.5152,0.50105,0.4869,0.47275,0.4586,0.44445,0.4303,0.41615,0.402,90,160,232.8,304,375,438,500.5,564,625.5,685,737.935,788.04,835.315,879.76,921.375,960.16,996.115,1029.24,1059.535,1087,1111.635,1133.44,1152.415,1168.56,1181.875,1192.36,1200.015,1204.84,1206.835,1206,1206.835,0.290014791,410,0.104348427,-0.125715683,2017.874284
Ink Solvent Dependence of the Ionomer Distribution in the Catalyst Layer of a PEMFC,Hubert A. Gasteiger,Germany,Technische Universit?t M¨¹nchen,2018,TEC10EA50E,100,0,0,0,0,0,0,0,0,0,0,0,0,0,0,0,0,0,0,0,46.9,0,0,0,0,0,0,0,0,0,53.1,3.9,1.3,XC-72R,30,230,none,1,0,0,198,1.6,1,ethylene glycol,1,0,0,0,10,25,0,0,0,46,112,0.243478261,,,,,,,0.65,50,0.32,0.1,46.9,Asahi Kasei,15,155,3,2.4,100,0,80,300,1425,2,9.5,300,1425,0.17,,1,1949.49,1949.49,1,0.94,0.8125,0.84,0.825,0.8125,0.8,0.79,0.78,0.773,0.765,0.76,0.751,0.745,0.738,0.732,0.725,0.71818,0.7117,0.70554,0.69968,0.69409,0.68875,0.68366,0.67878,0.67412,0.66965,0.66536,0.66124,0.65729,0.65349,0.64983,81.25,168,247.5,325,400,474,546,618.4,688.5,760,826.1,894,959.4,1024.8,1087.5,1149.088,1209.89,1269.972,1329.392,1388.18,1446.375,1504.052,1561.194,1617.888,1674.125,1729.936,1785.348,1840.412,1895.121,1949.49,1949.49,0.164145494,411,0.407505886,-0.023396549,2017.976603
Efficient Pt©\C MEA for PEMFC with Low Platinum Content Prepared by Magnetron Sputtering,V. Joh¨¢nek,czech Republic,Charles University,2018,,100,0,0,0,0,0,0,0,0,0,0,0,0,0,0,0,0,0,0,0,100,0,0,0,0,0,0,0,0,0,0,3.1,,none,0,0,none,1,0,0,25,0,0,sputter,0,0,0,0,7,25,0,0,0,55,225,0.409090909,,,,,,,,4,0.3,0.3,,nafion 212,50,,,,100,1,70,180,450,1.2,3,180,450,0.05,,1,950,950,1,1,0.83,0.8,0.77,0.745,0.725,0.71,0.698,0.685,0.66,0.65,0.625,0.61,0.6,0.585,0.565,0.55,0.53,0.515,0.499,0.475,0.45,0.42619,0.40455,0.38478,0.36667,0.35,0.33462,0.32037,0.30714,0.29483,83,160,231,298,362.5,426,488.6,548,594,650,687.5,732,780,819,847.5,880,901,927,948.1,950,945,937.618,930.465,923.472,916.675,910,903.474,897.036,890.706,884.49,950,0.315789474,412,0.215978446,-0.07858474,2017.921415
Direct formation of Pt catalyst on gas diffusion layer using sonochemical deposition method for the application in polymer electrolyte membrane fuel cell,Taeho Lim,korea,seoul National University,2018,Pt/CP,100,0,0,0,0,0,0,0,0,0,0,0,0,0,0,0,0,0,0,0,100,0,0,0,0,0,0,0,0,0,0,4.84,,none,0,0,none,1,0,0,25,120,1,ascorbic acid,0,0,1,0,7,25,0,0,0,0.96,180,18.75,,,,,,,,5,0.28,0.24,40,nafion 212,50,125,2,2,100,1,70,,,,,0,0,0,,1,322,322,0,0.9,0.76,0.71,0.65,0.602,0.56,0.515,0.46,0.402,0.34,0.28253,0.23287,0.18954,0.1514,0.11757,0.08736,0.06021,0.03569,0.01343,0.01,0.01,0.01,0.01,0.01,0.01,0.01,0.01,0.01,0.01,0.01,0.01,76,142,195,240.8,280,309,322,321.6,306,282.53,256.157,227.448,196.82,164.598,131.04,96.336,60.673,24.174,19,20,21,22,23,24,25,26,27,28,29,30,322,0.869565217,413,0.3494616,-0.038677444,2017.961323
Binary CuPt alloy nanoparticles assembled on reduced graphene oxide-carbon black hybrid as efficient and cost-effective electrocatalyst for PEMFC,?nder Metin,turkey,Atat¨¹rk University,2018,Cu45Pt55/rGO,55,0,0,0,0,0,0,0,0,0,45,0,0,0,0,0,0,0,0,0,20,0,0,0,0,0,0,0,0,0,79.7,3.5,0.7,graphene,,600,none,1,0,0,100,60,0,morpholine borane,0,0,1,0,7,400,1,1,0,56,10.38,0.018535714,0.74,0.95,,,,,,5,0.28,0.28,30,nafion 212,50,135,5,2,100,1,80,500,500,,,0,0,0,,1,360,360,0,0.9,0.82,0.78,0.73,0.675,0.62,0.56,0.5,0.43,0.4,0.35,0.3,0.25,0.19,0.13431,0.0861,0.04394,0.01,0.01,0.01,0.01,0.01,0.01,0.01,0.01,0.01,0.01,0.01,0.01,0.01,0.01,82,156,219,270,310,336,350,344,360,350,330,300,247,188.034,129.15,70.304,17,18,19,20,21,22,23,24,25,26,27,28,29,30,360,0.777777778,414,0.26707361,-0.062168773,2017.937831
Binary CuPt alloy nanoparticles assembled on reduced graphene oxide-carbon black hybrid as efficient and cost-effective electrocatalyst for PEMFC,?nder Metin,turkey,Atat¨¹rk University,2018,Cu45Pt55/VC,55,0,0,0,0,0,0,0,0,0,45,0,0,0,0,0,0,0,0,0,20,0,0,0,0,0,0,0,0,0,80.2,3.5,0.7,XC-72R,30,230,none,1,0,0,100,60,0,morpholine borane,0,0,1,0,7,400,1,1,0,73,3.92,0.005369863,0.79,0.95,,,,,,5,0.28,0.28,30,nafion 212,50,135,5,2,100,1,80,500,500,,,0,0,0,,1,375,375,0,0.9,0.77,0.7,0.66,0.61,0.57,0.52,0.48,0.45,0.41,0.375,0.34,0.29,0.25,0.2,0.1533,0.11239,0.07625,0.0441,0.0153,0.01,0.01,0.01,0.01,0.01,0.01,0.01,0.01,0.01,0.01,0.01,77,140,198,244,285,312,336,360,369,375,374,348,325,280,229.95,179.824,129.625,79.38,29.07,20,21,22,23,24,25,26,27,28,29,30,375,0.746666667,415,0.858856571,0.107519628,2018.10752
Direct formation of Pt catalyst on gas diffusion layer using sonochemical deposition method for the application in polymer electrolyte membrane fuel cell,Taeho Lim,korea,seoul National University,2018,Pt/CP,100,0,0,0,0,0,0,0,0,0,0,0,0,0,0,0,0,0,0,0,100,0,0,0,0,0,0,0,0,0,0,4.84,,none,0,0,none,1,0,0,25,120,1,ascorbic acid,0,0,1,0,7,25,0,0,0,0.96,180,18.75,,,,,,,,5,0.28,0.24,40,nafion 212,50,125,2,2,100,1,70,,,,,0,0,0.05,,1,437.8,437.8,0,0.9,0.79,0.75,0.71,0.675,0.63,0.6,0.555,0.52,0.475,0.43,0.398,0.35,0.302,0.25711,0.21768,0.18278,0.15166,0.12375,0.09857,0.07573,0.05494,0.03591,0.01845,0.01,0.01,0.01,0.01,0.01,0.01,0.01,79,150,213,270,315,360,388.5,416,427.5,430,437.8,420,392.6,359.954,326.52,292.448,257.822,222.75,187.283,151.46,115.374,79.002,42.435,24,25,26,27,28,29,30,437.8,0.639561444,416,0.058770723,-0.156517686,2017.843482
Binary CuPt alloy nanoparticles assembled on reduced graphene oxide-carbon black hybrid as efficient and cost-effective electrocatalyst for PEMFC,?nder Metin,turkey,Atat¨¹rk University,2018,Cu45Pt55/rGO-VC,55,0,0,0,0,0,0,0,0,0,45,0,0,0,0,0,0,0,0,0,20,0,0,0,0,0,0,0,0,0,79.2,3.5,0.7,XC-72R/graphene hybrid,,,none,1,0,0,100,60,0,morpholine borane,0,0,1,0,7,400,1,1,0,119,35.1,0.029495798,0.82,0.95,,,,,,5,0.28,0.28,30,nafion 212,50,135,5,2,100,1,80,500,500,,,0,0,0,,1,481,481,0,0.9,0.825,0.78,0.74,0.7,0.67,0.63,0.59,0.55,0.49,0.46,0.42,0.4,0.37,0.335,0.31,0.29,0.27,0.25086,0.23328,0.2171,0.20214,0.18827,0.17539,0.16338,0.15216,0.14166,0.1318,0.12254,0.11382,0.10559,82.5,156,222,280,335,378,413,440,441,460,462,480,481,469,465,464,459,451.548,443.232,434.2,424.494,414.194,403.397,392.112,380.4,368.316,355.86,343.112,330.078,316.77,481,0.582120582,417,0.507401043,0.001855273,2018.001855
Direct formation of Pt catalyst on gas diffusion layer using sonochemical deposition method for the application in polymer electrolyte membrane fuel cell,Taeho Lim,korea,seoul National University,2018,Pt/CP,100,0,0,0,0,0,0,0,0,0,0,0,0,0,0,0,0,0,0,0,100,0,0,0,0,0,0,0,0,0,0,4.84,,none,0,0,none,1,0,0,25,120,1,ascorbic acid,0,0,1,0,7,25,0,0,0,0.96,180,18.75,,,,,,,,5,0.28,0.24,40,nafion 212,50,125,2,2,100,1,70,,,,,0,0,0.25,,1,688.5,688.5,0,0.91,0.815,0.785,0.75,0.725,0.7,0.675,0.65,0.625,0.6,0.575,0.55,0.53,0.505,0.485,0.455,0.425,0.405,0.38,0.36,0.335,0.31,0.29,0.26,0.235,0.202,0.17,0.135,0.10195,0.07241,0.04583,81.5,157,225,290,350,405,455,500,540,575,605,636,656.5,679,682.5,680,688.5,684,684,670,651,638,598,564,505,442,364.5,285.46,209.989,137.49,688.5,0.406681191,418,0.941305535,0.156582782,2018.156583
Direct formation of Pt catalyst on gas diffusion layer using sonochemical deposition method for the application in polymer electrolyte membrane fuel cell,Taeho Lim,korea,seoul National University,2018,Pt/C 40wt%,100,0,0,0,0,0,0,0,0,0,0,0,0,0,0,0,0,0,0,0,40,0,0,0,0,0,0,0,0,0,60,3.9,,XC-72R,30,230,none,1,0,0,198,1.6,1,ethylene glycol,1,0,0,0,10,25,0,0,0,61.7,217,0.351701783,,,,,,,0.319,5,0.28,0.24,40,nafion 212,50,125,2,2,100,1,70,,,,,0,0,0.25,,1,980,980,1,0.98,0.84,0.815,0.798,0.77,0.757,0.745,0.725,0.705,0.695,0.68,0.66,0.64,0.625,0.61,0.598,0.575,0.555,0.535,0.51,0.49,0.46,0.44,0.415,0.39,0.35,0.325,0.297,0.25,0.175,0.10598,84,163,239.4,308,378.5,447,507.5,564,625.5,680,726,768,812.5,854,897,920,943.5,963,969,980,966,968,954.5,936,875,845,801.9,700,507.5,317.94,980,0.285714286,419,0.626745632,0.032324628,2018.032325
Ink Solvent Dependence of the Ionomer Distribution in the Catalyst Layer of a PEMFC,Hubert A. Gasteiger,Germany,Technische Universit?t M¨¹nchen,2018,TEC10EA50E,100,0,0,0,0,0,0,0,0,0,0,0,0,0,0,0,0,0,0,0,46.9,0,0,0,0,0,0,0,0,0,53.1,3.9,1.3,XC-72R,30,230,none,1,0,0,198,1.6,1,ethylene glycol,1,0,0,0,10,25,0,0,0,46,88,0.191304348,,,,,,,0.65,50,0.27,0.1,46.9,Asahi Kasei,15,155,3,2.4,100,0,80,300,1425,2,9.5,300,1425,0.17,,1,1729.53,1729.53,1,0.94,0.85,0.8125,0.797,0.777,0.7625,0.75,0.74,0.73,0.722,0.716,0.71,0.702,0.699,0.693,0.6825,0.67233,0.66278,0.65379,0.64532,0.63732,0.62975,0.62259,0.61579,0.60934,0.6032,0.59735,0.59178,0.58646,0.58138,0.57651,85,162.5,239.1,310.8,381.25,450,518,584,649.8,716,781,842.4,908.7,970.2,1023.75,1075.728,1126.726,1176.822,1226.108,1274.64,1322.475,1369.698,1416.317,1462.416,1508,1553.11,1597.806,1642.088,1686.002,1729.53,1729.53,0.156111776,420,0.130106932,-0.112588579,2017.887411
Enhanced oxygen reduction reaction of Pt deposited Fe/N-doped bimodal porous carbon nostructure catalysts,Kyung-Won Park,Korea,Soongsil University,2018,Pt10/FeNC,100,0,0,0,0,0,0,0,0,0,0,0,0,0,0,0,0,0,0,0,10,2.18,0,0,0,0,0,0,0,0,87.82,2.77,,home-made nitrogen-doped carbon,,,none,1,0,0,,20,0,radiation,0,0,0,0,7,25,0,0,1,93.68,2140,2.284372331,0.85,,,,,,,5,0.21,0.5,20,nafion 211,25,120,2,4,100,0,80,,,,,0,0,0,,1,790,790,0,,0.78,0.74,0.7,0.675,0.65,0.64,0.615,0.6,0.575,0.55,0.54,0.525,0.5,0.495,0.47,0.45,0.44,0.42,0.4,0.395,0.37,0.35,0.34,0.315,0.3,0.28556,0.27216,0.25968,0.24805,0.23717,78,148,210,270,325,384,430.5,480,517.5,550,594,630,650,693,705,720,748,756,760,790,777,770,782,756,750,742.456,734.832,727.104,719.345,711.51,790,0.265822785,421,0.466283963,-0.008461443,2017.991539
"A fuel cell catalyst support based on doped titanium suboxides with enhanced conductivity, durability and fuel cell performance","Easton, EB",Canada,Electrochem Mat Lab,2018,Pt/TOMS,100,0,0,0,0,0,0,0,0,0,0,0,0,0,0,0,0,0,0,0,20,0,0,0,0,0,0,0,0,0,80,3.1,,home-made carbon,,,none,1,0,0,90,300,0,ethylene glycol,1,0,0,0,11,450,4,1,0,87.33,225,0.257643422,0.9,1.06,,,,,0.43,5,0.2,0.2,20,nafion212,50,110,1.5,15,100,1,80,100,200,,,,,0.1,,1,973,940.5,1,1,0.88,0.85,0.805,0.795,0.78,0.76,0.72,0.71,0.7,0.69,0.67,0.65,0.63,0.605,0.595,0.58,0.52,0.5,0.495,0.47,0.44,0.41,0.4,0.38,0.34,0.305,0.28,0.25619,0.23455,0.21478,,,,,,,,,,,,,,,,,,,,,,,,,,,,,,,,0.205549846,422,0.160632168,-0.099186305,2017.900814
Gram-scale synthesis of highly active and durable octahedral PtNi noparticle catalysts for proton exchange membrane fuel cell,Sung Jong Yoo,Korea,Korea Advanced Institute of Science and Technology,2018,PtNi@Pt/C,50,0,0,0,0,50,0,0,0,0,0,0,0,0,0,0,0,0,0,0,21.2,0,0,0,0,0,0,0,0,0,78.8,8.08,,XC-72R,30,230,core-shell,0,0,1,200,60,0,none,0,1,0,0,7,25,0,0,1,33.9,1240,3.657817109,0.92,1.04,10000,29,860,2.39,,5,0.2,0.2,46.5,nafion 211,25,,,,100,0,80,,,,,0,0,0,,1,1815,1815,1,,0.85,0.83,0.815,0.8,0.79,0.775,0.765,0.755,0.75,0.745,0.735,0.725,0.72,0.713,0.705,0.7,0.696,0.685,0.678,0.675,0.665,0.66,0.654,0.646,0.64,0.635,0.63,0.625,0.615,0.605,85,166,244.5,320,395,465,535.5,604,675,745,808.5,870,936,998.2,1057.5,1120,1183.2,1233,1288.2,1350,1396.5,1452,1504.2,1550.4,1600,1651,1701,1750,1783.5,1815,1815,0.110192837,423,0.540694639,0.010218388,2018.010218
Anchoring ultrafine Pt nanoparticles on the 3D hierarchical self-assembly of graphene/functionalized carbon black as a highly efficient oxygen reduction catalyst for PEMFCs,Zhigang Shao,china,Dalian Institute of Chemical Physics£¬Chinese Academy of Sciences,2018,Pt/rGO1¨CFCB2,100,0,0,0,0,0,0,0,0,0,0,0,0,0,0,0,0,0,0,0,16,0,0,0,0,0,0,0,0,0,84,1.9,,graphene,,269,none,1,0,0,140,720,0,ethylene glycol,1,0,0,0,10,25,0,0,0,62.1,249,0.400966184,0.886,1,3000,7,,,,4,0.18,0.3,,nafion 211,25,,,,100,1,65,,,,,0,0,0.05,,1,1358,1358,1,0.98,0.865,0.84,0.815,0.8,0.775,0.755,0.745,0.73,0.715,0.7,0.695,0.68,0.67,0.655,0.65,0.64,0.625,0.615,0.6,0.59,0.575,0.56,0.55,0.54,0.525,0.515,0.495,0.485,0.46,0.45,86.5,168,244.5,320,387.5,453,521.5,584,643.5,700,764.5,816,871,917,975,1024,1062.5,1107,1140,1180,1207.5,1232,1265,1296,1312.5,1339,1336.5,1358,1334,1350,1358,0.132547865,424,0.944117627,0.159031089,2018.159031
Enhanced oxygen reduction reaction of Pt deposited Fe/N-doped bimodal porous carbon nostructure catalysts,Kyung-Won Park,Korea,Soongsil University,2018,Pt5/FeNC,100,0,0,0,0,0,0,0,0,0,0,0,0,0,0,0,0,0,0,0,5,2.18,0,0,0,0,0,0,0,0,92.82,2.49,,home-made nitrogen-doped carbon,,,none,1,0,0,,20,0,radiation,0,0,0,0,7,25,0,0,1,104.08,2190,2.104150653,0.84,,,,,,,5,0.105,0.5,20,nafion 211,25,120,2,4,100,0,80,,,,,0,0,0,,1,819,819,0,,0.77,0.725,0.69,0.655,0.64,0.61,0.598,0.575,0.555,0.548,0.53,0.51,0.5,0.49,0.47,0.46,0.45,0.435,0.417,0.4,0.39,0.37,0.355,0.34,0.315,0.3,0.28556,0.27216,0.25968,0.24805,77,145,207,262,320,366,418.6,460,499.5,548,583,612,650,686,705,736,765,783,792.3,800,819,814,816.5,816,787.5,780,771.012,762.048,753.072,744.15,819,0.128205128,425,0.931074105,0.148383843,2018.148384
Highly Durable and Active Ternary Pt¨CAu¨CNi Electrocatalyst for Oxygen Reduction Reaction,jianguo Liu,china,Nanjing University,2018,Pt-Au-Ni/C,74.2,0,4,0,0,21.8,0,0,0,0,0,0,0,0,0,0,0,0,0,0,22.3,0,0,0,0,0,0,0,0,0,77.7,4.2,,XC-72R,30,230,none,1,0,0,195,5,1,ethylene glycol,1,0,0,0,9,25,0,0,0,77,850,1.103896104,0.95,1.03,10000,5,142.8,,,6.25,0.1,0.2,60,nafion 211,25,,,,100,1,85,,,,,0,0,0,,1,648,648,0,0.94,0.78,0.745,0.72,0.69,0.67,0.647,0.62,0.6,0.575,0.551,0.53,0.51,0.485,0.46,0.43,0.405,0.38,0.351,0.325,0.30026,0.27781,0.25735,0.23862,0.22141,0.20555,0.19087,0.17726,0.16461,0.1528,0.14177,78,149,216,276,335,388.2,434,480,517.5,551,583,612,630.5,644,645,648,646,631.8,617.5,600.52,583.401,566.17,548.826,531.384,513.875,496.262,478.602,460.908,443.12,425.31,648,0.154320988,426,0.975431649,0.196740358,2018.19674
Highly Durable and Active Ternary Pt¨CAu¨CNi Electrocatalyst for Oxygen Reduction Reaction,jianguo Liu,china,Nanjing University,2018,comercial Pt/C,100,0,0,0,0,0,0,0,0,0,0,0,0,0,0,0,0,0,0,0,20,0,0,0,0,0,0,0,0,0,80,3.7,,XC-72R,30,230,none,1,0,0,198,1.6,1,ethylene glycol,1,0,0,0,10,25,0,0,0,81,225,0.277777778,0.9,1.02,10000,43,132.975,,,6.25,0.1,0.2,60,nafion 211,25,,,,100,1,85,,,,,0,0,0,,1,676.6,676.6,0,0.91,0.735,0.7,0.675,0.65,0.63,0.61,0.6,0.58,0.56,0.548,0.525,0.51,0.485,0.472,0.45,0.42,0.398,0.37,0.345,0.32119,0.29955,0.27978,0.26167,0.245,0.22962,0.21537,0.20214,0.18983,0.17833,0.16758,73.5,140,202.5,260,315,366,420,464,504,548,577.5,612,630.5,660.8,675,672,676.6,666,655.5,642.38,629.055,615.516,601.841,588,574.05,559.962,545.778,531.524,517.157,502.74,676.6,0.147797813,427,0.647637521,0.037895005,2018.037895
Compositiol Evaluation of Coreduced Fe?Pt Metal Acetylacetotes as PEM Fuel Cell Cathode Catalyst,Thomas W?gberg,Sweden,Ume?a University,2018,FePt(1:1),67,0,0,0,0,0,0,33,0,0,0,0,0,0,0,0,0,0,0,0,20,0,0,0,0,0,0,0,0,0,80,5.5,,XC-72R,30,230,none,1,0,0,140,1440,0,"N,N-dimethylformamide",0,0,0,1,7,25,0,0,1,21.1,180,0.853080569,0.865,0.975,6000,20,,,,5,0.0876,0.1,20,nafion 212,50,130,2,5.88,95,1,60,,,,,0,0,0,,1,252,252,0,,0.74,0.66,0.6,0.548,0.48,0.42,0.36,0.28,0.20657,0.14428,0.09077,0.04432,0.01,0.01,0.01,0.01,0.01,0.01,0.01,0.01,0.01,0.01,0.01,0.01,0.01,0.01,0.01,0.01,0.01,0.01,74,132,180,219.2,240,252,252,224,185.913,144.28,99.847,53.184,13,14,15,16,17,18,19,20,21,22,23,24,25,26,27,28,29,30,252,0.347619048,428,0.655157683,0.039928308,2018.039928
Compositiol Evaluation of Coreduced Fe?Pt Metal Acetylacetotes as PEM Fuel Cell Cathode Catalyst,Thomas W?gberg,Sweden,Ume?a University,2018,FePt(1:1),67,0,0,0,0,0,0,33,0,0,0,0,0,0,0,0,0,0,0,0,20,0,0,0,0,0,0,0,0,0,80,5.5,,XC-72R,30,230,none,1,0,0,140,1440,0,"N,N-dimethylformamide",0,0,0,1,7,25,0,0,1,21.1,180,0.853080569,0.865,0.975,6000,20,,,,5,0.0876,0.1,20,nafion 212,50,130,2,5.88,95,1,60,,,,,0,0,0,,1,408,408,0,,0.76,0.69,0.65,0.605,0.565,0.53,0.495,0.455,0.445,0.4,0.365,0.34,0.305,0.275,0.24656,0.22092,0.1977,0.17657,0.15725,0.13952,0.1232,0.10812,0.09415,0.08117,0.06907,0.05777,0.0472,0.03728,0.02796,0.01919,76,138,195,242,282.5,318,346.5,364,400.5,400,401.5,408,396.5,385,369.84,353.472,336.09,317.826,298.775,279.04,258.72,237.864,216.545,194.808,172.675,150.202,127.44,104.384,81.084,57.57,408,0.214705882,429,0.235017166,-0.072242319,2017.927758
Tailoring Catalyst Morphology towards High Performance for Low Pt Loaded PEMFC Cathodes,Gregor S. Harzer,Germany,Technical University of Munich,2018,Pt/KBIW,100,0,0,0,0,0,0,0,0,0,0,0,0,0,0,0,0,0,0,0,19.6,0.5,0,0,0,0,0,0,0,0,80,2.2,0.9,TKK,,930,none,1,0,0,25,0,0,none,0,1,0,0,7,250,0.5,1,0,70,336,0.48,,,,,,,0.65,5,0.064,,20,Asahi Kasei,15,155,3,,100,1,80,,,,,0,0,0.17,,1,855,855,0,0.92,0.783,0.75,0.73,0.71,0.698,0.68,0.67,0.652,0.64,0.627,0.61,0.598,0.575,0.565,0.545,0.52,0.5,0.475,0.45,0.425,0.40119,0.37955,0.35978,0.34167,0.325,0.30962,0.29537,0.28214,0.26983,0.25833,78.3,150,219,284,349,408,469,521.6,576,627,671,717.6,747.5,791,817.5,832,850,855,855,850,842.499,835.01,827.494,820.008,812.5,805.012,797.499,789.992,782.507,774.99,855,0.074853801,430,0.784218176,0.078651873,2018.078652
Tailoring Catalyst Morphology towards High Performance for Low Pt Loaded PEMFC Cathodes,Gregor S. Harzer,Germany,Technical University of Munich,2018,Pt/KBTKK,100,0,0,0,0,0,0,0,0,0,0,0,0,0,0,0,0,0,0,0,19.3,0.1,0,0,0,0,0,0,0,0,80,2.4,0.7,TKK,,930,none,1,0,0,120,120,0,ethylene glycol,1,0,0,0,7,25,0,0,0,75,982,1.309333333,,,,,,,0.65,5,0.063,,20,Asahi Kasei,15,155,3,,100,1,80,,,,,0,0,0.17,,1,1145.64,1145.64,1,0.93,0.8,0.77,0.75,0.735,0.72,0.705,0.69,0.68,0.665,0.65,0.64,0.625,0.61,0.6,0.58,0.565,0.548,0.525,0.505,0.49,0.47556,0.46216,0.44968,0.43805,0.42717,0.41697,0.40739,0.39839,0.38989,0.38188,80,154,225,294,360,423,483,544,598.5,650,704,750,793,840,870,904,931.6,945,959.5,980,998.676,1016.752,1034.264,1051.32,1067.925,1084.122,1099.953,1115.492,1130.681,1145.64,1145.64,0.054991097,431,0.119699537,-0.117649013,2017.882351
Tailoring Catalyst Morphology towards High Performance for Low Pt Loaded PEMFC Cathodes,Gregor S. Harzer,Germany,Technical University of Munich,2018,Pt/KB(NHX)PO,100,0,0,0,0,0,0,0,0,0,0,0,0,0,0,0,0,0,0,0,20.3,0.1,0,0,0,0,0,0,0,0,80,3,0.5,TKK,,930,none,1,0,0,120,120,0,ethylene glycol,1,0,0,0,7,25,0,0,0,79,696,0.881012658,,,,,,,0.65,5,0.063,,20,Asahi Kasei,15,155,3,,100,1,80,,,,,0,0,0.17,,1,1587.42,1587.42,1,0.92,0.78,0.75,0.74,0.725,0.71,0.7,0.695,0.683,0.676,0.67,0.66,0.65,0.64,0.63,0.62,0.61,0.598,0.585,0.575,0.57,0.56511,0.56043,0.55594,0.55164,0.54751,0.54355,0.53974,0.53607,0.53254,0.52914,78,150,222,290,355,420,486.5,546.4,608.4,670,726,780,832,882,930,976,1016.6,1053,1092.5,1140,1186.731,1232.946,1278.662,1323.936,1368.775,1413.23,1457.298,1500.996,1544.366,1587.42,1587.42,0.039687039,432,0.335645853,-0.042437588,2017.957562
