Repository: ruiding-uchicago/Applying-Machine-Learning-to-Boost-the-Development-of-High-performance-Membrane-Electrode-Assembly

The code file was write in jupyter notebook and saved in the corresponding format of .ipynb. To run the code, we suggest users to install Anaconda 3 in windows 10 and install the following necessary python packages with the same or higher version to set up compatible environment:
Python 3.7
jupyter 1.0.0
keras 2.3.1
numpy 1.18.1
pandas 1.0.1
scikit-learn 0.22.1
matplotlib 3.1.3
deep-belief-network 1.0.3
tensorflow-gpu 1.14.0
seaborn 0.10.0
R-Studio 8.13.176095 (for apriori algorithm)
Please notice that the computing of artificial neural network was runned on GPU.

File: Others/database_oxygen.csv (part 10 of 11)
,organic reducing agent,pH,Annealing Temperature,Annealing Time/h,Atomosphere h2,Atomosphere inert,ECSA m2/g,Mass Activity mA mg-1,Specific Activity mA cm-2,Half wave potential £¨V vsRHE£©,Onset Potential £¨V vsRHE£©,ADT cycles,Reduce in half wave potential  mV,Reduce in MA/ mA mg-1,Reduce in SA/mA cm-2,I/C Ratio(ionomer/catalyst),Area cm2,Cathodic Loading Amount mgPt cm-2,Anodic Platinum Loading Amount mgPt cm-2,Anodic catalyst type x wt% Pt/C,Membrane,membrane thickness,Hot Press Temperature,Hot Press Time min,Hot Press Pressure Mpa,Humidity %,GDE for 1,celltemp,Flowing rate of H2 ml min-1,flowing rate of cathode gas(O2/air),stoichiometry/anode,stoichiometry/cathode,stoich to flow anode,stoich to flow cathode,Back Pressure Mpa,"Current decay at 0.6V(ma,cm2)",Cathode gas oxygen ratio,Maximum Power Density mW cm-2,MPD caculated,qualified,Open Circuit Voltage V,Voltage 100mA cm0,Voltage 200mA cm0,Voltage 300mA cm0,Voltage 400mA cm0,Voltage 500mA cm0,Voltage 600mA cm0,Voltage 700mA cm0,Voltage 800mA cm0,Voltage 900mA cm0,Voltage 1000mA cm0,Voltage 1100mA cm0,Voltage 1200mA cm0,Voltage 1300mA cm0,Voltage 1400mA cm0,Voltage 1500mA cm0,Voltage 1600mA cm0,Voltage 1700mA cm0,Voltage 1800mA cm0,Voltage 1900mA cm0,Voltage 2000mA cm0,Voltage 2100mA cm0,Voltage 2200mA cm0,Voltage 2300mA cm0,Voltage 2400mA cm0,Voltage 2500mA cm0,Voltage 2600mA cm0,Voltage 2700mA cm0,Voltage 2800mA cm0,Voltage 2900mA cm0,Voltage 3000mA cm0,,,,,,,,,,,,,,,,,,,,,,,,,,,,,,,,pt use,,Rand,Rand num,Year for plot
Tailoring Catalyst Morphology towards High Performance for Low Pt Loaded PEMFC Cathodes,Gregor S. Harzer,Germany,Technical University of Munich,2018,Pt/KBPO,100,0,0,0,0,0,0,0,0,0,0,0,0,0,0,0,0,0,0,0,20.2,0,0,0,0,0,0,0,0,0,80,2.9,0.7,TKK,,930,none,1,0,0,120,120,0,ethylene glycol,1,0,0,0,7,25,0,0,0,75,814,1.085333333,,,,,,,0.65,5,0.062,,20,Asahi Kasei,15,155,3,,100,1,80,,,,,0,0,0.17,,1,1497.09,1497.09,1,0.92,0.79,0.77,0.75,0.735,0.72,0.71,0.698,0.69,0.68,0.673,0.66,0.655,0.65,0.64,0.63,0.62,0.61,0.598,0.585,0.575,0.56531,0.55619,0.5476,0.53949,0.53183,0.52457,0.51769,0.51115,0.50494,0.49903,79,154,225,294,360,426,488.6,552,612,673,726,786,845,896,945,992,1037,1076.4,1111.5,1150,1187.151,1223.618,1259.48,1294.776,1329.575,1363.882,1397.763,1431.22,1464.326,1497.09,1497.09,0.041413676,433,0.439464307,-0.015232753,2017.984767
Ultralow-loading platinum-cobalt fuel cell catalysts derived from imidazolate frameworks,di-jia liu,united States,Argonne National Laboratory,2018,3% Pt3Co/ZC,75,0,0,0,0,0,25,0,0,0,0,0,0,0,0,0,0,0,0,0,3.28,6,0,0,0,0,0,0,0,0,90,5.6,,ZIF-derived,,600,none,1,0,0,190,60,0,oleylamine,0,0,0,1,7,700,0.5,1,0,55,225,0.409090909,,,,,,,0.7,5,0.043,0.35,20,nafion 211,25,120,2,10.8,100,1,80,200,200,,,0,0,0.05,,1,745.92,745.92,0,0.95,0.9,0.8,0.7759,0.7518,0.7277,0.7036,0.6795,0.6554,0.6313,0.6072,0.5831,0.559,0.5349,0.5108,0.4867,0.4626,0.4385,0.4144,0.3903,0.3662,0.3421,0.318,0.2939,0.2698,0.2457,0.2216,0.1975,0.1734,0.1493,0.125,90,160,232.77,300.72,363.85,422.16,475.65,524.32,568.17,607.2,641.41,670.8,695.37,715.12,730.05,740.16,745.45,745.92,741.57,732.4,718.41,699.6,675.97,647.52,614.25,576.16,533.25,485.52,432.97,375,745.92,0.057646933,434,0.896361552,0.126108869,2018.126109
Ultralow-loading platinum-cobalt fuel cell catalysts derived from imidazolate frameworks,di-jia liu,united States,Argonne National Laboratory,2018,LP@PF-2,74,0,0,0,0,0,26,0,0,0,0,0,0,0,0,0,0,0,0,0,9.9,8.9,0,0,0,0,0,0,0,0,81.2,5.7,,ZIF-derived,,807,none,1,0,0,190,50,0,oleylamine,0,0,0,1,7,700,0.5,1,0,116,12360,10.65517241,0.94,1.07,,,,,0.7,5,0.035,0.35,20,nafion 211,25,120,2,10.8,100,1,80,200,200,,,0,0,0.05,,1,1425,1425,1,0.95,0.9,0.85,0.825,0.805,0.798,0.775,0.76,0.75,0.735,0.72,0.70775,0.6955,0.68325,0.671,0.65875,0.6465,0.63425,0.622,0.60975,0.5975,0.58525,0.573,0.56075,0.5485,0.53625,0.524,0.51175,0.4995,0.48725,0.475,90,170,247.5,322,399,465,532,600,661.5,720,778.525,834.6,888.225,939.4,988.125,1034.4,1078.225,1119.6,1158.525,1195,1229.025,1260.6,1289.725,1316.4,1340.625,1362.4,1381.725,1398.6,1413.025,1425,1425,0.024561404,435,0.314790108,-0.048231778,2017.951768
Ultralow-loading platinum-cobalt fuel cell catalysts derived from imidazolate frameworks,di-jia liu,united States,Argonne National Laboratory,2018,LP@PF-1,44,0,0,0,0,0,56,0,0,0,0,0,0,0,0,0,0,0,0,0,10.9,6.38,0,0,0,0,0,0,0,0,82.72,5.6,,ZIF-derived,,343,none,1,0,0,190,50,0,oleylamine,0,0,0,1,7,700,0.5,1,0,110,8640,7.854545455,0.93,1.05,,,,,0.7,5,0.033,0.35,20,nafion 211,25,120,2,10.8,100,1,80,200,200,,,0,0,0.05,,1,1044,1044,1,0.965,0.9,0.86,0.81,0.799,0.78,0.75,0.74,0.72193,0.70386,0.68579,0.66772,0.64965,0.63158,0.61351,0.59544,0.57737,0.5593,0.54123,0.52316,0.505,0.4875,0.47,0.4525,0.435,0.4175,0.4,0.37875,0.3575,0.33625,0.315,90,172,243,319.6,390,450,518,577.544,633.474,685.79,734.492,779.58,821.054,858.914,893.16,923.792,950.81,974.214,994.004,1010,1023.75,1034,1040.75,1044,1043.75,1040,1022.625,1001,975.125,945,1044,0.031609195,436,0.239107398,-0.070917676,2017.929082
Fabrication of microporous layer ¨C free hierarchical gas diffusion electrode as a low Pt-loading PEMFC cathode by direct growth of helical carbon nanofibers,Robin Sandstr¡§om,Sweden,Ume?a University,2018,100,100,0,0,0,0,0,0,0,0,0,0,0,0,0,0,0,0,0,0,0,35,0,0,0,0,0,0,0,0,0,65,4.8,,home-made carbon,,,none,1,0,0,25,0,0,none,0,1,0,0,7,550,1,1,0,11.1,217,1.954954955,,,,,,,0.5,5,0.01,0.01,35,nafion 212,50,130,2,6,95,1,60,,,,,0,0,,,1,259,259,0,0.95,0.62,0.56,0.52,0.49,0.46,0.42,0.37,0.31,0.25431,0.2061,0.16394,0.12677,0.09375,0.06423,0.03766,0.01364,0.01,0.01,0.01,0.01,0.01,0.01,0.01,0.01,0.01,0.01,0.01,0.01,0.01,0.01,62,112,156,196,230,252,259,248,228.879,206.1,180.334,152.124,121.875,89.922,56.49,21.824,17,18,19,20,21,22,23,24,25,26,27,28,29,30,259,0.038610039,437,0.52717855,0.006817931,2018.006818
Superior durability and stability of Pt electrocatalyst on N-doped graphene-TiO2 hybrid material for oxygen reduction reaction and polymer electrolyte membrane fuel cells,yongsug tak,korea,inha University,2019,Pt/NG-TiON,100,0,0,0,0,0,0,0,0,0,0,0,0,0,0,0,0,0,0,0,33,0,0,0,55.46,27.73,0,0,0,0,0.067,2.02,0.127,graphene/oxide hybrid,,600,none,1,0,0,25,,0,formic acid,0,0,1,0,11,300,2,0,1,20.3,305.18,1.503349754,,1,20000,40,225,,,5,0.76,0.4,,nafion 212,50,,,,100,0,80,,,,,0,0,0.1,,1,1240.17,1240.17,1,1.05,0.875,0.84,0.81,0.798,0.775,0.755,0.73,0.72,0.705,0.69,0.675,0.66,0.645,0.625,0.61,0.6,0.58,0.565,0.55,0.535,0.52,0.505,0.49056,0.47716,0.46468,0.45305,0.44217,0.43197,0.42239,0.41339,87.5,168,243,319.2,387.5,453,511,576,634.5,690,742.5,792,838.5,875,915,960,986,1017,1045,1070,1092,1111,1128.288,1145.184,1161.7,1177.93,1193.859,1209.516,1224.931,1240.17,1240.17,0.61281921,438,0.64213572,0.036417336,2019.036417
Pt-Au nanoparticles on graphene for oxygen reduction reaction: Stability and performance on proton exchange membrane fuel cell,R.M. Felix-Navarro,Mexico,"Centro de Graduados e Investigacion en Qu¨ªmica, Blvd. Alberto Limon Padilla S",2019,50,50,0,0,0,0,0,0,0,0,0,0,0,0,0,0,0,0,0,0,0,20,0,0,0,0,0,0,0,0,0,80,2.86,,graphene,,600,none,1,0,0,25,200,0,NaBH4,0,0,1,0,11.5,25,0,0,0,0.25,225,90,0.83,1.07,,,,,1.4,9,0.5,0.5,20,nafion 212,50,130,,16.67,100,1,60,,,,,0,0,0.0689,,1,369,369,0,0.99,0.78,0.7,0.66,0.62,0.58,0.53,0.48,0.45,0.41,0.34,0.3,0.24,0.18,0.12,0.06431,0.0161,0.01,0.01,0.01,0.01,0.01,0.01,0.01,0.01,0.01,0.01,0.01,0.01,0.01,0.01,78,140,198,248,290,318,336,360,369,340,330,288,234,168,96.465,25.76,17,18,19,20,21,22,23,24,25,26,27,28,29,30,369,1.35501355,439,0.53050445,0.007653798,2019.007654
Superior durability and stability of Pt electrocatalyst on N-doped graphene-TiO2 hybrid material for oxygen reduction reaction and polymer electrolyte membrane fuel cells,yongsug tak,korea,inha University,2019,Pt/C 40wt%,100,0,0,0,0,0,0,0,0,0,0,0,0,0,0,0,0,0,0,0,40,0,0,0,0,0,0,0,0,0,60,3.9,,XC-72R,30,230,none,1,0,0,198,1.6,1,ethylene glycol,1,0,0,0,10,25,0,0,0,61.7,217,0.351701783,,0.95,20000,3,38.6,,,5,0.5,0.4,,nafion 212,50,,,,100,0,80,,,,,0,0,0.1,,1,1011.51,1011.51,1,0.99,0.81,0.775,0.75,0.72,0.7,0.68,0.66,0.645,0.63,0.615,0.605,0.59,0.575,0.56,0.55,0.54,0.52,0.51,0.5,0.48,0.465,0.45,0.43,0.415,0.4,0.38556,0.37216,0.35968,0.34805,0.33717,81,155,225,288,350,408,462,516,567,615,665.5,708,747.5,784,825,864,884,918,950,960,976.5,990,989,996,1000,1002.456,1004.832,1007.104,1009.345,1011.51,1011.51,0.494310486,440,0.469682338,-0.007606841,2018.992393
Graphene nanoplatelets-carbon black hybrids as an efficient catalyst support for Pt nanoparticles for polymer electrolyte membrane fuel cells,ayse Bayrak?eken Yurtcan,turkey,Atat¨¹rk University,2019,H50,100,0,0,0,0,0,0,0,0,0,0,0,0,0,0,0,0,0,0,0,16.3,0,0,0,0,0,0,0,0,0,83.7,1.85,,XC-72R/R-GO hybrid,,397,none,1,0,0,25,0,0,none,0,1,0,0,7,400,4,0,1,45.58,225,0.49363756,,,,,,,0.4285,4.41,0.4,,,nafion 212,50,130,3,2.75,100,1,70,,,,,0,0,0,,1,315,315,0,0.95,0.75,0.69,0.64,0.59,0.545,0.5,0.45,0.385,0.33,0.275,0.22,0.165,0.115,0.0683,0.02739,0.01,0.01,0.01,0.01,0.01,0.01,0.01,0.01,0.01,0.01,0.01,0.01,0.01,0.01,0.01,75,138,192,236,272.5,300,315,308,297,275,242,198,149.5,95.62,41.085,16,17,18,19,20,21,22,23,24,25,26,27,28,29,30,315,1.26984127,441,0.34125669,-0.040903581,2018.959096
Graphene nanoplatelets-carbon black hybrids as an efficient catalyst support for Pt nanoparticles for polymer electrolyte membrane fuel cells,ayse Bayrak?eken Yurtcan,turkey,Atat¨¹rk University,2019,H80,100,0,0,0,0,0,0,0,0,0,0,0,0,0,0,0,0,0,0,0,21.2,0,0,0,0,0,0,0,0,0,78.8,1.84,,XC-72R/R-GO hybrid,,505,none,1,0,0,25,0,0,none,0,1,0,0,7,400,4,0,1,52.24,225,0.430704441,,,,,,,0.4285,4.41,0.4,,,nafion 212,50,130,3,2.75,100,1,70,,,,,0,0,0,,1,340,340,0,0.95,0.76,0.71,0.67,0.61,0.56,0.51,0.475,0.42,0.375,0.34,0.3,0.265,0.21,0.175,0.14,0.10695,0.07741,0.05083,0.02679,0.01,0.01,0.01,0.01,0.01,0.01,0.01,0.01,0.01,0.01,0.01,76,142,201,244,280,306,332.5,336,337.5,340,330,318,273,245,210,171.12,131.597,91.494,50.901,20,21,22,23,24,25,26,27,28,29,30,340,1.176470588,442,0.834845936,0.097349342,2019.097349
Graphene nanoplatelets-carbon black hybrids as an efficient catalyst support for Pt nanoparticles for polymer electrolyte membrane fuel cells,ayse Bayrak?eken Yurtcan,turkey,Atat¨¹rk University,2019,H70,100,0,0,0,0,0,0,0,0,0,0,0,0,0,0,0,0,0,0,0,19.2,0,0,0,0,0,0,0,0,0,80.8,2.04,,XC-72R/R-GO hybrid,,485,none,1,0,0,25,0,0,none,0,1,0,0,7,400,4,0,1,44.73,225,0.503018109,,,,,,,0.4285,4.41,0.4,,,nafion 212,50,130,3,2.75,100,1,70,,,,,0,0,0,,1,360,360,0,0.95,0.765,0.715,0.66,0.61,0.575,0.525,0.49,0.445,0.4,0.355,0.31,0.26,0.21,0.16,0.12,0.08238,0.04898,0.01914,0.01,0.01,0.01,0.01,0.01,0.01,0.01,0.01,0.01,0.01,0.01,0.01,76.5,143,198,244,287.5,315,343,356,360,355,341,312,273,224,180,131.808,83.266,34.452,19,20,21,22,23,24,25,26,27,28,29,30,360,1.111111111,443,0.83149935,0.096010713,2019.096011
Graphene nanoplatelets-carbon black hybrids as an efficient catalyst support for Pt nanoparticles for polymer electrolyte membrane fuel cells,ayse Bayrak?eken Yurtcan,turkey,Atat¨¹rk University,2019,H90,100,0,0,0,0,0,0,0,0,0,0,0,0,0,0,0,0,0,0,0,22.5,0,0,0,0,0,0,0,0,0,77.5,2.05,,XC-72R/R-GO hybrid,,650,none,1,0,0,25,0,0,none,0,1,0,0,7,400,4,0,1,45.75,225,0.491803279,,,,,,,0.4285,4.41,0.4,,,nafion 212,50,130,3,2.75,100,1,70,,,,,0,0,0,,1,380,380,0,0.95,0.76,0.71,0.66,0.61,0.57,0.53,0.5,0.45,0.415,0.38,0.345,0.305,0.265,0.22,0.18,0.145,0.11195,0.08241,0.05583,0.03179,0.01,0.01,0.01,0.01,0.01,0.01,0.01,0.01,0.01,0.01,76,142,198,244,285,318,350,360,373.5,380,379.5,366,344.5,308,270,232,190.315,148.338,106.077,63.58,21,22,23,24,25,26,27,28,29,30,380,1.052631579,444,0.32647188,-0.044967644,2018.955032
Graphene nanoplatelets-carbon black hybrids as an efficient catalyst support for Pt nanoparticles for polymer electrolyte membrane fuel cells,ayse Bayrak?eken Yurtcan,turkey,Atat¨¹rk University,2019,H100,100,0,0,0,0,0,0,0,0,0,0,0,0,0,0,0,0,0,0,0,22.8,0,0,0,0,0,0,0,0,0,77.2,1.7,,XC-72R/R-GO hybrid,,759,none,1,0,0,25,0,0,none,0,1,0,0,7,400,4,0,1,49.66,225,0.45308095,,,,,,,0.4285,4.41,0.4,,,nafion 212,50,130,3,2.75,100,1,70,,,,,0,0,0,,1,418.5,418.5,0,0.95,0.76,0.71,0.67,0.625,0.59,0.56,0.53,0.5,0.465,0.415,0.375,0.33,0.265,0.19,0.12098,0.06215,0.0114,0.01,0.01,0.01,0.01,0.01,0.01,0.01,0.01,0.01,0.01,0.01,0.01,0.01,76,142,201,250,295,336,371,400,418.5,415,412.5,396,344.5,266,181.47,99.44,19.38,18,19,20,21,22,23,24,25,26,27,28,29,30,418.5,0.955794504,445,0.273997735,-0.060076657,2018.939923
Graphene nanoplatelets-carbon black hybrids as an efficient catalyst support for Pt nanoparticles for polymer electrolyte membrane fuel cells,ayse Bayrak?eken Yurtcan,turkey,Atat¨¹rk University,2019,H0,100,0,0,0,0,0,0,0,0,0,0,0,0,0,0,0,0,0,0,0,6,0,0,0,0,0,0,0,0,0,94,2.36,,XC-72R/R-GO hybrid,,208,none,1,0,0,25,0,0,none,0,1,0,0,7,400,4,0,1,65.72,225,0.342361534,,,,,,,0.4285,4.41,0.4,,,nafion 212,50,130,3,2.75,100,1,70,,,,,0,0,0,,1,440,440,0,0.95,0.76,0.71,0.675,0.63,0.6,0.57,0.53,0.5,0.47,0.43,0.4,0.36,0.325,0.3,0.25,0.21,0.175,0.14,0.10695,0.07741,0.05083,0.02679,0.01,0.01,0.01,0.01,0.01,0.01,0.01,0.01,76,142,202.5,252,300,342,371,400,423,430,440,432,422.5,420,375,336,297.5,252,203.205,154.82,106.743,58.938,23,24,25,26,27,28,29,30,440,0.909090909,446,0.799007369,0.083808091,2019.083808
Graphene nanoplatelets-carbon black hybrids as an efficient catalyst support for Pt nanoparticles for polymer electrolyte membrane fuel cells,ayse Bayrak?eken Yurtcan,turkey,Atat¨¹rk University,2019,H60,100,0,0,0,0,0,0,0,0,0,0,0,0,0,0,0,0,0,0,0,18.2,0,0,0,0,0,0,0,0,0,81.8,2.1,,XC-72R/R-GO hybrid,,485,none,1,0,0,25,0,0,none,0,1,0,0,7,400,4,0,1,48.13,225,0.467483898,,,,,,,0.4285,4.41,0.4,,,nafion 212,50,130,3,2.75,100,1,70,,,,,0,0,0,,1,481,481,0,0.95,0.775,0.725,0.69,0.65,0.61,0.575,0.54,0.505,0.475,0.44,0.42,0.4,0.37,0.34,0.31,0.275,0.24,0.205,0.175,0.14656,0.12092,0.0977,0.07657,0.05725,0.03952,0.0232,0.01,0.01,0.01,0.01,77.5,145,207,260,305,345,378,404,427.5,440,462,480,481,476,465,440,408,369,332.5,293.12,253.932,214.94,176.111,137.4,98.8,60.32,27,28,29,30,481,0.831600832,447,0.298627002,-0.05283535,2018.947165
Tailored Hollow Core/Mesoporous Shell Carbon Nanofibers as Highly Efficient and Durable Cathode Catalyst Supports for Polymer Electrolyte Fuel Cells,Biji Pullithadathil,india,PSG Institute of Advanced Studies,2019,100,100,0,0,0,0,0,0,0,0,0,0,0,0,0,0,0,0,0,0,0,19.51,0,0,0,0,0,0,0,0,0,80.49,3.1,,XC-72R,30,230,none,1,0,0,120,240,0,ethylene glycol,1,0,0,0,10,25,0,0,0,48.9,225,0.460122699,0.831,0.935,10000,77,,,,25,0.3,0.1,19.51,nafion 117,175,130,10,10,40,1,40,,,,,0,0,0.3,,1,215,215,0,0.939,0.65,0.58,0.53,0.48,0.43,0.35,0.27657,0.21428,0.16077,0.11432,0.07361,0.03763,0.01,0.01,0.01,0.01,0.01,0.01,0.01,0.01,0.01,0.01,0.01,0.01,0.01,0.01,0.01,0.01,0.01,0.01,65,116,159,192,215,210,193.599,171.424,144.693,114.32,80.971,45.156,13,14,15,16,17,18,19,20,21,22,23,24,25,26,27,28,29,30,215,1.395348837,448,0.85245139,0.104700511,2019.104701
Tailored Hollow Core/Mesoporous Shell Carbon Nanofibers as Highly Efficient and Durable Cathode Catalyst Supports for Polymer Electrolyte Fuel Cells,Biji Pullithadathil,india,PSG Institute of Advanced Studies,2019,100,100,0,0,0,0,0,0,0,0,0,0,0,0,0,0,0,0,0,0,0,18.93,0,0,0,0,0,0,0,0,0,81.07,3.1,,CNTs,,150,none,1,0,0,120,240,0,ethylene glycol,1,0,0,0,10,25,0,0,0,62.1,225,0.362318841,0.878,0.974,10000,35,,,,25,0.3,0.1,18.93,nafion 117,175,130,10,10,40,1,40,,,,,0,0,0.3,,1,301,301,0,0.979,0.74,0.67,0.62,0.58,0.53,0.5,0.43,0.36,0.26,0.16909,0.09333,0.02923,0.01,0.01,0.01,0.01,0.01,0.01,0.01,0.01,0.01,0.01,0.01,0.01,0.01,0.01,0.01,0.01,0.01,0.01,74,134,186,232,265,300,301,288,234,169.09,102.663,35.076,13,14,15,16,17,18,19,20,21,22,23,24,25,26,27,28,29,30,301,0.996677741,449,0.96673798,0.183487616,2019.183488
Tailored Hollow Core/Mesoporous Shell Carbon Nanofibers as Highly Efficient and Durable Cathode Catalyst Supports for Polymer Electrolyte Fuel Cells,Biji Pullithadathil,india,PSG Institute of Advanced Studies,2019,100,100,0,0,0,0,0,0,0,0,0,0,0,0,0,0,0,0,0,0,0,19.82,0,0,0,0,0,0,0,0,0,80.18,2.5,,carbon nanofiber,,856,core-shell,0,0,1,120,240,0,ethylene glycol,1,0,0,0,10,25,0,0,0,98.8,225,0.227732794,0.917,0.998,10000,28,,,,25,0.3,0.1,19.82,nafion 117,175,130,10,10,40,1,40,,,,,0,0,0.3,,1,420,420,0,1.016,0.8,0.73,0.7,0.65,0.62,0.57,0.53,0.5,0.46,0.42,0.35,0.2854,0.23007,0.18213,0.14021,0.10323,0.07037,0.04098,0.01454,0.01,0.01,0.01,0.01,0.01,0.01,0.01,0.01,0.01,0.01,0.01,80,146,210,260,310,342,371,400,414,420,385,342.48,299.091,254.982,210.315,165.168,119.629,73.764,27.626,20,21,22,23,24,25,26,27,28,29,30,420,0.714285714,450,0.242878207,-0.069707411,2018.930293
Carbon-caged palladium catalysts supported on carbon nanofibers for proton exchange membrane fuel cells,Oh Joong Kwon,Korea,incheon National University,2019,"Pd@NV/CN500(NDA, US)",0,100,0,0,0,0,0,0,0,0,0,0,0,0,0,0,0,0,0,0,11.32,0,0,0,0,0,0,0,0,0,88.68,5.3,,home-made carbon,,,none,1,0,0,25,0,0,none,0,1,0,0,7,500,1,0,1,125.21,100,0.079865825,0.838,1,,,,,,5,0.2,0.1,,nafion 212,50,,,,100,0,80,150,300,,,,,0,,1,235,243,0,0.7,0.57,0.505,0.47,0.41,0.39,0.36,0.31,0.295,0.27,0.23,0.2,0.15,0.1033,0.06239,0.02625,0.01,0.01,0.01,0.01,0.01,0.01,0.01,0.01,0.01,0.01,0.01,0.01,0.01,0.01,0.01,,,,,,,,,,,,,,,,,,,,,,,,,,,,,,,,0.85106383,451,0.547813227,0.012013836,2019.012014
Highly efficient and ORR active platinum-scandium alloy-partially exfoliated carbon nanotubes electrocatalyst for Proton Exchange Membrane Fuel Cell,S. Ramaprabhu,India,Indian Institute of Technology Madras,2019,Pt/PECNTs,100,0,0,0,0,0,0,0,0,0,0,0,0,0,0,0,0,0,0,0,35,0,0,0,0,0,0,0,0,0,65,3.9,,CNTs,,114,none,1,0,0,160,240,0,ethylene glycol,1,0,0,0,12,25,0,0,0,95.7,217,0.226750261,0.716,0.911,,,,,,11.56,0.2,0.1,46,nafion 212,50,130,4,,100,1,40,150,150,1,1,150,150,0,,1,407,407,0,0.8,0.725,0.675,0.64,0.6,0.56,0.535,0.5,0.465,0.44,0.405,0.37,0.33,0.3,0.255,0.215,0.17738,0.14398,0.11414,0.0873,0.06305,0.04102,0.02092,0.01,0.01,0.01,0.01,0.01,0.01,0.01,0.01,72.5,135,192,240,280,321,350,372,396,405,407,396,390,357,322.5,283.808,244.766,205.452,165.87,126.1,86.142,46.024,23,24,25,26,27,28,29,30,407,0.491400491,452,0.814279699,0.089377815,2019.089378
Highly efficient and ORR active platinum-scandium alloy-partially exfoliated carbon nanotubes electrocatalyst for Proton Exchange Membrane Fuel Cell,S. Ramaprabhu,India,Indian Institute of Technology Madras,2019,Pt/PECNTs,100,0,0,0,0,0,0,0,0,0,0,0,0,0,0,0,0,0,0,0,35,0,0,0,0,0,0,0,0,0,65,3.9,,CNTs,,114,none,1,0,0,160,240,0,ethylene glycol,1,0,0,0,12,25,0,0,0,95.7,217,0.226750261,0.716,0.911,,,,,,11.56,0.2,0.1,46,nafion 212,50,130,4,,100,1,50,150,150,1,1,150,150,0,,1,455,455,0,0.8,0.725,0.685,0.65,0.615,0.585,0.55,0.525,0.5,0.46,0.44,0.405,0.375,0.35,0.32,0.285,0.25,0.215,0.18195,0.15241,0.12583,0.10179,0.07995,0.06001,0.04175,0.02495,0.01,0.01,0.01,0.01,0.01,72.5,137,195,246,292.5,330,367.5,400,414,440,445.5,450,455,448,427.5,400,365.5,327.51,289.579,251.66,213.759,175.89,138.023,100.2,62.375,26,27,28,29,30,455,0.43956044,453,0.328452076,-0.044419148,2018.955581
Highly efficient and ORR active platinum-scandium alloy-partially exfoliated carbon nanotubes electrocatalyst for Proton Exchange Membrane Fuel Cell,S. Ramaprabhu,India,Indian Institute of Technology Madras,2019,Pt/PECNTs,100,0,0,0,0,0,0,0,0,0,0,0,0,0,0,0,0,0,0,0,35,0,0,0,0,0,0,0,0,0,65,3.9,,CNTs,,114,none,1,0,0,160,240,0,ethylene glycol,1,0,0,0,12,25,0,0,0,95.7,217,0.226750261,0.716,0.911,,,,,,11.56,0.2,0.1,46,nafion 212,50,130,4,,100,1,60,150,150,1,1,150,150,0,,1,490,490,0,0.8,0.75,0.7,0.665,0.64,0.605,0.575,0.55,0.515,0.49,0.46,0.44,0.405,0.375,0.35,0.325,0.3,0.27,0.235,0.2,0.16695,0.13741,0.11083,0.08679,0.06495,0.04501,0.02675,0.01,0.01,0.01,0.01,75,140,199.5,256,302.5,345,385,412,441,460,484,486,487.5,490,487.5,480,459,423,380,333.9,288.561,243.826,199.617,155.88,112.525,69.55,27,28,29,30,490,0.408163265,454,0.998344176,0.2937224,2019.293722
Nb-doped TiO2 support with enhanced durability as a cathode for polymer electrolyte membrane fuel cells,yongsug tak,korea,Inha University,2019,Pt/TiO2-Nb4,100,0,0,0,0,0,0,0,0,0,0,0,0,0,0,0,0,0,0,0,40,0,0,0,46.8,23.4,0,7.8,0,0,0,3.9,,oxide,,,none,1,0,0,90,180,0,formic acid,0,0,1,0,10,400,3,0,1,61.7,217,0.351701783,,,,,,,,,0.2,0.2,,nafion 112,50,,,,100,1,80,,,,,0,0,0,,1,581,581,0,0.935,0.8,0.75,0.71,0.68,0.65,0.62,0.595,0.565,0.54,0.515,0.49,0.47,0.44,0.415,0.38,0.35,0.325,0.3,0.255,0.22,0.185,0.15195,0.12241,0.09583,0.07179,0.04995,0.03001,0.01175,0.01,0.01,80,150,213,272,325,372,416.5,452,486,515,539,564,572,581,570,560,552.5,540,484.5,440,388.5,334.29,281.543,229.992,179.475,129.87,81.027,32.9,29,30,581,0.344234079,455,0.080356197,-0.140267963,2018.859732
Nb-doped TiO2 support with enhanced durability as a cathode for polymer electrolyte membrane fuel cells,yongsug tak,korea,Inha University,2019,Pt/C 40wt%,100,0,0,0,0,0,0,0,0,0,0,0,0,0,0,0,0,0,0,0,40,0,0,0,0,0,0,0,0,0,60,3.9,,XC-72R,30,230,none,1,0,0,198,1.6,1,ethylene glycol,1,0,0,0,10,25,0,0,0,61.7,217,0.351701783,,,,,,,,,0.2,0.2,,nafion 112,50,,,,100,1,80,,,,,0,0,0,,1,588,588,0,0.97,0.8,0.75,0.71,0.675,0.645,0.62,0.6,0.575,0.55,0.525,0.498,0.48,0.45,0.42,0.38,0.355,0.315,0.275,0.23,0.195,0.16195,0.13241,0.10583,0.08179,0.05995,0.04001,0.02175,0.01,0.01,0.01,80,150,213,270,322.5,372,420,460,495,525,547.8,576,585,588,570,568,535.5,495,437,390,340.095,291.302,243.409,196.296,149.875,104.026,58.725,28,29,30,588,0.340136054,456,0.562615854,0.015760471,2019.01576
Highly efficient and ORR active platinum-scandium alloy-partially exfoliated carbon nanotubes electrocatalyst for Proton Exchange Membrane Fuel Cell,S. Ramaprabhu,India,Indian Institute of Technology Madras,2019,Pt3SC/PECNTs,66.7,0,0,0,0,0,0,0,0,0,0,0,0,0,0,0,33.3,0,0,0,35,0,0,0,0,0,0,0,0,0,65,3.9,,CNTs,,114,none,1,0,0,160,240,0,ethylene glycol,1,0,0,0,12,25,0,0,0,95.7,217,0.226750261,0.746,0.941,,,,,,11.56,0.2,0.1,46,nafion 212,50,130,4,,100,1,40,150,150,1,1,150,150,0,,1,638.4,638.4,0,0.94,0.82,0.775,0.745,0.71,0.685,0.659,0.633,0.607,0.581,0.555,0.529,0.503,0.477,0.451,0.425,0.399,0.373,0.347,0.321,0.295,0.269,0.22181,0.20135,0.18262,0.16541,0.14955,0.13487,0.12126,0.10861,0.0968,82,155,223.5,284,342.5,395.4,443.1,485.6,522.9,555,581.9,603.6,620.1,631.4,637.5,638.4,634.1,624.6,609.9,590,564.9,487.982,463.105,438.288,413.525,388.83,364.149,339.528,314.969,290.4,638.4,0.313283208,457,0.838805926,0.098956221,2019.098956
Highly efficient and ORR active platinum-scandium alloy-partially exfoliated carbon nanotubes electrocatalyst for Proton Exchange Membrane Fuel Cell,S. Ramaprabhu,India,Indian Institute of Technology Madras,2019,Pt3SC/PECNTs,66.7,0,0,0,0,0,0,0,0,0,0,0,0,0,0,0,33.3,0,0,0,35,0,0,0,0,0,0,0,0,0,65,3.9,,CNTs,,114,none,1,0,0,160,240,0,ethylene glycol,1,0,0,0,12,25,0,0,0,95.7,217,0.226750261,0.746,0.941,,,,,,11.56,0.2,0.1,46,nafion 212,50,130,4,,100,1,60,150,150,1,1,150,150,0,,1,743.4,743.4,0,0.94,0.835,0.79,0.77,0.745,0.725,0.701,0.677,0.653,0.629,0.605,0.581,0.557,0.533,0.509,0.485,0.461,0.437,0.413,0.389,0.365,0.341,0.317,0.293,0.27012,0.24928,0.23023,0.21273,0.19661,0.18171,0.1679,83.5,158,231,298,362.5,420.6,473.9,522.4,566.1,605,639.1,668.4,692.9,712.6,727.5,737.6,742.9,743.4,739.1,730,716.1,697.4,673.9,648.288,623.2,598.598,574.371,550.508,526.959,503.7,743.4,0.269034167,458,0.731070745,0.061605456,2019.061605
Highly efficient and ORR active platinum-scandium alloy-partially exfoliated carbon nanotubes electrocatalyst for Proton Exchange Membrane Fuel Cell,S. Ramaprabhu,India,Indian Institute of Technology Madras,2019,Pt3SC/PECNTs,66.7,0,0,0,0,0,0,0,0,0,0,0,0,0,0,0,33.3,0,0,0,35,0,0,0,0,0,0,0,0,0,65,3.9,,CNTs,,114,none,1,0,0,160,240,0,ethylene glycol,1,0,0,0,12,25,0,0,0,95.7,217,0.226750261,0.746,0.941,,,,,,11.56,0.2,0.1,46,nafion 212,50,130,4,,100,1,50,150,150,1,1,150,150,0,,1,1214.88,1214.88,1,0.94,0.825,0.775,0.75,0.725,0.7,0.6753,0.65177,0.63037,0.61081,0.59288,0.57638,0.56114,0.54703,0.53391,0.5217,0.5103,0.49963,0.48963,0.48023,0.47138,0.46304,0.45516,0.4477,0.44063,0.43393,0.42755,0.42149,0.41572,0.41021,0.40496,82.5,155,225,290,350,405.18,456.239,504.296,549.729,592.88,634.018,673.368,711.139,747.474,782.55,816.48,849.371,881.334,912.437,942.76,972.384,1001.352,1029.71,1057.512,1084.825,1111.63,1138.023,1164.016,1189.609,1214.88,1214.88,0.164625313,459,0.811536945,0.08835742,2019.088357
Unconventional p¨Cd Hybridization Interaction in PtGa Ultrathin Nanowires Boosts Oxygen Reduction Electrocatalysis,hongwen huang,china,zhejiang univiersity,2019,Pt/C JM,100,0,0,0,0,0,0,0,0,0,0,0,0,0,0,0,0,0,0,0,20,0,0,0,0,0,0,0,0,0,80,3,,XC-72R,30,230,none,1,0,0,198,1.6,1,ethylene glycol,1,0,0,0,10,25,0,0,0,55,225,0.409090909,,,,,,,0.55,4,0.14,0.15,20,nafion 211,25,,,,100,0,70,,,,,0,0,0.05,,1,724.5,724.5,0,0.85,0.755,0.71,0.685,0.65,0.625,0.6,0.58,0.56,0.545,0.52,0.505,0.495,0.475,0.455,0.44,0.42,0.405,0.395,0.38,0.36,0.345,0.325,0.3,0.28,0.26,0.235,0.215,0.185,0.15656,0.13092,75.5,142,205.5,260,312.5,360,406,448,490.5,520,555.5,594,617.5,637,660,672,688.5,711,722,720,724.5,715,690,672,650,611,580.5,518,454.024,392.76,724.5,0.193236715,460,0.391040683,-0.027660768,2018.972339
Preparation of High Performance and Ultra-Low Platinum Loading Membrane Electrode Assembly for PEMFC Commercial Application,Pan Mu,china,Wuhan University of Technology,2019,Pt/C,100,0,0,0,0,0,0,0,0,0,0,0,0,0,0,0,0,0,0,0,46.6,0,0,0,0,0,0,0,0,0,53.4,3.9,,XC-72R,30,230,none,1,0,0,198,1.6,1,ethylene glycol,1,0,0,0,10,25,0,0,0,61.7,214,0.346839546,,,,,,,,25,0.127,0.023,20,not-mentioned,,,,,100,0,80,225,375,1.5,2.5,225,375,0.15,,1,1127,1127,1,0.95,0.845,0.8,0.785,0.76,0.75,0.735,0.715,0.703,0.695,0.68,0.665,0.65,0.63,0.61,0.6,0.6,0.585,0.57,0.55,0.545,0.525,0.51,0.49,0.46,0.43,0.40156,0.37592,0.3527,0.33157,0.31225,84.5,160,235.5,304,375,441,500.5,562.4,625.5,680,731.5,780,819,854,900,960,994.5,1026,1045,1090,1102.5,1122,1127,1104,1075,1044.056,1014.984,987.56,961.553,936.75,1127,0.112688554,461,0.887156847,0.121154576,2019.121155
Preparation of High Performance and Ultra-Low Platinum Loading Membrane Electrode Assembly for PEMFC Commercial Application,Pan Mu,china,Wuhan University of Technology,2019,PtCo/C,98.2,0,0,0,0,0,1.8,0,0,0,0,0,0,0,0,0,0,0,0,0,52.4,0,0,0,0,0,0,0,0,0,47.6,4.4,,XC-72R,30,230,none,1,0,0,198,1.6,1,ethylene glycol,1,0,0,0,10,25,0,0,0,88,180,0.204545455,,,,,,,,25,0.125,0.023,20,not-mentioned,,,,,100,0,80,225,375,1.5,2.5,225,375,0.15,,1,1462.5,1462.5,1,0.94,0.84,0.805,0.79,0.77,0.75,0.74,0.72,0.71,0.7,0.685,0.666,0.66,0.645,0.625,0.61,0.6,0.59,0.58,0.56,0.55,0.535,0.52,0.51,0.5,0.475,0.47,0.45,0.425,0.395,0.36656,84,161,237,308,375,444,504,568,630,685,732.6,792,838.5,875,915,960,1003,1044,1064,1100,1123.5,1144,1173,1200,1187.5,1222,1215,1190,1145.5,1099.68,1222,0.085470085,462,0.632858666,0.033943419,2019.033943
Preparation of High Performance and Ultra-Low Platinum Loading Membrane Electrode Assembly for PEMFC Commercial Application,Pan Mu,china,Wuhan University of Technology,2019,PtCoMo/C,92.1,0,0,0,0,0,1.64,0,6.26,0,0,0,0,0,0,0,0,0,0,0,51.9,0,0,0,0,0,0,0,0,0,48.1,4.4,,XC-72R,30,230,none,1,0,0,198,1.6,1,ethylene glycol,1,0,0,0,10,25,0,0,0,88,180,0.204545455,,,,,,,,25,0.124,0.023,20,not-mentioned,,,,,100,0,80,225,375,1.5,2.5,225,375,0.15,,1,1410,1410,1,0.95,0.845,0.82,0.8,0.78,0.765,0.75,0.735,0.72,0.705,0.698,0.685,0.675,0.66,0.65,0.64,0.62,0.61,0.6,0.59,0.58,0.575,0.555,0.54,0.525,0.515,0.502,0.498,0.485,0.48,0.47,84.5,164,240,312,382.5,450,514.5,576,634.5,698,753.5,810,858,910,960,992,1037,1080,1121,1160,1207.5,1221,1242,1260,1287.5,1305.2,1344.6,1358,1392,1410,1410,0.087943262,463,0.443331262,-0.014252856,2018.985747
ZIF derived PtNiCo/NC cathode catalyst for proton exchange membrane fuel cell,Naseem Iqbal,Pakistan,National University of Sciences and Technology,2019,PtNiCo/NC,92.14,0,0,0,0,0,7.86,0,0,0,0,0,0,0,0,0,0,0,0,0,26.27,0.72,0,0,0,0,0,0,0,0,70.54,3.1,,ZIF-derived,,807,none,1,0,0,25,0,0,none,0,1,0,0,7,700,3.5,1,0,55,7210,13.10909091,0.91,1.03,5000,15,,,0.18,5,0.12,0.12,,nafion 212,50,,,,100,0,70,200,300,,,0,0,0.1,,1,405,405,0,1.05,0.76,0.715,0.675,0.64,0.605,0.57,0.54,0.49,0.45,0.4,0.365,0.325,0.295,0.26656,0.24092,0.2177,0.19657,0.17725,0.15952,0.1432,0.12812,0.11415,0.10117,0.08907,0.07777,0.0672,0.05728,0.04796,0.03919,0.03091,76,143,202.5,256,302.5,342,378,392,405,400,401.5,390,383.5,373.184,361.38,348.32,334.169,319.05,303.088,286.4,269.052,251.13,232.691,213.768,194.425,174.72,154.656,134.288,113.651,92.73,405,0.296296296,464,0.913073558,0.135992745,2019.135993
ZIF derived PtNiCo/NC cathode catalyst for proton exchange membrane fuel cell,Naseem Iqbal,Pakistan,National University of Sciences and Technology,2019,PtNiCo/NC,92.14,0,0,0,0,0,7.86,0,0,0,0,0,0,0,0,0,0,0,0,0,26.27,0.72,0,0,0,0,0,0,0,0,70.54,3.1,,ZIF-derived,,807,none,1,0,0,25,0,0,none,0,1,0,0,7,700,3.5,1,0,55,7210,13.10909091,0.91,1.03,5000,15,,,0.45,5,0.12,0.12,,nafion 212,50,,,,100,0,70,200,300,,,0,0,0.1,,1,602,602,0,1.05,0.815,0.78,0.75,0.71,0.7,0.65,0.64,0.6,0.575,0.55,0.52,0.495,0.455,0.43,0.4,0.36,0.325,0.29195,0.26241,0.23583,0.21179,0.18995,0.17001,0.15175,0.13495,0.11945,0.1051,0.09178,0.07938,0.06781,81.5,156,225,284,350,390,448,480,517.5,550,572,594,591.5,602,600,576,552.5,525.51,498.579,471.66,444.759,417.89,391.023,364.2,337.375,310.57,283.77,256.984,230.202,203.43,602,0.199335548,465,0.169222744,-0.095724128,2018.904276
ZIF derived PtNiCo/NC cathode catalyst for proton exchange membrane fuel cell,Naseem Iqbal,Pakistan,National University of Sciences and Technology,2019,PtNiCo/NC,92.14,0,0,0,0,0,7.86,0,0,0,0,0,0,0,0,0,0,0,0,0,26.27,0.72,0,0,0,0,0,0,0,0,70.54,3.1,,ZIF-derived,,807,none,1,0,0,25,0,0,none,0,1,0,0,7,700,3.5,1,0,55,7210,13.10909091,0.91,1.03,5000,15,,,0.4,5,0.12,0.12,,nafion 212,50,,,,100,0,70,200,300,,,0,0,0.1,,1,731,731,0,1.05,0.855,0.8,0.77,0.74,0.7,0.68,0.65,0.64,0.62,0.595,0.565,0.55,0.515,0.5,0.475,0.45,0.43,0.4,0.365,0.33,0.29695,0.26741,0.24083,0.21679,0.19495,0.17501,0.15675,0.13995,0.12445,0.1101,85.5,160,231,296,350,408,455,512,558,595,621.5,660,669.5,700,712.5,720,731,720,693.5,660,623.595,588.302,553.909,520.296,487.375,455.026,423.225,391.86,360.905,330.3,731,0.164158687,466,0.402924863,-0.024578364,2018.975422
Unconventional p¨Cd Hybridization Interaction in PtGa Ultrathin Nanowires Boosts Oxygen Reduction Electrocatalysis,hongwen huang,china,zhejiang univiersity,2019,Pt4.13Ga/C,80.5,0,0,0,0,0,0,0,0,0,0,0,0,0,0,0,0,0,0,19.5,20,0,0,0,0,0,0,0,0,0,80,3.1,,XC-72R,30,230,nanowire,0,1,0,170,1440,0,oleylamine,0,0,0,1,7,25,0,0,0,53.4,1890,3.539325843,0.94,1.05,30000,,298.62,,0.55,4,0.12,0.15,20,nafion 211,25,,,,100,0,70,,,,,0,0,0.05,,1,885.5,885.5,0,0.94,0.87,0.815,0.785,0.76,0.745,0.715,0.7,0.69,0.67,0.65,0.625,0.61,0.59,0.57,0.545,0.525,0.505,0.49,0.465,0.44,0.42,0.4,0.385,0.36,0.34,0.31,0.29,0.27086,0.25328,0.2371,87,163,235.5,304,372.5,429,490,552,603,650,687.5,732,767,798,817.5,840,858.5,882,883.5,880,882,880,885.5,864,850,806,783,758.408,734.512,711.3,885.5,0.135516657,467,0.491932075,-0.002022467,2018.997978
ZIF derived PtNiCo/NC cathode catalyst for proton exchange membrane fuel cell,Naseem Iqbal,Pakistan,National University of Sciences and Technology,2019,PtNiCo/NC,92.14,0,0,0,0,0,7.86,0,0,0,0,0,0,0,0,0,0,0,0,0,26.27,0.72,0,0,0,0,0,0,0,0,70.54,3.1,,ZIF-derived,,807,none,1,0,0,25,0,0,none,0,1,0,0,7,700,3.5,1,0,55,7210,13.10909091,0.91,1.03,5000,15,,,0.4,5,0.12,0.12,,nafion 212,50,,,,100,0,70,200,300,,,0,0,0.1,,1,1068,1068,1,1.05,0.9,0.85,0.825,0.795,0.765,0.75,0.73,0.7,0.675,0.66,0.65,0.63,0.615,0.6,0.58,0.565,0.55,0.54,0.52,0.5,0.49,0.475,0.46,0.445,0.42,0.4,0.38,0.36,0.335,0.31119,90,170,247.5,318,382.5,450,511,560,607.5,660,715,756,799.5,840,870,904,935,972,988,1000,1029,1045,1058,1068,1050,1040,1026,1008,971.5,933.57,1068,0.112359551,468,0.15995139,-0.099465769,2018.900534
Highly efficient and ORR active platinum-scandium alloy-partially exfoliated carbon nanotubes electrocatalyst for Proton Exchange Membrane Fuel Cell,S. Ramaprabhu,India,Indian Institute of Technology Madras,2019,Pt3SC/PECNTs,66.7,0,0,0,0,0,0,0,0,0,0,0,0,0,0,0,33.3,0,0,0,35,0,0,0,0,0,0,0,0,0,65,3.9,,CNTs,,114,none,1,0,0,160,240,0,ethylene glycol,1,0,0,0,12,25,0,0,0,95.7,217,0.226750261,0.746,0.941,,,,,,11.56,0.1,0.1,46,nafion 212,50,130,4,,100,1,50,150,150,1,1,150,150,0,,1,520,520,0,0.89,0.775,0.735,0.7,0.67,0.64,0.61,0.58,0.55,0.52,0.49,0.46,0.43,0.4,0.37,0.34,0.31,0.28,0.25,0.22,0.19,0.16156,0.13592,0.1127,0.09157,0.07225,0.05452,0.0382,0.02312,0.01,0.01,77.5,147,210,268,320,366,406,440,468,490,506,516,520,518,510,496,476,450,418,380,339.276,299.024,259.21,219.768,180.625,141.752,103.14,64.736,29,30,520,0.192307692,469,0.413366191,-0.021889431,2018.978111
Highly efficient and ORR active platinum-scandium alloy-partially exfoliated carbon nanotubes electrocatalyst for Proton Exchange Membrane Fuel Cell,S. Ramaprabhu,India,Indian Institute of Technology Madras,2019,Pt3SC/PECNTs,66.7,0,0,0,0,0,0,0,0,0,0,0,0,0,0,0,33.3,0,0,0,35,0,0,0,0,0,0,0,0,0,65,3.9,,CNTs,,114,none,1,0,0,160,240,0,ethylene glycol,1,0,0,0,12,25,0,0,0,95.7,217,0.226750261,0.746,0.941,,,,,,11.56,0.1,0.1,46,nafion 212,50,130,4,,100,1,40,150,150,1,1,150,150,0,,1,534.8,534.8,0,0.89,0.76,0.71,0.675,0.65,0.625,0.598,0.571,0.544,0.517,0.49,0.463,0.436,0.409,0.382,0.355,0.328,0.301,0.274,0.247,0.22,0.19433,0.17108,0.14992,0.13058,0.11284,0.0965,0.08141,0.06742,0.05443,0.04232,76,142,202.5,260,312.5,358.8,399.7,435.2,465.3,490,509.3,523.2,531.7,534.8,532.5,524.8,511.7,493.2,469.3,440,408.093,376.376,344.816,313.392,282.1,250.9,219.807,188.776,157.847,126.96,534.8,0.186985789,470,0.452886154,-0.011837276,2018.988163
Effect of modification of multi?walled carbon nanotubes with nitrogen?containing polymers on the electrochemical performance of Pt/CNT catalysts in PEMFC,"Gribov, EN",Russia,Boreskov Inst Catalysis,2019,Pt/CNT-M,100,0,0,0,0,0,0,0,0,0,0,0,0,0,0,0,0,0,0,0,40,0,0,0,0,0,0,0,0,0,60,2.3,0.7,home-made carbon,,130,none,1,0,0,80,60,0,sodium formate,0,0,1,0,7,25,0,0,0,260,30,0.05,0.855,0.98,,,,,0.33,5,0.1,0.2,20,nafion212,50,130,1.5,0.5,80,0,82,144,288,,,,,0,,1,550,560,0,0.93,0.78,0.72,0.695,0.67,0.63,0.605,0.59,0.57,0.53,0.505,0.49,0.455,0.42,0.4,0.37,0.32,0.2733,0.23239,0.19625,0.1641,0.1353,0.10936,0.08588,0.06452,0.04501,0.02711,0.01063,0.01,0.01,0.01,,,,,,,,,,,,,,,,,,,,,,,,,,,,,,,,0.181818182,471,0.937129574,0.153111549,2019.153112
Highly efficient and ORR active platinum-scandium alloy-partially exfoliated carbon nanotubes electrocatalyst for Proton Exchange Membrane Fuel Cell,S. Ramaprabhu,India,Indian Institute of Technology Madras,2019,Pt3SC/PECNTs,66.7,0,0,0,0,0,0,0,0,0,0,0,0,0,0,0,33.3,0,0,0,35,0,0,0,0,0,0,0,0,0,65,3.9,,CNTs,,114,none,1,0,0,160,240,0,ethylene glycol,1,0,0,0,12,25,0,0,0,95.7,217,0.226750261,0.746,0.941,,,,,,11.56,0.1,0.1,46,nafion 212,50,130,4,,100,1,60,150,150,1,1,150,150,0,,1,600,600,0,0.89,0.775,0.735,0.7,0.68,0.65,0.625,0.6,0.575,0.55,0.525,0.5,0.475,0.45,0.425,0.4,0.375,0.35,0.325,0.3,0.275,0.25119,0.22955,0.20978,0.19167,0.175,0.15962,0.14537,0.13214,0.11983,0.10833,77.5,147,210,272,325,375,420,460,495,525,550,570,585,595,600,600,595,585,570,550,527.499,505.01,482.494,460.008,437.5,415.012,392.499,369.992,347.507,324.99,600,0.166666667,472,0.327578381,-0.044660988,2018.955339
Effect of modification of multi?walled carbon nanotubes with nitrogen?containing polymers on the electrochemical performance of Pt/CNT catalysts in PEMFC,"Gribov, EN",Russia,Boreskov Inst Catalysis,2019,Pt/CNT-MF,100,0,0,0,0,0,0,0,0,0,0,0,0,0,0,0,0,0,0,0,40,0,0,0,0,0,0,0,0,0,60,1.8,0.6,home-made carbon,,160,none,1,0,0,80,60,0,sodium formate,0,0,1,0,7,25,0,0,0,350,68,0.113,0.855,0.96,,,,,0.33,5,0.1,0.2,20,nafion212,50,130,1.5,0.5,80,0,82,144,288,,,,,0,,1,620,632,0,0.92,0.795,0.73,0.7,0.68,0.65,0.62,0.6,0.58,0.56,0.53,0.505,0.495,0.475,0.44,0.405,0.395,0.37,0.33,0.3,0.27156,0.24592,0.2227,0.20157,0.18225,0.16452,0.1482,0.13312,0.11915,0.10617,0.09407,,,,,,,,,,,,,,,,,,,,,,,,,,,,,,,,0.161290323,473,0.653111622,0.039373492,2019.039373
Carbon-Supported Divacancy-Anchored Platinum Single-Atom Electrocatalysts with Superhigh Pt Utilization for the Oxygen Reduction Reaction,Zhen Zhou,china,Changchun Institute of Applied Chemistry,2019,Pt1.1/BPdefect,100,0,0,0,0,0,0,0,0,0,0,0,0,0,0,0,0,0,0,0,1.1,0,0,0,0,0,0,0,0,0,98.9,2,,home-made carbon,,,none,1,0,0,200,360,0,hydrogen peroxide,0,0,1,0,7,900,1,0,1,55,217.48,0.395418182,0.85,,10000,9,,,1,1,0.027,0.02,20,nafion 212,50,130,2,,100,1,80,,,,,0,0,0.05,,1,351,351,0,,0.715,0.655,0.6,0.56,0.53,0.5,0.46,0.425,0.39,0.35,0.3,0.265,0.225,0.2,0.17619,0.15455,0.13478,0.11667,0.1,0.08462,0.07037,0.05714,0.04483,0.03333,0.02258,0.0125,0.01,0.01,0.01,0.01,71.5,131,180,224,265,300,322,340,351,350,330,318,292.5,280,264.285,247.28,229.126,210.006,190,169.24,147.777,125.708,103.109,79.992,56.45,32.5,27,28,29,30,351,0.076923077,474,0.427277794,-0.018330898,2018.981669
Carbon-Supported Divacancy-Anchored Platinum Single-Atom Electrocatalysts with Superhigh Pt Utilization for the Oxygen Reduction Reaction,Zhen Zhou,china,Changchun Institute of Applied Chemistry,2019,Pt1.1/BPdefect,100,0,0,0,0,0,0,0,0,0,0,0,0,0,0,0,0,0,0,0,1.1,0,0,0,0,0,0,0,0,0,98.9,2,,home-made carbon,,,none,1,0,0,200,360,0,hydrogen peroxide,0,0,1,0,7,900,1,0,1,55,217.48,0.395418182,0.85,,10000,9,,,1,1,0.027,0.02,20,nafion 212,50,130,2,,100,1,80,,,,,0,0,0.1,,1,480,480,0,,0.745,0.695,0.64,0.6,0.59,0.555,0.53,0.5,0.47,0.45,0.425,0.4,0.36,0.335,0.3,0.275,0.24,0.2,0.16238,0.12898,0.09914,0.0723,0.04805,0.02602,0.01,0.01,0.01,0.01,0.01,0.01,74.5,139,192,240,295,333,371,400,423,450,467.5,480,468,469,450,440,408,360,308.522,257.96,208.194,159.06,110.515,62.448,25,26,27,28,29,30,480,0.05625,475,0.821135258,0.091970013,2019.09197
Carbon-Supported Divacancy-Anchored Platinum Single-Atom Electrocatalysts with Superhigh Pt Utilization for the Oxygen Reduction Reaction,Zhen Zhou,china,Changchun Institute of Applied Chemistry,2019,Pt1.1/BPdefect,100,0,0,0,0,0,0,0,0,0,0,0,0,0,0,0,0,0,0,0,1.1,0,0,0,0,0,0,0,0,0,98.9,2,,home-made carbon,,,none,1,0,0,200,360,0,hydrogen peroxide,0,0,1,0,7,900,1,0,1,55,217.48,0.395418182,0.85,,10000,9,,,1,1,0.027,0.02,20,nafion 212,50,130,2,,100,1,80,,,,,0,0,0.2,,1,511,511,0,0.94,0.78,0.725,0.68,0.645,0.605,0.59,0.55,0.525,0.5,0.475,0.45,0.415,0.39,0.365,0.34,0.31,0.295,0.26,0.235,0.2,0.16695,0.13741,0.11083,0.08679,0.06495,0.04501,0.02675,0.01,0.01,0.01,78,145,204,258,302.5,354,385,420,450,475,495,498,507,511,510,496,501.5,468,446.5,400,350.595,302.302,254.909,208.296,162.375,117.026,72.225,28,29,30,511,0.052837573,476,0.844552299,0.1013345,2019.101334
On the mesoporous TiN catalyst support for proton exchange membrane fuel cell,Tsong-PyngPerng,taiwan,National Tsing Hua University,2020,E-tek,100,0,0,0,0,0,0,0,0,0,0,0,0,0,0,0,0,0,0,0,20,0,0,0,0,0,0,0,0,0,80,2.38,,xC-72R,30,230,none,1,0,0,25,240,0,NaBH4,0,0,1,0,11,25,0,0,0,55,225,0.409090909,,,,,,,,4,0.5,0.5,20,nafion 115,125,140,,4.13,40,1,60,,,,,0,0,0,,1,396,396,0,0.98,0.81,0.775,0.71,0.67,0.62,0.58,0.53,0.49,0.44,0.38,0.31,0.21,0.07,0.01,0.01,0.01,0.01,0.01,0.01,0.01,0.01,0.01,0.01,0.01,0.01,0.01,0.01,0.01,0.01,0.01,81,155,213,268,310,348,371,392,396,380,341,252,91,14,15,16,17,18,19,20,21,22,23,24,25,26,27,28,29,30,396,1.262626263,477,0.512031468,0.003016299,2020.003016
WO3?Nanorods Bearing Interconnected Pt Nanoparticle Units as an Activity-Modulated and Corrosion-Resistant Carbon-Free System for Polymer Electrolyte Membrane Fuel Cells,Sreekumar Kurungo,india,Academy of Scientific and Innovative Research,2020,Pt/WO3-400,100,0,0,0,0,0,0,0,0,0,0,0,0,0,0,0,0,0,0,0,20,0,0,0,57.81,0,0,0,0,19.27,0,3.1,,oxide,,72.4,none,1,0,0,120,360,0,urea,0,0,0,0,7,25,0,0,0,56.3,525,0.93250444,0.78,0.93,10000,26,,,0.3,4,0.5,0.5,20,nafion 212,50,130,1,16,100,1,80,,,,,0,0,0,,1,897,897,0,0.98,0.8,0.73,0.71,0.675,0.66,0.65,0.63,0.615,0.6,0.59,0.58,0.56,0.55,0.525,0.51,0.49,0.475,0.46,0.45,0.43,0.415,0.4,0.39,0.36,0.34,0.33,0.31,0.29,0.27,0.25,80,146,213,270,330,390,441,492,540,590,638,672,715,735,765,784,807.5,828,855,860,871.5,880,897,864,850,858,837,812,783,750,897,0.557413601,478,0.684836907,0.048126779,2020.048127
Polyaniline Based Pt-Electrocatalyst for a Proton Exchanged Membrane Fuel Cell,Yen-Zen Wang,taiwan,National Yun-Lin University of Science and Technology,2020,Pt/XC72/800,100,0,0,0,0,0,0,0,0,0,0,0,0,0,0,0,0,0,0,0,9,0,0,0.4,0,0,0,0,0,0,91,4.86,,XC-72R,30,230,none,1,0,0,25,0,0,none,0,1,0,0,7,800,1,0,1,55,225,0.409090909,,,,,,,,4,0.45,0.1,,nafion 212,50,140,5,7,100,0,70,,,,,0,0,0,,1,427.5,427.5,0,1,0.8,0.76,0.72,0.68,0.64,0.6,0.56,0.525,0.475,0.425,0.37,0.3,0.23,0.1654,0.11007,0.06213,0.02021,0.01,0.01,0.01,0.01,0.01,0.01,0.01,0.01,0.01,0.01,0.01,0.01,0.01,80,152,216,272,320,360,392,420,427.5,425,407,360,299,231.56,165.105,99.408,34.357,18,19,20,21,22,23,24,25,26,27,28,29,30,427.5,1.052631579,479,0.517735373,0.004447064,2020.004447
Polyaniline Based Pt-Electrocatalyst for a Proton Exchanged Membrane Fuel Cell,Yen-Zen Wang,taiwan,National Yun-Lin University of Science and Technology,2020,Pt/XC72/900,100,0,0,0,0,0,0,0,0,0,0,0,0,0,0,0,0,0,0,0,9,0,0,0,0,0,0,0,0,0,91,5.2,,XC-72R,30,230,none,1,0,0,25,0,0,none,0,1,0,0,7,900,1,0,1,2.02,225,11.13861386,,,,,,,,4,0.45,0.1,,nafion 212,50,140,5,7,100,0,70,,,,,0,0,0,,1,445.5,445.5,0,1,0.84,0.78,0.74,0.705,0.67,0.63,0.58,0.54,0.495,0.44,0.375,0.32,0.2688,0.22421,0.18503,0.15033,0.11939,0.09162,0.06657,0.04384,0.02314,0.01,0.01,0.01,0.01,0.01,0.01,0.01,0.01,0.01,84,156,222,282,335,378,406,432,445.5,440,412.5,384,349.44,313.894,277.545,240.528,202.963,164.916,126.483,87.68,48.594,22,23,24,25,26,27,28,29,30,445.5,1.01010101,480,0.804272431,0.085698145,2020.085698
