Repository: ruiding-uchicago/Applying-Machine-Learning-to-Boost-the-Development-of-High-performance-Membrane-Electrode-Assembly

The code file was write in jupyter notebook and saved in the corresponding format of .ipynb. To run the code, we suggest users to install Anaconda 3 in windows 10 and install the following necessary python packages with the same or higher version to set up compatible environment:
Python 3.7
jupyter 1.0.0
keras 2.3.1
numpy 1.18.1
pandas 1.0.1
scikit-learn 0.22.1
matplotlib 3.1.3
deep-belief-network 1.0.3
tensorflow-gpu 1.14.0
seaborn 0.10.0
R-Studio 8.13.176095 (for apriori algorithm)
Please notice that the computing of artificial neural network was runned on GPU.

File: Others/database_oxygen.csv (part 11 of 11)
,organic reducing agent,pH,Annealing Temperature,Annealing Time/h,Atomosphere h2,Atomosphere inert,ECSA m2/g,Mass Activity mA mg-1,Specific Activity mA cm-2,Half wave potential £¨V vsRHE£©,Onset Potential £¨V vsRHE£©,ADT cycles,Reduce in half wave potential  mV,Reduce in MA/ mA mg-1,Reduce in SA/mA cm-2,I/C Ratio(ionomer/catalyst),Area cm2,Cathodic Loading Amount mgPt cm-2,Anodic Platinum Loading Amount mgPt cm-2,Anodic catalyst type x wt% Pt/C,Membrane,membrane thickness,Hot Press Temperature,Hot Press Time min,Hot Press Pressure Mpa,Humidity %,GDE for 1,celltemp,Flowing rate of H2 ml min-1,flowing rate of cathode gas(O2/air),stoichiometry/anode,stoichiometry/cathode,stoich to flow anode,stoich to flow cathode,Back Pressure Mpa,"Current decay at 0.6V(ma,cm2)",Cathode gas oxygen ratio,Maximum Power Density mW cm-2,MPD caculated,qualified,Open Circuit Voltage V,Voltage 100mA cm0,Voltage 200mA cm0,Voltage 300mA cm0,Voltage 400mA cm0,Voltage 500mA cm0,Voltage 600mA cm0,Voltage 700mA cm0,Voltage 800mA cm0,Voltage 900mA cm0,Voltage 1000mA cm0,Voltage 1100mA cm0,Voltage 1200mA cm0,Voltage 1300mA cm0,Voltage 1400mA cm0,Voltage 1500mA cm0,Voltage 1600mA cm0,Voltage 1700mA cm0,Voltage 1800mA cm0,Voltage 1900mA cm0,Voltage 2000mA cm0,Voltage 2100mA cm0,Voltage 2200mA cm0,Voltage 2300mA cm0,Voltage 2400mA cm0,Voltage 2500mA cm0,Voltage 2600mA cm0,Voltage 2700mA cm0,Voltage 2800mA cm0,Voltage 2900mA cm0,Voltage 3000mA cm0,,,,,,,,,,,,,,,,,,,,,,,,,,,,,,,,pt use,,Rand,Rand num,Year for plot
Dataset of standard tests of Nafion 112 membrane and Membrane Electrode Assembly (MEA) activation tests of Proton Exchange Membrane (PEM) fuel cell,kasra askari,Iran,university of tehran,2020,Pt/C,100,0,0,0,0,0,0,0,0,0,0,0,0,0,0,0,0,0,0,0,20,0,0,0,0,0,0,0,0,0,80,3.1,,XC-72R,30,230,none,1,0,0,198,1.6,1,ethylene glycol,1,0,0,0,10,25,0,0,0,55,225,0.409090909,0.89,,,,,,0.33,,0.39,0.39,20,nafion 112,50,,,,50,1,60,,,,,0,0,0.03,,1,287,287,0,1,0.75,0.652,0.59,0.548,0.505,0.46,0.41,0.355,0.3,0.225,0.15598,0.09715,0.0464,0.01,0.01,0.01,0.01,0.01,0.01,0.01,0.01,0.01,0.01,0.01,0.01,0.01,0.01,0.01,0.01,0.01,75,130.4,177,219.2,252.5,276,287,284,270,225,171.578,116.58,60.32,14,15,16,17,18,19,20,21,22,23,24,25,26,27,28,29,30,287,1.358885017,481,0.991283507,0.237744622,2020.237745
Dataset of standard tests of Nafion 112 membrane and Membrane Electrode Assembly (MEA) activation tests of Proton Exchange Membrane (PEM) fuel cell,kasra askari,Iran,university of tehran,2020,Pt/C,100,0,0,0,0,0,0,0,0,0,0,0,0,0,0,0,0,0,0,0,20,0,0,0,0,0,0,0,0,0,80,3.1,,XC-72R,30,230,none,1,0,0,198,1.6,1,ethylene glycol,1,0,0,0,10,25,0,0,0,55,225,0.409090909,0.89,,,,,,0.25,,0.39,0.39,20,nafion 112,50,,,,50,1,60,,,,,0,0,0.03,,1,301,301,0,0.975,0.755,0.7,0.65,0.6,0.547,0.49,0.43,0.375,0.303,0.24,0.175,0.11485,0.06305,0.01798,0.01,0.01,0.01,0.01,0.01,0.01,0.01,0.01,0.01,0.01,0.01,0.01,0.01,0.01,0.01,0.01,75.5,140,195,240,273.5,294,301,300,272.7,240,192.5,137.82,81.965,25.172,15,16,17,18,19,20,21,22,23,24,25,26,27,28,29,30,301,1.295681063,482,0.811416317,0.088312754,2020.088313
Dataset of standard tests of Nafion 112 membrane and Membrane Electrode Assembly (MEA) activation tests of Proton Exchange Membrane (PEM) fuel cell,kasra askari,Iran,university of tehran,2020,Pt/C,100,0,0,0,0,0,0,0,0,0,0,0,0,0,0,0,0,0,0,0,20,0,0,0,0,0,0,0,0,0,80,3.1,,XC-72R,30,230,none,1,0,0,198,1.6,1,ethylene glycol,1,0,0,0,10,25,0,0,0,55,225,0.409090909,0.89,,,,,,0.33,,0.39,0.39,20,nafion 112,50,,,,50,1,60,,,,,0,0,0.103,,1,313.6,313.6,0,1,0.775,0.715,0.66,0.61,0.553,0.5,0.448,0.39,0.325,0.252,0.18475,0.12731,0.07768,0.03438,0.01,0.01,0.01,0.01,0.01,0.01,0.01,0.01,0.01,0.01,0.01,0.01,0.01,0.01,0.01,0.01,77.5,143,198,244,276.5,300,313.6,312,292.5,252,203.225,152.772,100.984,48.132,15,16,17,18,19,20,21,22,23,24,25,26,27,28,29,30,313.6,1.243622449,483,0.053349308,-0.161321127,2019.838679
Dataset of standard tests of Nafion 112 membrane and Membrane Electrode Assembly (MEA) activation tests of Proton Exchange Membrane (PEM) fuel cell,kasra askari,Iran,university of tehran,2020,Pt/C,100,0,0,0,0,0,0,0,0,0,0,0,0,0,0,0,0,0,0,0,20,0,0,0,0,0,0,0,0,0,80,3.1,,XC-72R,30,230,none,1,0,0,198,1.6,1,ethylene glycol,1,0,0,0,10,25,0,0,0,55,225,0.409090909,0.89,,,,,,0.25,,0.39,0.39,20,nafion 112,50,,,,50,1,60,,,,,0,0,0.103,,1,360,360,0,0.98,0.775,0.725,0.68,0.63,0.58,0.54,0.495,0.45,0.4,0.35,0.295,0.24,0.175,0.11485,0.06305,0.01798,0.01,0.01,0.01,0.01,0.01,0.01,0.01,0.01,0.01,0.01,0.01,0.01,0.01,0.01,77.5,145,204,252,290,324,346.5,360,360,350,324.5,288,227.5,160.79,94.575,28.768,17,18,19,20,21,22,23,24,25,26,27,28,29,30,360,1.083333333,484,0.381420118,-0.030175317,2019.969825
Dataset of standard tests of Nafion 112 membrane and Membrane Electrode Assembly (MEA) activation tests of Proton Exchange Membrane (PEM) fuel cell,kasra askari,Iran,university of tehran,2020,Pt/C,100,0,0,0,0,0,0,0,0,0,0,0,0,0,0,0,0,0,0,0,20,0,0,0,0,0,0,0,0,0,80,3.1,,XC-72R,30,230,none,1,0,0,198,1.6,1,ethylene glycol,1,0,0,0,10,25,0,0,0,55,225,0.409090909,0.89,,,,,,0.33,,0.39,0.39,20,nafion 112,50,,,,50,1,60,,,,,0,0,0.206,,1,376,376,0,1,0.82,0.747,0.698,0.65,0.602,0.56,0.515,0.47,0.41,0.35,0.275,0.20598,0.14715,0.0964,0.05219,0.01331,0.01,0.01,0.01,0.01,0.01,0.01,0.01,0.01,0.01,0.01,0.01,0.01,0.01,0.01,82,149.4,209.4,260,301,336,360.5,376,369,350,302.5,247.176,191.295,134.96,78.285,21.296,17,18,19,20,21,22,23,24,25,26,27,28,29,30,376,1.037234043,485,0.152257903,-0.102679754,2019.89732
Dataset of standard tests of Nafion 112 membrane and Membrane Electrode Assembly (MEA) activation tests of Proton Exchange Membrane (PEM) fuel cell,kasra askari,Iran,university of tehran,2020,Pt/C,100,0,0,0,0,0,0,0,0,0,0,0,0,0,0,0,0,0,0,0,20,0,0,0,0,0,0,0,0,0,80,3.1,,XC-72R,30,230,none,1,0,0,198,1.6,1,ethylene glycol,1,0,0,0,10,25,0,0,0,55,225,0.409090909,0.89,,,,,,0.25,,0.39,0.39,20,nafion 112,50,,,,50,1,60,,,,,0,0,0.206,,1,480,480,0,1,0.72,0.665,0.64,0.632,0.62,0.605,0.585,0.56,0.53,0.48,0.435,0.38,0.325,0.27,0.21,0.15431,0.1061,0.06394,0.02677,0.01,0.01,0.01,0.01,0.01,0.01,0.01,0.01,0.01,0.01,0.01,72,133,192,252.8,310,363,409.5,448,477,480,478.5,456,422.5,378,315,246.896,180.37,115.092,50.863,20,21,22,23,24,25,26,27,28,29,30,480,0.8125,486,0.670363244,0.044091641,2020.044092
Dataset of standard tests of Nafion 112 membrane and Membrane Electrode Assembly (MEA) activation tests of Proton Exchange Membrane (PEM) fuel cell,kasra askari,Iran,university of tehran,2020,Pt/C,100,0,0,0,0,0,0,0,0,0,0,0,0,0,0,0,0,0,0,0,20,0,0,0,0,0,0,0,0,0,80,3.1,,XC-72R,30,230,none,1,0,0,198,1.6,1,ethylene glycol,1,0,0,0,10,25,0,0,0,55,225,0.409090909,0.89,,,,,,0.4285,,0.39,0.39,20,nafion 112,50,,,,30,1,60,,,,,0,0,0.03,,1,777,777,0,0.965,0.865,0.77,0.735,0.705,0.68,0.655,0.635,0.62,0.598,0.575,0.555,0.535,0.522,0.5,0.48,0.46,0.445,0.425,0.405,0.385,0.37,0.348,0.322,0.3,0.275,0.25119,0.22955,0.20978,0.19167,0.175,86.5,154,220.5,282,340,393,444.5,496,538.2,575,610.5,642,678.6,700,720,736,756.5,765,769.5,770,777,765.6,740.6,720,687.5,653.094,619.785,587.384,555.843,525,777,0.501930502,487,0.58697693,0.021977532,2020.021978
Dataset of standard tests of Nafion 112 membrane and Membrane Electrode Assembly (MEA) activation tests of Proton Exchange Membrane (PEM) fuel cell,kasra askari,Iran,university of tehran,2020,Pt/C,100,0,0,0,0,0,0,0,0,0,0,0,0,0,0,0,0,0,0,0,20,0,0,0,0,0,0,0,0,0,80,3.1,,XC-72R,30,230,none,1,0,0,198,1.6,1,ethylene glycol,1,0,0,0,10,25,0,0,0,55,225,0.409090909,0.89,,,,,,0.4285,,0.39,0.39,20,nafion 112,50,,,,30,1,60,,,,,0,0,0.103,,1,928.4,928.4,1,0.98,0.877,0.8,0.77,0.747,0.722,0.702,0.668,0.665,0.647,0.625,0.61,0.59,0.575,0.553,0.54,0.522,0.505,0.49,0.473,0.455,0.44,0.422,0.401,0.385,0.37,0.348,0.324,0.3,0.278,0.25,87.7,160,231,298.8,361,421.2,467.6,532,582.3,625,671,708,747.5,774.2,810,835.2,858.5,882,898.7,910,924,928.4,922.3,924,925,904.8,874.8,840,806.2,750,928.4,0.420077553,488,0.608654218,0.027581317,2020.027581
Dataset of standard tests of Nafion 112 membrane and Membrane Electrode Assembly (MEA) activation tests of Proton Exchange Membrane (PEM) fuel cell,kasra askari,Iran,university of tehran,2020,Pt/C,100,0,0,0,0,0,0,0,0,0,0,0,0,0,0,0,0,0,0,0,20,0,0,0,0,0,0,0,0,0,80,3.1,,XC-72R,30,230,none,1,0,0,198,1.6,1,ethylene glycol,1,0,0,0,10,25,0,0,0,55,225,0.409090909,0.89,,,,,,0.4285,,0.39,0.39,20,nafion 112,50,,,,50,1,60,,,,,0,0,0.206,,1,943.8,943.8,1,0.98,0.884,0.807,0.777,0.754,0.729,0.709,0.675,0.672,0.654,0.632,0.617,0.597,0.582,0.56,0.547,0.529,0.512,0.497,0.48,0.462,0.447,0.429,0.408,0.392,0.377,0.355,0.331,0.307,0.285,0.257,88.4,161.4,233.1,301.6,364.5,425.4,472.5,537.6,588.6,632,678.7,716.4,756.6,784,820.5,846.4,870.4,894.6,912,924,938.7,943.8,938.4,940.8,942.5,923,893.7,859.6,826.5,771,943.8,0.41322314,489,0.155222591,-0.101428835,2019.898571
Dataset of standard tests of Nafion 112 membrane and Membrane Electrode Assembly (MEA) activation tests of Proton Exchange Membrane (PEM) fuel cell,kasra askari,Iran,university of tehran,2020,Pt/C,100,0,0,0,0,0,0,0,0,0,0,0,0,0,0,0,0,0,0,0,20,0,0,0,0,0,0,0,0,0,80,3.1,,XC-72R,30,230,none,1,0,0,198,1.6,1,ethylene glycol,1,0,0,0,10,25,0,0,0,55,225,0.409090909,0.89,,,,,,0.4285,,0.39,0.39,20,nafion 112,50,,,,100,1,60,,,,,0,0,0.206,,1,943.8,943.8,1,0.986,0.884,0.807,0.777,0.754,0.729,0.709,0.675,0.672,0.654,0.632,0.617,0.597,0.582,0.56,0.547,0.529,0.512,0.497,0.48,0.462,0.447,0.429,0.408,0.392,0.377,0.355,0.331,0.307,0.285,0.257,88.4,161.4,233.1,301.6,364.5,425.4,472.5,537.6,588.6,632,678.7,716.4,756.6,784,820.5,846.4,870.4,894.6,912,924,938.7,943.8,938.4,940.8,942.5,923,893.7,859.6,826.5,771,943.8,0.41322314,490,0.054525844,-0.160247013,2019.839753
Dataset of standard tests of Nafion 112 membrane and Membrane Electrode Assembly (MEA) activation tests of Proton Exchange Membrane (PEM) fuel cell,kasra askari,Iran,university of tehran,2020,Pt/C,100,0,0,0,0,0,0,0,0,0,0,0,0,0,0,0,0,0,0,0,20,0,0,0,0,0,0,0,0,0,80,3.1,,XC-72R,30,230,none,1,0,0,198,1.6,1,ethylene glycol,1,0,0,0,10,25,0,0,0,55,225,0.409090909,0.89,,,,,,0.4285,,0.39,0.39,20,nafion 112,50,,,,30,1,60,,,,,0,0,0.206,,1,966,966,1,0.98,0.877,0.805,0.775,0.75,0.725,0.71,0.69,0.673,0.653,0.635,0.622,0.602,0.58,0.573,0.555,0.535,0.525,0.501,0.49,0.473,0.45,0.435,0.42,0.4,0.38,0.363,0.34,0.32,0.295,0.273,87.7,161,232.5,300,362.5,426,483,538.4,587.7,635,684.2,722.4,754,802.2,832.5,856,892.5,901.8,931,946,945,957,966,960,950,943.8,918,896,855.5,819,966,0.403726708,491,0.431960404,-0.017138531,2019.982861
Dataset of standard tests of Nafion 112 membrane and Membrane Electrode Assembly (MEA) activation tests of Proton Exchange Membrane (PEM) fuel cell,kasra askari,Iran,university of tehran,2020,Pt/C,100,0,0,0,0,0,0,0,0,0,0,0,0,0,0,0,0,0,0,0,20,0,0,0,0,0,0,0,0,0,80,3.1,,XC-72R,30,230,none,1,0,0,198,1.6,1,ethylene glycol,1,0,0,0,10,25,0,0,0,55,225,0.409090909,0.89,,,,,,0.4285,,0.39,0.39,20,nafion 112,50,,,,50,1,60,,,,,0,0,0.03,,1,966,966,1,0.98,0.877,0.805,0.775,0.75,0.725,0.71,0.69,0.673,0.653,0.635,0.622,0.602,0.58,0.573,0.555,0.535,0.525,0.501,0.49,0.473,0.45,0.435,0.42,0.4,0.38,0.363,0.34,0.32,0.295,0.273,87.7,161,232.5,300,362.5,426,483,538.4,587.7,635,684.2,722.4,754,802.2,832.5,856,892.5,901.8,931,946,945,957,966,960,950,943.8,918,896,855.5,819,966,0.403726708,492,0.451084868,-0.01229209,2019.987708
Dataset of standard tests of Nafion 112 membrane and Membrane Electrode Assembly (MEA) activation tests of Proton Exchange Membrane (PEM) fuel cell,kasra askari,Iran,university of tehran,2020,Pt/C,100,0,0,0,0,0,0,0,0,0,0,0,0,0,0,0,0,0,0,0,20,0,0,0,0,0,0,0,0,0,80,3.1,,XC-72R,30,230,none,1,0,0,198,1.6,1,ethylene glycol,1,0,0,0,10,25,0,0,0,55,225,0.409090909,0.89,,,,,,0.4285,,0.39,0.39,20,nafion 112,50,,,,50,1,60,,,,,0,0,0.103,,1,975.2,975.2,1,0.984,0.881,0.809,0.779,0.754,0.729,0.714,0.694,0.677,0.657,0.639,0.626,0.606,0.584,0.577,0.559,0.539,0.529,0.505,0.494,0.477,0.454,0.439,0.424,0.404,0.384,0.367,0.344,0.324,0.299,0.277,88.1,161.8,233.7,301.6,364.5,428.4,485.8,541.6,591.3,639,688.6,727.2,759.2,807.8,838.5,862.4,899.3,909,938.6,954,953.4,965.8,975.2,969.6,960,954.2,928.8,907.2,867.1,831,975.2,0.399917966,493,0.845771964,0.101846701,2020.101847
Dataset of standard tests of Nafion 112 membrane and Membrane Electrode Assembly (MEA) activation tests of Proton Exchange Membrane (PEM) fuel cell,kasra askari,Iran,university of tehran,2020,Pt/C,100,0,0,0,0,0,0,0,0,0,0,0,0,0,0,0,0,0,0,0,20,0,0,0,0,0,0,0,0,0,80,3.1,,XC-72R,30,230,none,1,0,0,198,1.6,1,ethylene glycol,1,0,0,0,10,25,0,0,0,55,225,0.409090909,0.89,,,,,,0.4285,,0.39,0.39,20,nafion 112,50,,,,100,1,60,,,,,0,0,0.03,,1,975.2,975.2,1,0.983,0.881,0.809,0.779,0.754,0.729,0.714,0.694,0.677,0.657,0.639,0.626,0.606,0.584,0.577,0.559,0.539,0.529,0.505,0.494,0.477,0.454,0.439,0.424,0.404,0.384,0.367,0.344,0.324,0.299,0.277,88.1,161.8,233.7,301.6,364.5,428.4,485.8,541.6,591.3,639,688.6,727.2,759.2,807.8,838.5,862.4,899.3,909,938.6,954,953.4,965.8,975.2,969.6,960,954.2,928.8,907.2,867.1,831,975.2,0.399917966,494,0.793820218,0.081974838,2020.081975
Dataset of standard tests of Nafion 112 membrane and Membrane Electrode Assembly (MEA) activation tests of Proton Exchange Membrane (PEM) fuel cell,kasra askari,Iran,university of tehran,2020,Pt/C,100,0,0,0,0,0,0,0,0,0,0,0,0,0,0,0,0,0,0,0,20,0,0,0,0,0,0,0,0,0,80,3.1,,XC-72R,30,230,none,1,0,0,198,1.6,1,ethylene glycol,1,0,0,0,10,25,0,0,0,55,225,0.409090909,0.89,,,,,,0.4285,,0.39,0.39,20,nafion 112,50,,,,100,1,60,,,,,0,0,0.103,,1,1042.5,1042.5,1,0.982,0.88,0.81,0.775,0.758,0.735,0.72,0.7,0.677,0.67,0.65,0.63,0.62,0.6,0.585,0.573,0.555,0.54,0.525,0.51,0.495,0.475,0.465,0.448,0.427,0.417,0.397,0.375,0.36,0.34,0.32,88,162,232.5,303.2,367.5,432,490,541.6,603,650,693,744,780,819,859.5,888,918,945,969,990,997.5,1023,1030.4,1024.8,1042.5,1032.2,1012.5,1008,986,960,1042.5,0.374100719,495,0.230970496,-0.073565449,2019.926435
Polyaniline Based Pt-Electrocatalyst for a Proton Exchanged Membrane Fuel Cell,Yen-Zen Wang,taiwan,National Yun-Lin University of Science and Technology,2020,Pt/XC72/600,100,0,0,0,0,0,0,0,0,0,0,0,0,0,0,0,0,0,0,0,7,0,0,0.35,0,0,0,0,0,0,93,4.42,,XC-72R,30,230,none,1,0,0,25,0,0,none,0,1,0,0,7,600,1,0,1,55,225,0.409090909,,,,,,,,4,0.35,0.1,,nafion 212,50,140,5,7,100,0,70,,,,,0,0,0,,1,400,400,0,0.95,0.8,0.75,0.7,0.66,0.625,0.58,0.54,0.5,0.44,0.38,0.33,0.275,0.21,0.14985,0.09805,0.05298,0.0134,0.01,0.01,0.01,0.01,0.01,0.01,0.01,0.01,0.01,0.01,0.01,0.01,0.01,80,150,210,264,312.5,348,378,400,396,380,363,330,273,209.79,147.075,84.768,22.78,18,19,20,21,22,23,24,25,26,27,28,29,30,400,0.875,496,0.432260136,-0.017062292,2019.982938
Polyaniline Based Pt-Electrocatalyst for a Proton Exchanged Membrane Fuel Cell,Yen-Zen Wang,taiwan,National Yun-Lin University of Science and Technology,2020,Pt/XC72/500,100,0,0,0,0,0,0,0,0,0,0,0,0,0,0,0,0,0,0,0,6,0,0,0.28,0,0,0,0,0,0,94,3.01,,XC-72R,30,230,none,1,0,0,25,0,0,none,0,1,0,0,7,500,1,0,1,55,225,0.409090909,,,,,,,,4,0.3,0.1,,nafion 212,50,140,5,7,100,0,70,,,,,0,0,0,,1,252,252,0,0.95,0.69,0.62,0.56,0.51,0.46,0.415,0.36,0.3,0.24431,0.1961,0.15394,0.11677,0.08375,0.05423,0.02766,0.01,0.01,0.01,0.01,0.01,0.01,0.01,0.01,0.01,0.01,0.01,0.01,0.01,0.01,0.01,69,124,168,204,230,249,252,240,219.879,196.1,169.334,140.124,108.875,75.922,41.49,16,17,18,19,20,21,22,23,24,25,26,27,28,29,30,252,1.19047619,497,0.86886833,0.112105761,2020.112106
Highly Durable Fuel Cell Catalysts Using Crosslinkable Block Copolymer-Based Carbon Supports with Ultralow Pt Loadings,Hyunjoo Lee,korea,Korea Advanced Institute of Science and Technology,2020,Pt/C,100,0,0,0,0,0,0,0,0,0,0,0,0,0,0,0,0,0,0,0,20,0,0,0,0,0,0,0,0,0,80,3.1,,XC-72R,30,230,none,1,0,0,198,1.67,1,ethylene glycol,1,0,0,0,10,25,0,0,0,55,225,0.409,,,,,,,0.186,5,0.2,0.2,20,nafion 211,25,,,,100,0,80,200,600,,,,,0.15,,1,957.6,957.6,1,0.9,0.805,0.78,0.75,0.73,0.71,0.698,0.68,0.665,0.645,0.63,0.6135,0.597,0.5805,0.564,0.5475,0.531,0.5145,0.498,0.4815,0.465,0.4485,0.432,0.4155,0.399,0.3825,0.366,0.3495,0.333,0.3165,0.3,,,,,,,,,,,,,,,,,,,,,,,,,,,,,,,,0.208855472,498,0.129059018,-0.113085046,2019.886915
"Facile synthesis of synergistic Pt/(Co-N)@C composites as alternative 
oxygen-reduction electrode of PEMFCs with attractive activity 
and durability (Pt/(Co-N)@C)",Wei Zhou,China,Nanjing Tech University,2020,Pt/(Co-N)@C,47.2972973,0,0,0,0,0,52.7027027,0,0,0,0,0,0,0,0,0,0,0,0,0,23.4,8.3,0,0,0,0,0,0,0,0,68.25,2.6,,home-made nitrogen-doped carbon,,260,none,1,0,0,,,0,NaBH4,0,0,1,0,7,800,1,0,1,46.80851064,220,0.47,0.89,0.9,30000,0.886,180,0.4,0.45,4,0.175,0.2,20,nafion 212,50,100,1.5,,100,0,70,255,450,,,0,0,0.15,,1,1260,1260,1,0.95,0.88,0.85,0.825,0.8,0.785,0.76,0.75,0.73,0.715,0.7,0.685,0.675,0.66,0.64,0.6259375,0.611875,0.5978125,0.58375,0.5696875,0.555625,0.5415625,0.5275,0.5134375,0.499375,0.4853125,0.47125,0.4571875,0.443125,0.4290625,0.415,88,170,247.5,320,392.5,456,525,584,643.5,700,753.5,810,858,896,938.90625,979,1016.28125,1050.75,1082.40625,1111.25,1137.28125,1160.5,1180.90625,1198.5,1213.28125,1225.25,1234.40625,1240.75,1244.28125,1245,1245,0.138888889,499,0.523635882,0.005928107,2020.005928
On the mesoporous TiN catalyst support for proton exchange membrane fuel cell,Tsong-PyngPerng,taiwan,National Tsing Hua University,2020,50 wt,100,0,0,0,0,0,0,0,0,0,0,0,0,0,0,0,0,0,0,0,20,46.3,0,0,0,46.3,0,0,0,0,0,2.38,,oxide,,74.8,none,1,0,0,25,240,0,NaBH4,0,0,1,0,11,25,0,0,0,55,225,0.409090909,,,,,,,,4,0.173,0.5,20,nafion 115,125,140,,4.13,40,1,60,,,,,0,0,0,,1,152,152,0,0.95,0.63,0.62,0.45,0.38,0.27,0.12,0.01,0.01,0.01,0.01,0.01,0.01,0.01,0.01,0.01,0.01,0.01,0.01,0.01,0.01,0.01,0.01,0.01,0.01,0.01,0.01,0.01,0.01,0.01,0.01,63,124,135,152,135,72,7,8,9,10,11,12,13,14,15,16,17,18,19,20,21,22,23,24,25,26,27,28,29,30,152,1.138157895,500,0.590274779,0.022825187,2020.022825
"A hybrid Pt/NbO/CNTs catalyst with high activity and durability for oxygen reduction reaction in 1 
PEMFC",Reza Alipour Moghadam Esfahani,Canada,University of Ontario Institute of Technology,2020,Pt/NbO/CNTs,100,0,0,0,0,0,0,0,0,0,0,0,0,0,0,0,0,0,0,0,20,0,0,0,1.7,1.7,0,0,0,0,60,3.9,,home-made carbon,,331.1,none,1,0,0,120,300,0,Ethylene glycol,1,0,0,0,11,400,4,0,1,81.62,57,0.0698,0.86,1,,,,,0.47,,0.15,,20,nafion 212,50,120,1.5,0.2,100,1,80,120,200,,,,,0.1,,1,772,768,0,1,0.855,0.82,0.79,0.76,0.75,0.725,0.7,0.68,0.655,0.64,0.61,0.59,0.56,0.545,0.505,0.48,0.45,0.425,0.395,0.35,0.305,0.275,0.225,0.1783,0.13739,0.10125,0.0691,0.0403,0.01436,0.01,,,,,,,,,,,,,,,,,,,,,,,,,,,,,,,,0.194300518,501,0.833164407,0.096674568,2020.096675
On the mesoporous TiN catalyst support for proton exchange membrane fuel cell,Tsong-PyngPerng,taiwan,National Tsing Hua University,2020,40 wt,100,0,0,0,0,0,0,0,0,0,0,0,0,0,0,0,0,0,0,0,20,46.3,0,0,0,46.3,0,0,0,0,0,2.38,,oxide,,61.13,none,1,0,0,25,240,0,NaBH4,0,0,1,0,11,25,0,0,0,55,225,0.409090909,,,,,,,,4,0.12,0.5,20,nafion 115,125,140,,4.13,40,1,60,,,,,0,0,0,,1,152,152,0,0.89,0.63,0.5,0.44,0.38,0.29,0.2078,0.13871,0.07982,0.02903,0.01,0.01,0.01,0.01,0.01,0.01,0.01,0.01,0.01,0.01,0.01,0.01,0.01,0.01,0.01,0.01,0.01,0.01,0.01,0.01,0.01,63,100,132,152,145,124.68,97.097,63.856,26.127,10,11,12,13,14,15,16,17,18,19,20,21,22,23,24,25,26,27,28,29,30,152,0.789473684,502,0.907884147,0.132783777,2020.132784
On the mesoporous TiN catalyst support for proton exchange membrane fuel cell,Tsong-PyngPerng,taiwan,National Tsing Hua University,2020,20 wt,100,0,0,0,0,0,0,0,0,0,0,0,0,0,0,0,0,0,0,0,20,46.3,0,0,0,46.3,0,0,0,0,0,2.38,,oxide,,33.8,none,1,0,0,25,240,0,NaBH4,0,0,1,0,11,25,0,0,0,55,225,0.409090909,,,,,,,,4,0.11,0.5,20,nafion 115,125,140,,4.13,40,1,60,,,,,0,0,0,,1,147.99,147.99,0,0.89,0.58,0.5,0.44,0.365,0.29598,0.23715,0.1864,0.14219,0.10331,0.06887,0.03815,0.01056,0.01,0.01,0.01,0.01,0.01,0.01,0.01,0.01,0.01,0.01,0.01,0.01,0.01,0.01,0.01,0.01,0.01,0.01,58,100,132,146,147.99,142.29,130.48,113.752,92.979,68.87,41.965,12.672,13,14,15,16,17,18,19,20,21,22,23,24,25,26,27,28,29,30,147.99,0.743293466,503,0.099643295,-0.128358674,2019.871641
Tungsten©\Doped L10©\PtCo Ultrasmall Nanoparticles as a High©\Performance Fuel Cell Cathode,Qing Li,china,huazhong University of Science and Technology,2020,L1-W-PtCo/C,46.5,0,0,0,0,0,46.5,0,0,0,0,0,0,0,0,0,0,7,0,0,20,0,0,0,0,0,0,0,0,0,80,3,0.5,XC-72R,30,230,core-shell,0,0,1,100,60,0,oleylamine,0,0,0,1,7,700,6,1,0,61.4,2210,3.599348534,0.95,1.05,10000,23,386.75,,,,0.11,0.16,20,nafion 211,25,,,,100,0,80,,,,,0,0,0.15,,1,902.5,902.5,1,0.945,0.89,0.855,0.825,0.801,0.785,0.76,0.745,0.715,0.7,0.675,0.65,0.63,0.615,0.6,0.575,0.55,0.525,0.5,0.475,0.45,0.425,0.4,0.37619,0.35455,0.33478,0.31667,0.3,0.28462,0.27037,0.25714,89,171,247.5,320.4,392.5,456,521.5,572,630,675,715,756,799.5,840,862.5,880,892.5,900,902.5,900,892.5,880,865.237,850.92,836.95,823.342,810,796.936,784.073,771.42,902.5,0.121883657,504,0.34874996,-0.038869752,2019.96113
Biaxial Strains Mediated Oxygen Reduction Electrocatalysis on Fenton Reaction Resistant L10-PtZn Fuel Cell Cathode,Qing Li,china,Huazhong University of Science and Technology,2020,L10PtZn/Pt-C,70,0,0,0,0,0,0,0,0,30,0,0,0,0,0,0,0,0,0,0,20,0,0,0,0,0,0,0,0,0,80,4,,XC-72R,30,230,none,1,0,0,120,1,0,Borane tert-butylamine,0,0,1,0,7,400,1,1,0,61.9,1020,1.647819063,0.904,1.05,10000,15,100,0.2,,,0.104,0.1,20,nafion 211,25,,,,100,0,80,,,,,0,0,0.15,,1,2000,1740,1,0.94,0.875,0.85,0.835,0.825,0.81,0.795,0.785,0.775,0.76,0.75,0.74,0.73,0.72,0.71,0.7,0.69,0.68,0.67,0.66,0.65,0.645,0.64,0.63,0.62,0.61,0.605,0.6,0.594,0.587,0.58,87.5,170,250.5,330,405,477,549.5,620,684,750,814,876,936,994,1050,1104,1156,1206,1254,1300,1354.5,1408,1449,1488,1525,1573,1620,1663.2,1702.3,1740,1740,0.052,505,0.453847874,-0.011594548,2019.988405
Optimizing metal-support interphase for efficient fuel cell oxygen reduction reaction catalyst,Wolfgang Bacsa,France,CEMES-CNRS and University of Toulouse,2020,Pt/NS-(rGO+PECNT),100,100,0,0,0,0,0,0,0,0,0,0,0,0,0,0,0,0,0,0,36,5,0,3,5,0,0,0,0,0,57,5.1,,home-made nitrogen-doped carbon,,71.58,none,1,0,0,130,360,0,ethylene glycol,1,0,0,0,11,25,0,0,0,60.6,83.5,0.14,0.82,,,,,,,11.56,0.1,0.1,46,nafion 212,50,130,4,8.48,100,1,50,,,,,,,0,,1,433,432,0,,0.717,0.675,0.636,0.6,0.57,0.54,0.51,0.475,0.45,0.42,0.388,0.36,0.33,0.3,0.275,0.25,0.22619,0.20455,0.18478,0.16667,0.15,0.13462,0.12037,0.10714,0.09483,0.08333,0.07258,0.0625,0.05303,0.04412,,,,,,,,,,,,,,,,,,,,,,,,,,,,,,,,0.230946882,506,0.002673873,-0.278530455,2019.72147
Optimizing metal-support interphase for efficient fuel cell oxygen reduction reaction catalyst,Wolfgang Bacsa,France,a CEMES-CNRS and University of Toulouse,2020,Pt/NS-(rGO+PECNT),100,0,0,0,0,0,0,0,0,0,0,0,0,0,0,0,0,0,0,0,60,2.05,0,0.44,8.93,0,0,0,0,0,33,5.1,,graphene/CNT hybrid,,71.58,none,1,0,0,130,6,0,ethylene glycol,1,0,0,0,11,25,0,0,1,60.6,83.5,0.14,,,,,,,,11.56,0.1,0.1,46,nafion 212,50,130,4,8.5,100,1,60,,,,,,,0,,1,447,396.5,0,0.76,0.69,0.645,0.6,0.57,0.54,0.505,0.47,0.443333,0.416667,0.39,0.36,0.33,0.305,0.28,0.255,0.23,0.205,0.18,0.15619,0.13455,0.11478,0.09667,0.08,0.06462,0.05037,0.03714,0.02483,0.01333,0.01,0.01,,,,,,,,,,,,,,,,,,,,,,,,,,,,,,,,0.223713647,507,0.639877573,0.035813157,2020.035813
Optimizing metal-support interphase for efficient fuel cell oxygen reduction reaction catalyst,Wolfgang Bacsa,France,CEMES-CNRS and University of Toulouse,2020,Pt/NS-(rGO+PECNT),100,100,0,0,0,0,0,0,0,0,0,0,0,0,0,0,0,0,0,0,36,5,0,3,5,0,0,0,0,0,57,5.1,,home-made nitrogen-doped carbon,,71.58,none,1,0,0,130,360,0,ethylene glycol,1,0,0,0,11,25,0,0,0,60.6,83.5,0.14,0.82,,,,,,,11.56,0.1,0.1,46,nafion 212,50,130,4,8.48,100,1,60,,,,,,,0,,1,450,455,0,,0.705,0.662,0.63,0.595,0.56,0.535,0.5,0.475,0.45,0.425,0.4,0.37,0.35,0.32,0.3,0.27,0.24156,0.21592,0.1927,0.17157,0.15225,0.13452,0.1182,0.10312,0.08915,0.07617,0.06407,0.05277,0.0422,0.03228,,,,,,,,,,,,,,,,,,,,,,,,,,,,,,,,0.222222222,508,0.435946326,-0.016125489,2019.983875
Optimizing metal-support interphase for efficient fuel cell oxygen reduction reaction catalyst,Wolfgang Bacsa,France,CEMES-CNRS and University of Toulouse,2020,Pt/NS-PECNT,100,100,0,0,0,0,0,0,0,0,0,0,0,0,0,0,0,0,0,0,30,5,0,3,0,0,0,0,0,0,62,4,,home-made nitrogen-doped carbon,,136.29,none,1,0,0,130,360,0,ethylene glycol,1,0,0,0,11,25,0,0,0,80.2,121,0.15,0.812,,,,,,,11.56,0.1,0.1,46,nafion 212,50,130,4,8.48,100,1,40,,,,,,,0,,1,525,525,0,,0.73,0.69,0.65,0.62,0.595,0.565,0.54,0.515,0.49,0.465,0.445,0.42,0.4,0.375,0.35,0.325,0.30119,0.27955,0.25978,0.24167,0.225,0.20962,0.19537,0.18214,0.16983,0.15833,0.14758,0.1375,0.12803,0.11912,,,,,,,,,,,,,,,,,,,,,,,,,,,,,,,,0.19047619,509,0.95165805,0.166114714,2020.166115
Ten-fold reduction from the state-of-the-art platinum loading of electrodes prepared by electrospraying for high temperature proton exchange membrane fuel cells,jianguo Liu,china,Nanjing University,2020,Pt-Au-Ni NWs/C,65,0,13,0,0,22,0,0,0,0,0,0,0,0,0,0,0,0,0,0,100,0,0,0,0,0,0,0,0,0,0,2.5,,none,0,0,nanowire,0,1,0,180,480,0,"N,N-dimethylformamide",0,0,0,1,7,25,0,0,0,25.1,650,2.589641434,,,30000,,180.05,,,1,0.1,0.2,60,nafion 211,25,,,,100,1,80,,,,,0,0,0,,1,540,540,0,0.9,0.79,0.75,0.715,0.685,0.652,0.625,0.602,0.575,0.55,0.515,0.485,0.45,0.415,0.38,0.34,0.30238,0.26898,0.23914,0.2123,0.18805,0.16602,0.14592,0.12751,0.11059,0.09497,0.08052,0.06711,0.05463,0.04299,0.0321,79,150,214.5,274,326,375,421.4,460,495,515,533.5,540,539.5,532,510,483.808,457.266,430.452,403.37,376.1,348.642,321.024,293.273,265.416,237.425,209.352,181.197,152.964,124.671,96.3,540,0.185185185,510,0.439674273,-0.01517951,2019.98482
Optimizing metal-support interphase for efficient fuel cell oxygen reduction reaction catalyst,Wolfgang Bacsa,France,CEMES-CNRS and University of Toulouse,2020,Pt/NS-PECNT,100,100,0,0,0,0,0,0,0,0,0,0,0,0,0,0,0,0,0,0,30,5,0,3,0,0,0,0,0,0,62,4,,home-made nitrogen-doped carbon,,136.29,none,1,0,0,130,360,0,ethylene glycol,1,0,0,0,11,25,0,0,0,80.2,121,0.15,0.812,,,,,,,11.56,0.1,0.1,46,nafion 212,50,130,4,8.48,100,1,50,,,,,,,0,,1,580,585,0,0.775,0.73,0.69,0.66,0.633,0.603,0.583,0.56,0.54,0.515,0.498,0.47,0.45,0.43,0.402,0.39,0.36,0.34,0.32,0.30086,0.28328,0.2671,0.25214,0.23827,0.22539,0.21338,0.20216,0.19166,0.1818,0.17254,0.16382,,,,,,,,,,,,,,,,,,,,,,,,,,,,,,,,0.172413793,511,0.638173901,0.035358196,2020.035358
Ten-fold reduction from the state-of-the-art platinum loading of electrodes prepared by electrospraying for high temperature proton exchange membrane fuel cells,jianguo Liu,china,Nanjing University,2020,Pt/C JM,100,0,0,0,0,0,0,0,0,0,0,0,0,0,0,0,0,0,0,0,60,0,0,0,0,0,0,0,0,0,40,4.4,1.3,XC-72R,30,230,none,1,0,0,198,1.6,1,ethylene glycol,1,0,0,0,10,25,0,0,0,20,200,1,,,30000,,100,,,1,0.1,0.2,60,nafion 211,25,,,,100,1,80,,,,,0,0,0,,1,603,603,0,0.94,0.765,0.72,0.685,0.755,0.625,0.605,0.58,0.56,0.54,0.525,0.5,0.475,0.453,0.425,0.402,0.375,0.34,0.305,0.27195,0.24241,0.21583,0.19179,0.16995,0.15001,0.13175,0.11495,0.09945,0.0851,0.07178,0.05938,76.5,144,205.5,302,312.5,363,406,448,486,525,550,570,588.9,595,603,600,578,549,516.705,484.82,453.243,421.938,390.885,360.024,329.375,298.87,268.515,238.28,208.162,178.14,603,0.165837479,512,0.967916962,0.185102418,2020.185102
Optimizing metal-support interphase for efficient fuel cell oxygen reduction reaction catalyst,Wolfgang Bacsa,France,a CEMES-CNRS and University of Toulouse,2020,Pt/NS-PECNT,100,0,0,0,0,0,0,0,0,0,0,0,0,0,0,0,0,0,0,0,56,2.05,0,0.44,8.93,0,0,0,0,0,37,4,,CNTs,,136,none,1,0,0,130,6,0,ethylene glycol,1,0,0,0,11,25,0,0,1,80.2,121,0.15,,,,,,,,11.56,0.1,0.1,46,nafion 212,50,130,4,8.5,100,1,60,,,,,,,0,,1,633,578,0,0.76,0.71,0.675,0.64,0.62,0.6,0.575,0.55,0.526667,0.503333,0.48,0.46,0.44,0.42,0.4,0.38,0.36,0.34,0.32,0.25,0.1854,0.13007,0.08213,0.04021,0.01,0.01,0.01,0.01,0.01,0.01,0.01,,,,,,,,,,,,,,,,,,,,,,,,,,,,,,,,0.157977883,513,0.060453783,-0.155097545,2019.844902
Optimizing metal-support interphase for efficient fuel cell oxygen reduction reaction catalyst,Wolfgang Bacsa,France,CEMES-CNRS and University of Toulouse,2020,Pt/NS-PECNT,100,100,0,0,0,0,0,0,0,0,0,0,0,0,0,0,0,0,0,0,30,5,0,3,0,0,0,0,0,0,62,4,,home-made nitrogen-doped carbon,,136.29,none,1,0,0,130,360,0,ethylene glycol,1,0,0,0,11,25,0,0,0,80.2,121,0.15,0.812,,,,,,,11.56,0.1,0.1,46,nafion 212,50,130,4,8.48,100,1,60,,,,,,,0,,1,642,636.8,0,0.783,0.74,0.7,0.67,0.65,0.62,0.6,0.575,0.55,0.53,0.51,0.49,0.47,0.45,0.433,0.412,0.398,0.37,0.35,0.33,0.31086,0.29328,0.2771,0.26214,0.24827,0.23539,0.22338,0.21216,0.20166,0.1918,0.18254,,,,,,,,,,,,,,,,,,,,,,,,,,,,,,,,0.15576324,514,0.491005517,-0.002254774,2019.997745
Narrow size distribution of Pt nanoparticles covered by an S-doped carbon layer for an improved oxygen reduction reaction in fuel cells,Jae young Lee,korea,Gwangju Institute of Science and Technology (GIST),2020,Pt/C-S,100,0,0,0,0,0,0,0,0,0,0,0,0,0,0,0,0,0,0,0,48.8,0,0,1,0,0,0,0,0,0,50.2,2.95,,XC-72R,30,230,core-shell,0,0,1,160,180,0,ethylene glycol,1,0,0,0,10,300,1,1,0,61.7,217,0.351701783,0.89,1,30000,58.3,,,,25,0.1,0.1,20,nafion 211,25,140,5,1.723,80,1,80,225,300,1.5,2,225,300,0.2,,1,855,855,0,0.87,0.78,0.75,0.725,0.705,0.69,0.675,0.655,0.645,0.625,0.615,0.585,0.575,0.56,0.545,0.525,0.505,0.485,0.47,0.45,0.425,0.405,0.38586,0.36828,0.3521,0.33714,0.32327,0.31039,0.29838,0.28716,0.27666,78,150,217.5,282,345,405,458.5,516,562.5,615,643.5,690,728,763,787.5,808,824.5,846,855,850,850.5,848.892,847.044,845.04,842.85,840.502,838.053,835.464,832.764,829.98,855,0.116959064,515,0.015152074,-0.216609213,2019.783391
Narrow size distribution of Pt nanoparticles covered by an S-doped carbon layer for an improved oxygen reduction reaction in fuel cells,Jae young Lee,korea,Gwangju Institute of Science and Technology (GIST),2020,Pt/C,100,0,0,0,0,0,0,0,0,0,0,0,0,0,0,0,0,0,0,0,48.7,0,0,0,0,0,0,0,0,0,51.3,2.55,,XC-72R,30,230,none,1,0,0,160,180,0,ethylene glycol,1,0,0,0,10,300,1,1,0,61.7,217,0.351701783,0.83,1,30000,80,,,,25,0.1,0.1,20,nafion 211,25,140,5,1.723,80,1,80,225,300,1.5,2,225,300,0.2,,1,1035,1035,1,0.91,0.825,0.79,0.765,0.75,0.74,0.725,0.715,0.7,0.68,0.67,0.65,0.63,0.62,0.6,0.585,0.565,0.55,0.535,0.51,0.495,0.47,0.45,0.45,0.42,0.4,0.38086,0.36328,0.3471,0.33214,0.31827,82.5,158,229.5,300,370,435,500.5,560,612,670,715,756,806,840,877.5,904,935,963,969,990,987,990,1035,1008,1000,990.236,980.856,971.88,963.206,954.81,1035,0.096618357,516,0.940530461,0.155924215,2020.155924
On the mesoporous TiN catalyst support for proton exchange membrane fuel cell,Tsong-PyngPerng,taiwan,National Tsing Hua University,2020,30 wt,100,0,0,0,0,0,0,0,0,0,0,0,0,0,0,0,0,0,0,0,20,46.3,0,0,0,46.3,0,0,0,0,0,2.38,,oxide,,47.46,none,1,0,0,25,240,0,NaBH4,0,0,1,0,11,25,0,0,0,55,225,0.409090909,,,,,,,,4,0.084,0.5,20,nafion 115,125,140,,4.13,40,1,60,,,,,0,0,0,,1,165.66,165.66,0,0.89,0.6,0.5,0.44,0.38,0.32431,0.2761,0.23394,0.19677,0.16375,0.13423,0.10766,0.08364,0.06182,0.0419,0.02364,0.01,0.01,0.01,0.01,0.01,0.01,0.01,0.01,0.01,0.01,0.01,0.01,0.01,0.01,0.01,60,100,132,152,162.155,165.66,163.758,157.416,147.375,134.23,118.426,100.368,80.366,58.66,35.46,16,17,18,19,20,21,22,23,24,25,26,27,28,29,30,165.66,0.507062658,517,0.308748717,-0.049940026,2019.95006
On the mesoporous TiN catalyst support for proton exchange membrane fuel cell,Tsong-PyngPerng,taiwan,National Tsing Hua University,2020,10 wt,100,0,0,0,0,0,0,0,0,0,0,0,0,0,0,0,0,0,0,0,20,46.3,0,0,0,46.3,0,0,0,0,0,2.38,,oxide,,22.4,none,1,0,0,25,240,0,NaBH4,0,0,1,0,11,25,0,0,0,55,225,0.409090909,,,,,,,,4,0.074,0.5,20,nafion 115,125,140,,4.13,40,1,60,,,,,0,0,0,,1,117,117,0,0.89,0.57,0.485,0.39,0.23,0.08797,0.01,0.01,0.01,0.01,0.01,0.01,0.01,0.01,0.01,0.01,0.01,0.01,0.01,0.01,0.01,0.01,0.01,0.01,0.01,0.01,0.01,0.01,0.01,0.01,0.01,57,97,117,92,43.985,6,7,8,9,10,11,12,13,14,15,16,17,18,19,20,21,22,23,24,25,26,27,28,29,30,117,0.632478632,518,0.665060712,0.042631466,2020.042631
Narrow size distribution of Pt nanoparticles covered by an S-doped carbon layer for an improved oxygen reduction reaction in fuel cells,Jae young Lee,korea,Gwangju Institute of Science and Technology (GIST),2020,Pt/C-S,100,0,0,0,0,0,0,0,0,0,0,0,0,0,0,0,0,0,0,0,48.8,0,0,1,0,0,0,0,0,0,50.2,2.95,,XC-72R,30,230,core-shell,0,0,1,160,180,0,ethylene glycol,1,0,0,0,10,300,1,1,0,61.7,217,0.351701783,0.89,1,30000,58.3,,,,25,0.05,0.1,20,nafion 211,25,140,5,1.723,80,1,80,225,300,1.5,2,225,300,0.2,,1,630,630,0,0.85,0.81,0.775,0.75,0.725,0.7,0.67,0.65,0.625,0.6,0.57,0.545,0.51,0.48,0.45,0.42,0.38,0.345,0.305,0.26738,0.23398,0.20414,0.1773,0.15305,0.13102,0.11092,0.09251,0.07559,0.05997,0.04552,0.03211,81,155,225,290,350,402,455,500,540,570,599.5,612,624,630,630,608,586.5,549,508.022,467.96,428.694,390.06,352.015,314.448,277.3,240.526,204.093,167.916,132.008,96.33,630,0.079365079,519,0.471747028,-0.0070879,2019.992912
Narrow size distribution of Pt nanoparticles covered by an S-doped carbon layer for an improved oxygen reduction reaction in fuel cells,Jae young Lee,korea,Gwangju Institute of Science and Technology (GIST),2020,Pt/C,100,0,0,0,0,0,0,0,0,0,0,0,0,0,0,0,0,0,0,0,48.7,0,0,0,0,0,0,0,0,0,51.3,2.55,,XC-72R,30,230,none,1,0,0,160,180,0,ethylene glycol,1,0,0,0,10,300,1,1,0,61.7,217,0.351701783,0.83,1,30000,80,,,,25,0.05,0.1,20,nafion 211,25,140,5,1.723,80,1,80,225,300,1.5,2,225,300,0.2,,1,855,855,0,0.9,0.81,0.775,0.75,0.73,0.715,0.7,0.675,0.665,0.65,0.63,0.61,0.59,0.565,0.55,0.525,0.505,0.485,0.47,0.45,0.425,0.39,0.375,0.335,0.315,0.29586,0.27828,0.2621,0.24714,0.23327,0.22039,81,155,225,292,357.5,420,472.5,532,585,630,671,708,734.5,770,787.5,808,824.5,846,855,850,819,825,770.5,756,739.65,723.528,707.67,691.992,676.483,661.17,855,0.058479532,520,0.412460889,-0.022121918,2019.977878
Highly Durable Fuel Cell Catalysts Using Crosslinkable Block Copolymer-Based Carbon Supports with Ultralow Pt Loadings,Hyunjoo Lee,korea,Korea Advanced Institute of Science and Technology,2020,cBCP-PtFe-700,93.6,0,0,0,0,0,0,6.3,0,0,0,0,0,0,0,0,0,0,0,0,5.215,0,0,0,0,0,0,0,0,0,94.785,14.5,,home-made carbon,,488.5,core-shell,0,0,1,25,0,0,none,0,1,0,0,7,500,2,1,0,55,5250,9.545454545,,,,,,,0.186,5,0.01,0.2,20,nafion 211,25,,,,100,0,80,200,600,,,,,0.15,,1,427.5,427.5,0,0.9,0.815,0.775,0.74,0.7,0.67,0.635,0.585,0.53,0.475,0.405,0.35,0.3,0.255,0.21283,0.17565,0.14262,0.11308,0.08651,0.06249,0.04065,0.02073,0.01,0.01,0.01,0.01,0.01,0.01,0.01,0.01,0.01,,,,,,,,,,,,,,,,,,,,,,,,,,,,,,,,0.023391813,521,0.684194758,0.047946131,2020.047946
Highly Durable Fuel Cell Catalysts Using Crosslinkable Block Copolymer-Based Carbon Supports with Ultralow Pt Loadings,Hyunjoo Lee,korea,Korea Advanced Institute of Science and Technology,2020,cBCP-PtFe-800,93.5,0,0,0,0,0,0,6.4,0,0,0,0,0,0,0,0,0,0,0,0,5.155,0,0,0,0,0,0,0,0,0,94.845,14.5,,home-made carbon,,508.9,core-shell,0,0,1,25,0,0,none,0,1,0,0,7,500,2,1,0,55,5850,10.63636364,,,,,,,0.186,5,0.01,0.2,20,nafion 211,25,,,,100,0,80,200,600,,,,,0.15,,1,816.5,816.5,1,0.98,0.85,0.81,0.79,0.755,0.73,0.705,0.69,0.66,0.63,0.61,0.59,0.565,0.535,0.515,0.498,0.475,0.453,0.43,0.41,0.4,0.385,0.37,0.355,0.34,0.325,0.31,0.3,0.29,0.28,0.27,,,,,,,,,,,,,,,,,,,,,,,,,,,,,,,,0.012247397,522,0.648184817,0.038042445,2020.038042
Highly Durable Fuel Cell Catalysts Using Crosslinkable Block Copolymer-Based Carbon Supports with Ultralow Pt Loadings,Hyunjoo Lee,korea,Korea Advanced Institute of Science and Technology,2020,cBCP-PtFe-900,93.7,0,0,0,0,0,0,6.2,0,0,0,0,0,0,0,0,0,0,0,0,5.295,0,0,0,0,0,0,0,0,0,94.705,14.5,,home-made carbon,,567.7,core-shell,0,0,1,25,0,0,none,0,1,0,0,7,500,2,1,0,55,9000,16.36363636,,,,,,,0.186,5,0.01,0.2,20,nafion 211,25,,,,100,0,80,200,600,,,,,0.15,,1,924,924,1,0.98,0.875,0.83,0.81,0.785,0.765,0.74,0.72,0.7,0.685,0.66,0.64,0.62,0.6,0.575,0.55,0.525,0.503,0.49,0.465,0.45,0.427,0.415,0.398,0.385,0.365,0.347,0.33,0.31,0.3,0.285,,,,,,,,,,,,,,,,,,,,,,,,,,,,,,,,0.010822511,523,0.188614396,-0.088301384,2019.911699
Highly Durable Fuel Cell Catalysts Using Crosslinkable Block Copolymer-Based Carbon Supports with Ultralow Pt Loadings,Hyunjoo Lee,korea,Korea Advanced Institute of Science and Technology,2020,cBCP-PtFe-1000,93.1,0,0,0,0,0,0,6.8,0,0,0,0,0,0,0,0,0,0,0,0,4.92,0,0,0,0,0,0,0,0,0,95.08,14.5,,home-made carbon,,575.8,core-shell,0,0,1,25,0,0,none,0,1,0,0,7,500,2,1,0,55,4250,7.727272727,,,,,,,0.186,5,0.01,0.2,20,nafion 211,25,,,,100,0,80,200,600,,,,,0.15,,1,962,962,1,1,0.84,0.805,0.78,0.75,0.73,0.705,0.69,0.675,0.655,0.63,0.615,0.6,0.58,0.56,0.54,0.515,0.5,0.48,0.465,0.445,0.43,0.415,0.4,0.395,0.383,0.37,0.355,0.34,0.325,0.315,,,,,,,,,,,,,,,,,,,,,,,,,,,,,,,,0.01039501,524,0.334999959,-0.042614812,2019.957385
