Repository: ruiding-uchicago/Applying-Machine-Learning-to-Boost-the-Development-of-High-performance-Membrane-Electrode-Assembly

The code file was write in jupyter notebook and saved in the corresponding format of .ipynb. To run the code, we suggest users to install Anaconda 3 in windows 10 and install the following necessary python packages with the same or higher version to set up compatible environment:
Python 3.7
jupyter 1.0.0
keras 2.3.1
numpy 1.18.1
pandas 1.0.1
scikit-learn 0.22.1
matplotlib 3.1.3
deep-belief-network 1.0.3
tensorflow-gpu 1.14.0
seaborn 0.10.0
R-Studio 8.13.176095 (for apriori algorithm)
Please notice that the computing of artificial neural network was runned on GPU. As GPUs generally shows better performance on machine learning especially deep learning tasks, manufacturers such as NVIDIA have designed dedicated packages to accelerate the computation. The device we utilized was NVIDIA GTX 2080ti. And CUDA 10.0/cuDNN7.6 released by NVIDIA to boost neuron network computing was also installed. Therefore, part of the original code that contains GPU memory assign might report error if tensorflow was computing on CPUs. Please remove the corresponding part if your environment is different. However, we should kindly remind you that the run time spent on the same code might be totally different as powerful hardwares could shorten the time to get the result hundredfold or even thousandfold. Please ensure your computing resource is qualified like computer clusters. Also, the important package-keras support another type of backend: Theano, the users are free to adjust with personal references.

File: Others/databse_air.csv (part 1 of 7)
Title,Corresponding author,country,institute,Year,Sample Name,Pt at% in metal element,Pd at% in metal element,Au at% in metal element,Ir at% in metal element,Ru at% in metal element,Ni at% in metal element,Co at% in metal element,Fe at% in metal element,Mn at% in metal element,Zn at% in metal element,Cu at% in metal element,Ti at% in metal element,Cr at% in metal element,Mo at% in metal element,Ag at% in metal element,V at% in metal element,Sc at% in metal element,W at% in metal element,Os at% in metal element,Ga at% in metal element,total metal mass ratio wt%,N at%,Sn at%,S at%,O at%,Ti at%,Ta at%,Nb at%,Si at%,W at%,C wt%,Particle diameter £¨nm£©,Particle variance,carbon substrate type,carbon particle diameter(nm),support BET surface area(m2/g),special sturcture,particle,nanowire,core-shell,Reduction Temperature,Reduction Time/min,mircrowave(0/1),Reducing agent( chemical name in english),polyhydric alcohols,heat reduction,inorganic reducing agent,organic reducing agent,pH,Annealing Temperature,Annealing Time/h,Atomosphere h2,Atomosphere inert,ECSA m2/g,Mass Activity mA mg-1,Specific Activity mA cm-2,Half wave potential £¨V vsRHE£©,Onset Potential £¨V vsRHE£©,ADT cycles,Reduce in half wave potential  mV,Reduce in MA/ mA mg-1,Reduce in SA/mA cm-2,I/C Ratio(ionomer/catalyst),Area cm2,Cathodic Loading Amount mgPt cm-2,Anodic Platinum Loading Amount mgPt cm-2,Anodic catalyst type x wt% Pt/C,Membrane,membrane thickness,Hot Press Temperature,Hot Press Time min,Hot Press Pressure Mpa,Humidity %,GDE for 1,celltemp,Flowing rate of H2 ml min-1,flowing rate of cathode gas(O2/air),stoichiometry/anode,stoichiometry/cathode,stoich to flow anode,stoich to flow cathode,Back Pressure Mpa,"Current decay at 0.6V(ma,cm2)",Cathode gas oxygen ratio,Maximum Power Density mW cm-2,MPD caculated,qualified,Open Circuit Voltage V,Voltage 100mA cm0,Voltage 200mA cm0,Voltage 300mA cm0,Voltage 400mA cm0,Voltage 500mA cm0,Voltage 600mA cm0,Voltage 700mA cm0,Voltage 800mA cm0,Voltage 900mA cm0,Voltage 1000mA cm0,Voltage 1100mA cm0,Voltage 1200mA cm0,Voltage 1300mA cm0,Voltage 1400mA cm0,Voltage 1500mA cm0,Voltage 1600mA cm0,Voltage 1700mA cm0,Voltage 1800mA cm0,Voltage 1900mA cm0,Voltage 2000mA cm0,Voltage 2100mA cm0,Voltage 2200mA cm0,Voltage 2300mA cm0,Voltage 2400mA cm0,Voltage 2500mA cm0,Voltage 2600mA cm0,Voltage 2700mA cm0,Voltage 2800mA cm0,Voltage 2900mA cm0,Voltage 3000mA cm0,,,,,,,,,,,,,,,,,,,,,,,,,,,,,,,,pt use,,Rand,Rand num,Year for plot
Low Pt loading high performance cathodes for PEM fuel cells,Zhigang Qi,United States,H Power Corporation,2003,Pt/C,100,0,0,0,0,0,0,0,0,0,0,0,0,0,0,0,0,0,0,0,40,0,0,0,0,0,0,0,0,0,60,3.1,,XC-72R,30,230,none,1,0,0,,,0,ethylene glycol,1,0,0,0,10,25,0,0,0,55,225,0.409090909,,,,,,,0.4286,10,0.387,1,20,nafion 112,50,130,3,,100,1,35,150,1500,1,10,150,1500,0,,0.21,520,520,0,1,0.84,0.79,0.76,0.725,0.69,0.66,0.63,0.599,0.56,0.52,0.47,0.42,0.3733,0.33239,0.29625,0.2641,0.2353,0.20936,0.18588,0.16452,0.14501,0.12711,0.11063,0.09542,0.08132,0.06823,0.05604,0.04465,0.034,0.02401,84,158,228,290,345,396,441,479.2,504,520,517,504,485.29,465.346,444.375,422.56,400.01,376.848,353.172,329.04,304.521,279.642,254.449,229.008,203.3,177.398,151.308,125.02,98.6,72.03,520,0.744230769,1,0.479967947,-0.005023403,2002.994977
Preparation of platinum-based electrode catalysts for low temperature fuel cell,Won-Ho Lee,Korea,LG Chem,2003,Pt/C,100,0,0,0,0,0,0,0,0,0,0,0,0,0,0,0,0,0,0,0,42.6,0,0,2.6,0,0,0,0,0,0,57.4,2.9,0.5,XC-72R,25,230,none,1,0,0,90,,0,formaldehyde,0,0,0,1,9,25,0,0,0,250,217,0.0868,,,,,,,,,0.34,0.17,40,nafion 115,75,,,,100,0,70,,,,,0,0,0,,0.21,558.796,558.796,0,0.93,0.815,0.79,0.76,0.74,0.71,0.68,0.66,0.625,0.58,0.54,0.5,0.46238,0.42898,0.39914,0.3723,0.34805,0.32602,0.30592,0.28751,0.27059,0.25497,0.24052,0.22711,0.21463,0.20299,0.1921,0.1819,0.17232,0.1633,0.15481,81.5,158,228,296,355,408,462,500,522,540,550,554.856,557.674,558.796,558.45,556.88,554.234,550.656,546.269,541.18,535.437,529.144,522.353,515.112,507.475,499.46,491.13,482.496,473.57,464.43,558.796,0.608451027,2,0.77808735,0.076574961,2003.076575
Low Pt loading high performance cathodes for PEM fuel cells,Zhigang Qi,United States,H Power Corporation,2003,Pt/C,100,0,0,0,0,0,0,0,0,0,0,0,0,0,0,0,0,0,0,0,20,0,0,0,0,0,0,0,0,0,80,3.1,,XC-72R,30,230,none,1,0,0,,,0,ethylene glycol,1,0,0,0,10,25,0,0,0,55,225,0.409090909,,,,,,,0.4286,10,0.332,1,20,nafion 112,50,130,3,,100,1,35,150,1500,1,10,150,1500,0,,0.21,504,504,0,0.97,0.82,0.77,0.73,0.69,0.66,0.62,0.57,0.53,0.48,0.43,0.3833,0.34239,0.30625,0.2741,0.2453,0.21936,0.19588,0.17452,0.15501,0.13711,0.12063,0.10542,0.09132,0.07823,0.06604,0.05465,0.044,0.03401,0.02462,0.01579,82,154,219,276,330,372,399,424,432,430,421.63,410.868,398.125,383.74,367.95,350.976,332.996,314.136,294.519,274.22,253.323,231.924,210.036,187.752,165.1,142.09,118.8,95.228,71.398,47.37,432,0.658730159,3,0.770249365,0.073966833,2003.073967
Low Pt loading high performance cathodes for PEM fuel cells,Zhigang Qi,United States,H Power Corporation,2003,Pt/C,100,0,0,0,0,0,0,0,0,0,0,0,0,0,0,0,0,0,0,0,40,0,0,0,0,0,0,0,0,0,60,3.1,,XC-72R,30,230,none,1,0,0,,,0,ethylene glycol,1,0,0,0,10,25,0,0,0,55,225,0.409090909,,,,,,,0.4286,10,0.306,1,20,nafion 112,50,130,3,,100,1,35,150,1500,1,10,150,1500,0,,0.21,490,490,0,1,0.835,0.79,0.76,0.725,0.69,0.66,0.62,0.58,0.54,0.49,0.44,0.3933,0.35239,0.31625,0.2841,0.2553,0.22936,0.20588,0.18452,0.16501,0.14711,0.13063,0.11542,0.10132,0.08823,0.07604,0.06465,0.054,0.04401,0.03462,83.5,158,228,290,345,396,434,464,486,490,484,471.96,458.107,442.75,426.15,408.48,389.912,370.584,350.588,330.02,308.931,287.386,265.466,243.168,220.575,197.704,174.555,151.2,127.629,103.86,490,0.624489796,4,0.776224211,0.075950324,2003.07595
Low Pt loading high performance cathodes for PEM fuel cells,Zhigang Qi,United States,H Power Corporation,2003,Pt/C,100,0,0,0,0,0,0,0,0,0,0,0,0,0,0,0,0,0,0,0,20,0,0,0,0,0,0,0,0,0,80,3.1,,XC-72R,30,230,none,1,0,0,,,0,ethylene glycol,1,0,0,0,10,25,0,0,0,55,225,0.409090909,,,,,,,0.4286,10,0.253,1,20,nafion 112,50,130,3,,100,1,35,150,1500,1,10,150,1500,0,,0.21,473,473,0,0.94,0.82,0.77,0.74,0.7,0.67,0.63,0.59,0.56,0.525,0.47,0.43,0.39238,0.35898,0.32914,0.3023,0.27805,0.25602,0.23592,0.21751,0.20059,0.18497,0.17052,0.15711,0.14463,0.13299,0.1221,0.1119,0.10232,0.0933,0.08481,82,154,222,280,335,378,413,448,472.5,470,473,470.856,466.674,460.796,453.45,444.88,435.234,424.656,413.269,401.18,388.437,375.144,361.353,347.112,332.475,317.46,302.13,286.496,270.57,254.43,473,0.534883721,5,0.73400446,0.062496949,2003.062497
Low Pt loading high performance cathodes for PEM fuel cells,Zhigang Qi,United States,H Power Corporation,2003,Pt/C,100,0,0,0,0,0,0,0,0,0,0,0,0,0,0,0,0,0,0,0,40,0,0,0,0,0,0,0,0,0,60,3.1,,XC-72R,30,230,none,1,0,0,,,0,ethylene glycol,1,0,0,0,10,25,0,0,0,55,225,0.409090909,,,,,,,0.4286,10,0.217,1,20,nafion 112,50,130,3,,100,1,35,150,1500,1,10,150,1500,0,,0.21,459,459,0,1,0.83,0.78,0.75,0.72,0.68,0.64,0.6,0.56,0.51,0.45,0.39431,0.3461,0.30394,0.26677,0.23375,0.20423,0.17766,0.15364,0.13182,0.1119,0.09364,0.07685,0.06136,0.04701,0.0337,0.02131,0.01,0.01,0.01,0.01,83,156,225,288,340,384,420,448,459,450,433.741,415.32,395.122,373.478,350.625,326.768,302.022,276.552,250.458,223.8,196.644,169.07,141.128,112.824,84.25,55.406,27,28,29,30,459,0.472766885,6,0.04046378,-0.174532932,2002.825467
Low Pt loading high performance cathodes for PEM fuel cells,Zhigang Qi,United States,H Power Corporation,2003,Pt/C,100,0,0,0,0,0,0,0,0,0,0,0,0,0,0,0,0,0,0,0,40,0,0,0,0,0,0,0,0,0,60,3.1,,XC-72R,30,230,none,1,0,0,,,0,ethylene glycol,1,0,0,0,10,25,0,0,0,55,225,0.409090909,,,,,,,0.4286,10,0.147,1,20,nafion 112,50,130,3,,100,1,35,150,1500,1,10,150,1500,0,,0.21,392,392,0,1,0.81,0.76,0.72,0.68,0.64,0.6,0.54,0.49,0.425,0.36485,0.31305,0.26798,0.2284,0.19337,0.16215,0.13415,0.10889,0.08599,0.06513,0.04606,0.02855,0.01242,0.01,0.01,0.01,0.01,0.01,0.01,0.01,0.01,81,152,216,272,320,360,378,392,382.5,364.85,344.355,321.576,296.92,270.718,243.225,214.64,185.113,154.782,123.747,92.12,59.955,27.324,23,24,25,26,27,28,29,30,392,0.375,7,0.658028808,0.040708932,2003.040709
Low Pt loading high performance cathodes for PEM fuel cells,Zhigang Qi,United States,H Power Corporation,2003,Pt/C,100,0,0,0,0,0,0,0,0,0,0,0,0,0,0,0,0,0,0,0,20,0,0,0,0,0,0,0,0,0,80,3.1,,XC-72R,30,230,none,1,0,0,,,0,ethylene glycol,1,0,0,0,10,25,0,0,0,55,225,0.409090909,,,,,,,0.4286,10,0.138,1,20,nafion 112,50,130,3,,100,1,35,150,1500,1,10,150,1500,0,,0.21,484,484,0,0.94,0.82,0.77,0.73,0.69,0.66,0.625,0.59,0.56,0.525,0.48,0.44,0.4,0.36238,0.32898,0.29914,0.2723,0.24805,0.22602,0.20592,0.18751,0.17059,0.15497,0.14052,0.12711,0.11463,0.10299,0.0921,0.0819,0.07232,0.0633,82,154,219,276,330,375,413,448,472.5,480,484,480,471.094,460.572,448.71,435.68,421.685,406.836,391.248,375.02,358.239,340.934,323.196,305.064,286.575,267.774,248.67,229.32,209.728,189.9,484,0.285123967,8,0.096380907,-0.13024523,2002.869755
Low Pt loading high performance cathodes for PEM fuel cells,Zhigang Qi,United States,H Power Corporation,2003,Pt/C,100,0,0,0,0,0,0,0,0,0,0,0,0,0,0,0,0,0,0,0,20,0,0,0,0,0,0,0,0,0,80,3.1,,XC-72R,30,230,none,1,0,0,,,0,ethylene glycol,1,0,0,0,10,25,0,0,0,55,225,0.409090909,,,,,,,0.4286,10,0.12,1,20,nafion 112,50,130,3,,100,1,35,150,1500,1,10,150,1500,0,,0.21,520,520,0,0.97,0.82,0.77,0.735,0.7,0.67,0.65,0.63,0.58,0.55,0.52,0.47,0.43,0.39238,0.35898,0.32914,0.3023,0.27805,0.25602,0.23592,0.21751,0.20059,0.18497,0.17052,0.15711,0.14463,0.13299,0.1221,0.1119,0.10232,0.0933,82,154,220.5,280,335,390,441,464,495,520,517,516,510.094,502.572,493.71,483.68,472.685,460.836,448.248,435.02,421.239,406.934,392.196,377.064,361.575,345.774,329.67,313.32,296.728,279.9,520,0.230769231,9,0.437532027,-0.015722941,2002.984277
Low Pt loading high performance cathodes for PEM fuel cells,Zhigang Qi,United States,H Power Corporation,2003,Pt/C,100,0,0,0,0,0,0,0,0,0,0,0,0,0,0,0,0,0,0,0,20,0,0,0,0,0,0,0,0,0,80,3.1,,XC-72R,30,230,none,1,0,0,,,0,ethylene glycol,1,0,0,0,10,25,0,0,0,55,225,0.409090909,,,,,,,0.4286,10,0.12,1,20,nafion 112,50,130,3,,100,1,50,150,1500,1,10,150,1500,0,,0.21,600,600,0,0.97,0.83,0.78,0.75,0.73,0.7,0.68,0.65,0.62,0.6,0.56,0.53,0.5,0.45,0.41,0.37238,0.33898,0.30914,0.2823,0.25805,0.23602,0.21592,0.19751,0.18059,0.16497,0.15052,0.13711,0.12463,0.11299,0.1021,0.0919,83,156,225,292,350,408,455,496,540,560,583,600,585,574,558.57,542.368,525.538,508.14,490.295,472.04,453.432,434.522,415.357,395.928,376.3,356.486,336.501,316.372,296.09,275.7,600,0.2,10,0.496455787,-0.000888414,2002.999112
Low Pt loading high performance cathodes for PEM fuel cells,Zhigang Qi,United States,H Power Corporation,2003,Pt/C,100,0,0,0,0,0,0,0,0,0,0,0,0,0,0,0,0,0,0,0,20,0,0,0,0,0,0,0,0,0,80,3.1,,XC-72R,30,230,none,1,0,0,,,0,ethylene glycol,1,0,0,0,10,25,0,0,0,55,225,0.409090909,,,,,,,0.4286,10,0.12,1,20,nafion 112,50,130,3,,100,1,60,150,1500,1,10,150,1500,0,,0.21,637,637,0,0.97,0.835,0.788,0.76,0.74,0.71,0.69,0.66,0.64,0.61,0.59,0.56,0.53,0.49,0.45,0.4,0.3533,0.31239,0.27625,0.2441,0.2153,0.18936,0.16588,0.14452,0.12501,0.10711,0.09063,0.07542,0.06132,0.04823,0.03604,83.5,157.6,228,296,355,414,462,512,549,590,616,636,637,630,600,565.28,531.063,497.25,463.79,430.6,397.656,364.936,332.396,300.024,267.775,235.638,203.634,171.696,139.867,108.12,637,0.188383046,11,0.856819938,0.106614052,2003.106614
Low Pt loading high performance cathodes for PEM fuel cells,Zhigang Qi,United States,H Power Corporation,2003,Pt/C,100,0,0,0,0,0,0,0,0,0,0,0,0,0,0,0,0,0,0,0,20,0,0,0,0,0,0,0,0,0,80,3.1,,XC-72R,30,230,none,1,0,0,,,0,ethylene glycol,1,0,0,0,10,25,0,0,0,55,225,0.409090909,,,,,,,0.4286,10,0.12,1,20,nafion 112,50,130,3,,100,1,75,150,1500,1,10,150,1500,0,,0.21,714,714,1,0.97,0.84,0.795,0.77,0.75,0.73,0.71,0.68,0.665,0.65,0.62,0.6,0.57,0.54,0.51,0.46,0.415,0.37283,0.33565,0.30262,0.27308,0.24651,0.22249,0.20065,0.18073,0.16247,0.14567,0.13017,0.11583,0.10251,0.09012,84,159,231,300,365,426,476,532,585,620,660,684,702,714,690,664,633.811,604.17,574.978,546.16,517.671,489.478,461.495,433.752,406.175,378.742,351.459,324.324,297.279,270.36,714,0.168067227,12,0.626646053,0.032298329,2003.032298
Low Pt loading high performance cathodes for PEM fuel cells,Zhigang Qi,United States,H Power Corporation,2003,Pt/C,100,0,0,0,0,0,0,0,0,0,0,0,0,0,0,0,0,0,0,0,20,0,0,0,0,0,0,0,0,0,80,3.1,,XC-72R,30,230,none,1,0,0,,,0,ethylene glycol,1,0,0,0,10,25,0,0,0,55,225,0.409090909,,,,,,,0.4286,10,0.083,1,20,nafion 112,50,130,3,,100,1,35,150,1500,1,10,150,1500,0,,0.21,450,450,0,0.99,0.8,0.76,0.72,0.68,0.65,0.62,0.57,0.54,0.5,0.45,0.4,0.3533,0.31239,0.27625,0.2441,0.2153,0.18936,0.16588,0.14452,0.12501,0.10711,0.09063,0.07542,0.06132,0.04823,0.03604,0.02465,0.014,0.01,0.01,80,152,216,272,325,372,399,432,450,450,440,423.96,406.107,386.75,366.15,344.48,321.912,298.584,274.588,250.02,224.931,199.386,173.466,147.168,120.575,93.704,66.555,39.2,29,30,450,0.184444444,13,0.05412609,-0.160609891,2002.83939
Low Pt loading high performance cathodes for PEM fuel cells,Zhigang Qi,United States,H Power Corporation,2003,Pt/C,100,0,0,0,0,0,0,0,0,0,0,0,0,0,0,0,0,0,0,0,40,0,0,0,0,0,0,0,0,0,60,3.1,,XC-72R,30,230,none,1,0,0,,,0,ethylene glycol,1,0,0,0,10,25,0,0,0,55,225,0.409090909,,,,,,,0.4286,10,0.074,1,20,nafion 112,50,130,3,,100,1,35,150,1500,1,10,150,1500,0,,0.21,250,250,0,1,0.775,0.715,0.65,0.58,0.5,0.4,0.30909,0.23333,0.16923,0.11429,0.06667,0.025,0.01,0.01,0.01,0.01,0.01,0.01,0.01,0.01,0.01,0.01,0.01,0.01,0.01,0.01,0.01,0.01,0.01,0.01,77.5,143,195,232,250,240,216.363,186.664,152.307,114.29,73.337,30,13,14,15,16,17,18,19,20,21,22,23,24,25,26,27,28,29,30,250,0.296,14,0.474634998,-0.006362353,2002.993638
Low Pt loading high performance cathodes for PEM fuel cells,Zhigang Qi,United States,H Power Corporation,2003,Pt/C,100,0,0,0,0,0,0,0,0,0,0,0,0,0,0,0,0,0,0,0,20,0,0,0,0,0,0,0,0,0,80,3.1,,XC-72R,30,230,none,1,0,0,,,0,ethylene glycol,1,0,0,0,10,25,0,0,0,55,225,0.409090909,,,,,,,0.4286,10,0.043,1,20,nafion 112,50,130,3,,100,1,35,150,1500,1,10,150,1500,0,,0.21,382.83,382.83,0,0.96,0.78,0.74,0.7,0.655,0.62,0.565,0.53,0.47,0.425,0.38283,0.34565,0.31262,0.28308,0.25651,0.23249,0.21065,0.19073,0.17247,0.15567,0.14017,0.12583,0.11251,0.10012,0.08855,0.07773,0.06759,0.05807,0.0491,0.04065,0.03268,78,148,210,262,310,339,371,376,382.5,382.83,380.215,375.144,368.004,359.114,348.735,337.04,324.241,310.446,295.773,280.34,264.243,247.522,230.276,212.52,194.325,175.734,156.789,137.48,117.885,98.04,382.83,0.112321396,15,0.959200574,0.174148356,2003.174148
Low Pt loading high performance cathodes for PEM fuel cells,Zhigang Qi,United States,H Power Corporation,2003,Pt/C,100,0,0,0,0,0,0,0,0,0,0,0,0,0,0,0,0,0,0,0,20,0,0,0,0,0,0,0,0,0,80,3.1,,XC-72R,30,230,none,1,0,0,,,0,ethylene glycol,1,0,0,0,10,25,0,0,0,55,225,0.409090909,,,,,,,0.4286,10,0.022,1,20,nafion 112,50,130,3,,100,1,35,150,1500,1,10,150,1500,0,,0.21,250,250,0,0.91,0.76,0.71,0.65,0.575,0.5,0.4,0.30909,0.23333,0.16923,0.11429,0.06667,0.025,0.01,0.01,0.01,0.01,0.01,0.01,0.01,0.01,0.01,0.01,0.01,0.01,0.01,0.01,0.01,0.01,0.01,0.01,76,142,195,230,250,240,216.363,186.664,152.307,114.29,73.337,30,13,14,15,16,17,18,19,20,21,22,23,24,25,26,27,28,29,30,250,0.088,16,0.981229,0.207982049,2003.207982
Nonalloyed Carbon-Supported PtRu Catalysts for PEMFC Applications,F.A.de Brujin,Netherlands,Energy Research Centre of the Netherlands,2004,PtRu/C,50,0,0,0,50,0,0,0,0,0,0,0,0,0,0,0,0,0,0,0,20,0,0,0,0,0,0,0,0,0,80,3.1,,XC-72R,30,230,none,1,0,0,,,0,formaldehyde,0,0,0,1,7,25,0,0,0,55,225,0.409090909,,,,,,,0.5426,7,0.35,0.35,,nafion 105,125,130,1.5,4,100,1,80,,,,,0,0,0.15,,0.21,414,414,0,0.96,0.8,0.75,0.71,0.67,0.64,0.6,0.56,0.51,0.46,0.41,0.3633,0.32239,0.28625,0.2541,0.2253,0.19936,0.17588,0.15452,0.13501,0.11711,0.10063,0.08542,0.07132,0.05823,0.04604,0.03465,0.024,0.01401,0.01,0.01,80,150,213,268,320,360,392,408,414,410,399.63,386.868,372.125,355.74,337.95,318.976,298.996,278.136,256.519,234.22,211.323,187.924,164.036,139.752,115.1,90.09,64.8,39.228,29,30,414,0.845410628,17,0.228894826,-0.074249141,2003.925751
High-Performance PEMFCs at Elevated Temperatures Using Nafion 112 Membranes,Ying Song,United States,University of Texas at Austin,2005,Pt/C,100,0,0,0,0,0,0,0,0,0,0,0,0,0,0,0,0,0,0,0,46.5,0,0,0,0,0,0,0,0,0,53.5,3.1,,XC-72R,30,230,none,1,0,0,,,0,ethylene glycol,1,0,0,0,10,25,0,0,0,61.7,217,0.351701783,,,,,,,0.33,25,0.5,0.4,65,nafion 112,50,,,,100,0,80,,,,,0,0,0,,0.21,742,742,1,0.98,0.8,0.77,0.75,0.71,0.69,0.67,0.66,0.64,0.63,0.62,0.6,0.59,0.57,0.53,0.49238,0.45898,0.42914,0.4023,0.37805,0.35602,0.33592,0.31751,0.30059,0.28497,0.27052,0.25711,0.24463,0.23299,0.2221,0.2119,80,154,225,284,345,402,462,512,567,620,660,708,741,742,738.57,734.368,729.538,724.14,718.295,712.04,705.432,698.522,691.357,683.928,676.3,668.486,660.501,652.372,644.09,635.7,742,0.673854447,18,0.281866286,-0.057730628,2004.942269
PtCo/C cathode catalyst for improved durability in PEMFCs,PingYu,United States,Hamilton Sunstrand Space Syst Int,2005,PtCo/C,71.52913571,0,0,0,0,0,28.47086429,0,0,0,0,0,0,0,0,0,0,0,0,0,52.1,0,0,0,0,0,0,0,0,0,47.9,4.55,,EC300,40,875,none,1,0,0,,,0,none,0,1,0,0,7,900,2,0,1,42,180,0.428571429,,,,,,,0.4286,25,0.4,0.4,46.5,nafion 112,50,,,,100,0,65,500,3000,,,0,0,0.1,,0.21,1226.55,1226.55,1,0.97,0.85,0.82,0.78,0.76,0.74,0.72,0.69,0.66,0.64,0.62,0.60086,0.58328,0.5671,0.55214,0.53827,0.52539,0.51338,0.50216,0.49166,0.4818,0.47254,0.46382,0.45559,0.44781,0.44045,0.43347,0.42685,0.42055,0.41456,0.40885,85,164,234,304,370,432,483,528,576,620,660.946,699.936,737.23,772.996,807.405,840.624,872.746,903.888,934.154,963.6,992.334,1020.404,1047.857,1074.744,1101.125,1127.022,1152.495,1177.54,1202.224,1226.55,1226.55,0.326117973,19,0.274726302,-0.059858059,2004.940142
Novel carbon aerogel-supported catalysts for PEM fuel cell application,A.Smirnova,United States,University of Connecticut,2005,Aerogel supported Pt,100,0,0,0,0,0,0,0,0,0,0,0,0,0,0,0,0,0,0,0,37,0,0,0,0,0,0,0,0,0,63,3.9,,carbon aerogel,,250,none,1,0,0,300,,0,ethylene glycol,1,0,0,0,10,25,0,0,0,71,217,0.305633803,,,,,,,0.33,6.25,0.2,0.2,35,nafion 117,175,,5,7,100,0,80,,,,,0,0,0,,0.21,621.03,621.03,0,0.95,0.7,0.66,0.63,0.61,0.6,0.58,0.55,0.53,0.5,0.47156,0.44592,0.4227,0.40157,0.38225,0.36452,0.3482,0.33312,0.31915,0.30617,0.29407,0.28277,0.2722,0.26228,0.25296,0.24419,0.23591,0.22808,0.22068,0.21366,0.20701,70,132,189,244,300,348,385,424,450,471.56,490.512,507.24,522.041,535.15,546.78,557.12,566.304,574.47,581.723,588.14,593.817,598.84,603.244,607.104,610.475,613.366,615.816,617.904,619.614,621.03,621.03,0.322045634,20,0.130564576,-0.112372631,2004.887627
High performance polymer electrolyte fuel cells with ultra-low Pt loading electrodes prepared by dual ion-beam assisted deposition,Sanjeev Mukerjee,United States,Northeastern University,2006,Pt/C,100,0,0,0,0,0,0,0,0,0,0,0,0,0,0,0,0,0,0,0,100,0,0,0,0,0,0,0,0,0,0,3.1,,home-made carbon,,,none,1,0,0,,,0,dual ion-beam assisted deposition,0,0,0,0,7,25,0,0,0,18,701.9,3.899444444,,,,,,,0.4286,5,0.24,0.24,1,nafion 112,50,115,7.5,1.3,100,1,80,675,525,4.5,3.5,675,525,0.3445,,0.21,1155,1155,1,0.98,0.91,0.88,0.84,0.83,0.81,0.8,0.795,0.78,0.76,0.74,0.72,0.71,0.7,0.68,0.66,0.64,0.62,0.6,0.59,0.57,0.55,0.51,0.5,0.48,0.45,0.425,0.4,0.38,0.35,0.32156,91,176,252,332,405,480,556.5,624,684,740,792,852,910,952,990,1024,1054,1080,1121,1140,1155,1122,1150,1152,1125,1105,1080,1064,1015,964.68,1155,0.207792208,21,0.530939576,0.007763192,2006.007763
The preparation of Pt/C catalysts using various carbon materials for the cathode of PEMFC,Jin-Nam Park,Korea,LG Chem,2006,Pt/C,100,0,0,0,0,0,0,0,0,0,0,0,0,0,0,0,0,0,0,0,60,0,0,0,0,0,0,0,0,0,40,3.4,,XC-72R,30,230,none,1,0,0,90,,0,ethylene glycol,1,0,0,0,10,25,0,0,0,88,180,0.204545455,,,,,,,,6.25,0.2,0.4,60,nafion 112,50,140,2,16,100,1,70,300,1000,,,0,0,0,,0.21,432,432,0,0.8,0.76,0.73,0.71,0.68,0.66,0.63,0.58,0.54,0.45,0.4,0.3533,0.31239,0.27625,0.2441,0.2153,0.18936,0.16588,0.14452,0.12501,0.10711,0.09063,0.07542,0.06132,0.04823,0.03604,0.02465,0.014,0.01,0.01,0.01,76,146,213,272,330,378,406,432,405,400,388.63,374.868,359.125,341.74,322.95,302.976,281.996,260.136,237.519,214.22,190.323,165.924,141.036,115.752,90.1,64.09,37.8,28,29,30,432,0.462962963,22,0.417378198,-0.020860527,2005.979139
The preparation of Pt/C catalysts using various carbon materials for the cathode of PEMFC,Jin-Nam Park,Korea,LG Chem,2006,Pt/C,100,0,0,0,0,0,0,0,0,0,0,0,0,0,0,0,0,0,0,0,60,0,0,0,0,0,0,0,0,0,40,2.3,,EC300,40,875,none,1,0,0,90,,0,ethylene glycol,1,0,0,0,10,25,0,0,0,88,180,0.204545455,,,,,,,,6.25,0.2,0.4,60,nafion 112,50,140,2,16,100,1,70,300,1000,,,0,0,0,,0.21,493.22,493.22,0,0.82,0.78,0.76,0.73,0.7,0.67,0.63,0.6,0.56,0.52,0.48,0.44238,0.40898,0.37914,0.3523,0.32805,0.30602,0.28592,0.26751,0.25059,0.23497,0.22052,0.20711,0.19463,0.18299,0.1721,0.1619,0.15232,0.1433,0.13481,0.12679,78,152,219,280,335,378,420,448,468,480,486.618,490.776,492.882,493.22,492.075,489.632,486.064,481.518,476.121,469.94,463.092,455.642,447.649,439.176,430.25,420.94,411.264,401.24,390.949,380.37,493.22,0.40549856,23,0.350994628,-0.038263656,2005.961736
The preparation of Pt/C catalysts using various carbon materials for the cathode of PEMFC,Jin-Nam Park,Korea,LG Chem,2006,Pt/C,100,0,0,0,0,0,0,0,0,0,0,0,0,0,0,0,0,0,0,0,60,0,0,0,0,0,0,0,0,0,40,1.6,,EC600,34,1400,none,1,0,0,90,,0,ethylene glycol,1,0,0,0,10,25,0,0,0,88,180,0.204545455,,,,,,,,6.25,0.2,0.4,60,nafion 112,50,140,2,16,100,1,70,300,1000,,,0,0,0,,0.21,558.957,558.957,0,0.83,0.8,0.77,0.74,0.72,0.69,0.66,0.63,0.59,0.56,0.49,0.46,0.43156,0.40592,0.3827,0.36157,0.34225,0.32452,0.3082,0.29312,0.27915,0.26617,0.25407,0.24277,0.2322,0.22228,0.21296,0.20419,0.19591,0.18808,0.18068,80,154,222,288,345,396,441,472,504,490,506,517.872,527.696,535.78,542.355,547.6,551.684,554.76,556.928,558.3,558.957,558.954,558.371,557.28,555.7,553.696,551.313,548.548,545.432,542.04,558.957,0.357809277,24,0.159367331,-0.099706149,2005.900294
High performance polymer electrolyte fuel cells with ultra-low Pt loading electrodes prepared by dual ion-beam assisted deposition,Sanjeev Mukerjee,United States,Northeastern University,2006,Pt/C,100,0,0,0,0,0,0,0,0,0,0,0,0,0,0,0,0,0,0,0,100,0,0,0,0,0,0,0,0,0,0,3.1,,home-made carbon,,,none,1,0,0,,,0,dual ion-beam assisted deposition,0,0,0,0,7,25,0,0,0,22.6,747.8,3.308849558,,,,,,,0.4286,5,0.16,0.16,1,nafion 112,50,115,7.5,1.3,100,1,80,675,525,4.5,3.5,675,525,0.3445,,0.21,1140.93,1140.93,1,0.96,0.88,0.84,0.81,0.8,0.77,0.75,0.73,0.71,0.7,0.696,0.685,0.66,0.63,0.62,0.6,0.58,0.576,0.56,0.54,0.52,0.5,0.49,0.48,0.46,0.45,0.425,0.41,0.4,0.39,0.38031,88,168,243,320,385,450,511,568,630,696,753.5,792,819,868,900,928,979.2,1008,1026,1040,1050,1078,1104,1104,1125,1105,1107,1120,1131,1140.93,1140.93,0.140236474,25,0.575695435,0.019089338,2006.019089
Effects of sputtering parameters on the performance of electrodes fabricated for proton exchange membrane fuel cells,Kuo-Lin Huang,taiwan,National Pingtung University ofScience and Technology,2006,Pt/C,100,0,0,0,0,0,0,0,0,0,0,0,0,0,0,0,0,0,0,0,20,0,0,0,0,0,0,0,0,0,80,3.1,,home-made carbon,56,,none,1,0,0,25,0,0,Sputter,0,0,0,0,7,25,0,0,0,5.3,225,4.245283019,,,,,,,,5,0.1,0.4,,nafion 117,175,120,1,45.36,100,1,65,,,,,0,0,0,,0.21,315,315,0,0.965,0.79,0.74,0.69,0.64,0.58,0.52,0.45,0.38,0.32,0.26431,0.2161,0.17394,0.13677,0.10375,0.07423,0.04766,0.02364,0.01,0.01,0.01,0.01,0.01,0.01,0.01,0.01,0.01,0.01,0.01,0.01,0.01,79,148,207,256,290,312,315,304,288,264.31,237.71,208.728,177.801,145.25,111.345,76.256,40.188,18,19,20,21,22,23,24,25,26,27,28,29,30,315,0.317460317,26,0.517196882,0.004311955,2006.004312
High performance polymer electrolyte fuel cells with ultra-low Pt loading electrodes prepared by dual ion-beam assisted deposition,Sanjeev Mukerjee,United States,Northeastern University,2006,Pt/C,100,0,0,0,0,0,0,0,0,0,0,0,0,0,0,0,0,0,0,0,100,0,0,0,0,0,0,0,0,0,0,9,,home-made carbon,,,none,1,0,0,,,0,dual ion-beam assisted deposition,0,0,0,0,7,25,0,0,0,36.3,894.7,2.464738292,,,,,,,0.4286,5,0.08,0.08,1,nafion 112,50,115,7.5,1.3,100,1,80,675,525,4.5,3.5,675,525,0.3445,,0.21,1140.93,1140.93,1,0.95,0.88,0.84,0.81,0.8,0.77,0.75,0.73,0.71,0.7,0.696,0.685,0.66,0.65,0.64,0.62,0.6,0.58,0.57,0.55,0.54,0.51,0.495,0.49,0.46,0.45,0.425,0.41,0.4,0.39,0.38031,88,168,243,320,385,450,511,568,630,696,753.5,792,845,896,930,960,986,1026,1045,1080,1071,1089,1127,1104,1125,1105,1107,1120,1131,1140.93,1140.93,0.070118237,27,0.896083639,0.125954728,2006.125955
Improving PEMFC Performance Using Low Equivalent Weight PFSA Ionomers and Pt-Co ¨M C Catalyst in the Cathode,"Xu, Hui",United States,University of Connecticut,2007,PtCo/C,75,0,0,0,0,0,25,0,0,0,0,0,0,0,0,0,0,0,0,0,53.2,0,0,0,0,0,0,0,0,0,46.8,4.4,,XC-72R,30,230,none,1,0,0,,,0,ethylene glycol,1,0,0,0,10,25,0,0,0,88,180,0.204545455,,,,,,,0.67,25,0.4,0.4,46.6,NTPA,30,,,,100,0,80,,,,,0,0,0.1,,0.21,441,441,0,0.93,0.79,0.75,0.7,0.65,0.62,0.6,0.57,0.54,0.49,0.44,0.3933,0.35239,0.31625,0.2841,0.2553,0.22936,0.20588,0.18452,0.16501,0.14711,0.13063,0.11542,0.10132,0.08823,0.07604,0.06465,0.054,0.04401,0.03462,0.02579,79,150,210,260,310,360,399,432,441,440,432.63,422.868,411.125,397.74,382.95,366.976,349.996,332.136,313.519,294.22,274.323,253.924,233.036,211.752,190.1,168.09,145.8,123.228,100.398,77.37,441,0.907029478,28,0.872623448,0.113888025,2007.113888
Improving PEMFC Performance Using Low Equivalent Weight PFSA Ionomers and Pt-Co ¨M C Catalyst in the Cathode,"Xu, Hui",United States,University of Connecticut,2007,PtCo/C,75,0,0,0,0,0,25,0,0,0,0,0,0,0,0,0,0,0,0,0,53.2,0,0,0,0,0,0,0,0,0,46.8,4.4,,XC-72R,30,230,none,1,0,0,,,0,ethylene glycol,1,0,0,0,10,25,0,0,0,88,180,0.204545455,,,,,,,0.1765,25,0.4,0.4,46.6,NTPA,30,,,,100,0,80,,,,,0,0,0.1,,0.21,617.472,617.472,0,0.92,0.76,0.73,0.69,0.655,0.64,0.62,0.6,0.58,0.57,0.54,0.52,0.5,0.47,0.44,0.41156,0.38592,0.3627,0.34157,0.32225,0.30452,0.2882,0.27312,0.25915,0.24617,0.23407,0.22277,0.2122,0.20228,0.19296,0.18419,76,146,207,262,320,372,420,464,513,540,572,600,611,616,617.34,617.472,616.59,614.826,612.275,609.04,605.22,600.864,596.045,590.808,585.175,579.202,572.94,566.384,559.584,552.57,617.472,0.647802653,29,0.964077511,0.180009918,2007.18001
Improving PEMFC Performance Using Low Equivalent Weight PFSA Ionomers and Pt-Co ¨M C Catalyst in the Cathode,"Xu, Hui",United States,University of Connecticut,2007,PtCo/C,75,0,0,0,0,0,25,0,0,0,0,0,0,0,0,0,0,0,0,0,53.2,0,0,0,0,0,0,0,0,0,46.8,4.4,,XC-72R,30,230,none,1,0,0,,,0,ethylene glycol,1,0,0,0,10,25,0,0,0,88,180,0.204545455,,,,,,,0.5385,25,0.4,0.4,46.6,NTPA,30,,,,100,0,80,,,,,0,0,0.1,,0.21,852.57,852.57,1,0.96,0.79,0.77,0.73,0.7,0.67,0.67,0.65,0.64,0.63,0.62,0.6,0.59,0.57,0.54,0.51156,0.48592,0.4627,0.44157,0.42225,0.40452,0.3882,0.37312,0.35915,0.34617,0.33407,0.32277,0.3122,0.30228,0.29296,0.28419,79,154,219,280,335,402,455,512,567,620,660,708,741,756,767.34,777.472,786.59,794.826,802.275,809.04,815.22,820.864,826.045,830.808,835.175,839.202,842.94,846.384,849.584,852.57,852.57,0.469169687,30,0.477125764,-0.005736866,2006.994263
Improving PEMFC Performance Using Low Equivalent Weight PFSA Ionomers and Pt-Co ¨M C Catalyst in the Cathode,"Xu, Hui",United States,University of Connecticut,2007,PtCo/C,75,0,0,0,0,0,25,0,0,0,0,0,0,0,0,0,0,0,0,0,53.2,0,0,0,0,0,0,0,0,0,46.8,4.4,,XC-72R,30,230,none,1,0,0,,,0,ethylene glycol,1,0,0,0,10,25,0,0,0,88,180,0.204545455,,,,,,,0.3333,25,0.4,0.4,46.6,NTPA,30,,,,100,0,80,,,,,0,0,0.1,,0.21,1271.28,1271.28,1,0.93,0.78,0.76,0.71,0.68,0.67,0.65,0.64,0.63,0.61,0.59,0.57,0.56,0.54,0.53,0.52031,0.51119,0.5026,0.49449,0.48683,0.47957,0.47269,0.46615,0.45994,0.45403,0.44839,0.44301,0.43787,0.43296,0.42826,0.42376,78,152,213,272,335,390,448,504,549,590,627,672,702,742,780.465,817.904,854.42,890.082,924.977,959.14,992.649,1025.53,1057.862,1089.672,1120.975,1151.826,1182.249,1212.288,1241.954,1271.28,1271.28,0.314643509,31,0.367945004,-0.0337301,2006.96627
Improving PEMFC Performance Using Low Equivalent Weight PFSA Ionomers and Pt-Co ¨M C Catalyst in the Cathode,"Xu, Hui",United States,University of Connecticut,2007,PtCo/C,75,0,0,0,0,0,25,0,0,0,0,0,0,0,0,0,0,0,0,0,53.2,0,0,0,0,0,0,0,0,0,46.8,4.4,,XC-72R,30,230,none,1,0,0,,,0,ethylene glycol,1,0,0,0,10,25,0,0,0,88,180,0.204545455,,,,,,,0.4706,25,0.4,0.4,46.6,NTPA,30,,,,100,0,80,,,,,0,0,0.1,,0.21,1421.28,1421.28,1,0.93,0.79,0.76,0.74,0.71,0.68,0.68,0.67,0.66,0.65,0.64,0.62,0.61,0.59,0.58,0.57031,0.56119,0.5526,0.54449,0.53683,0.52957,0.52269,0.51615,0.50994,0.50403,0.49839,0.49301,0.48787,0.48296,0.47826,0.47376,79,152,222,284,340,408,469,528,585,640,682,732,767,812,855.465,897.904,939.42,980.082,1019.977,1059.14,1097.649,1135.53,1172.862,1209.672,1245.975,1281.826,1317.249,1352.288,1386.954,1421.28,1421.28,0.281436452,32,0.160265031,-0.099336921,2006.900663
Effect of platinum amount in carbon supported platinum catalyst on performance of polymer electrolyte membrane fuel cell,Yung-Eun Sung,Korea,Seoul National University,2007,Pt/C,100,0,0,0,0,0,0,0,0,0,0,0,0,0,0,0,0,0,0,0,20,0,0,0,0,0,0,0,0,0,80,3.4,,XC-72R,30,230,none,1,0,0,,,0,ethylene glycol,1,0,0,0,10,25,0,0,0,42.09,225,0.534568781,,,,,,,0.4286,5,0.2,0.2,20,nafion 112,50,,,,100,0,70,225,300,1.5,2,225,300,0,,0.21,576,576,0,0.9,0.79,0.74,0.7,0.67,0.65,0.625,0.605,0.58,0.56,0.54,0.52,0.48,0.44,0.38,0.32431,0.2761,0.23394,0.19677,0.16375,0.13423,0.10766,0.08364,0.06182,0.0419,0.02364,0.01,0.01,0.01,0.01,0.01,79,148,210,268,325,375,423.5,464,504,540,572,576,572,532,486.465,441.76,397.698,354.186,311.125,268.46,226.086,184.008,142.186,100.56,59.1,26,27,28,29,30,576,0.347222222,33,0.010087357,-0.232308262,2006.767692
Effect of platinum amount in carbon supported platinum catalyst on performance of polymer electrolyte membrane fuel cell,Yung-Eun Sung,Korea,Seoul National University,2007,Pt/C,100,0,0,0,0,0,0,0,0,0,0,0,0,0,0,0,0,0,0,0,40,0,0,0,0,0,0,0,0,0,60,4,,XC-72R,30,230,none,1,0,0,,,0,ethylene glycol,1,0,0,0,10,25,0,0,0,33.4,217,0.649700599,,,,,,,0.4286,5,0.2,0.2,40,nafion 112,50,,,,100,0,70,225,300,1.5,2,225,300,0,,0.21,588,588,0,0.95,0.8,0.73,0.7,0.675,0.65,0.63,0.61,0.58,0.57,0.55,0.53,0.49,0.45,0.4,0.3533,0.31239,0.27625,0.2441,0.2153,0.18936,0.16588,0.14452,0.12501,0.10711,0.09063,0.07542,0.06132,0.04823,0.03604,0.02465,80,146,210,270,325,378,427,464,513,550,583,588,585,560,529.95,499.824,469.625,439.38,409.07,378.72,348.348,317.944,287.523,257.064,226.575,196.092,165.564,135.044,104.516,73.95,588,0.340136054,34,0.216620204,-0.078365869,2006.921634
Self-Assembled Pt/Mesoporous Silica-Carbon Electrocatalysts for Elevated-Temperature Polymer Electrolyte Membrane Fuel Cells,San Ping Jiang,Singapore,Nanyang Technological UniVersity,2008,Pt/mesoSiO2-carbon,100,0,0,0,0,0,0,0,0,0,0,0,0,0,0,0,0,0,0,0,30,0,0,0,0,0,0,0,0,0,70,3.9,,CNTs,,365,nanowire,0,1,0,198,30,1,ethylene glycol,1,0,0,0,10,25,0,0,0,151,217,0.143708609,,,,,,,0.5,4,0.4,0.2,,nafion 112,50,125,1.5,10,100,1,70,300,2000,,,0,0,0,,0.21,520,520,0,0.94,0.79,0.75,0.72,0.68,0.65,0.63,0.6,0.58,0.55,0.52,0.47,0.43,0.39238,0.35898,0.32914,0.3023,0.27805,0.25602,0.23592,0.21751,0.20059,0.18497,0.17052,0.15711,0.14463,0.13299,0.1221,0.1119,0.10232,0.0933,79,150,216,272,325,378,420,464,495,520,517,516,510.094,502.572,493.71,483.68,472.685,460.836,448.248,435.02,421.239,406.934,392.196,377.064,361.575,345.774,329.67,313.32,296.728,279.9,520,0.769230769,35,0.89864428,0.12738645,2008.127386
An inorganic/organic self-humidifying composite membranes for proton exchange membrane fuel cell application,Huamin Zhang,China,Dalian Institute of Chemical Physics£¬Chinese Academy of Sciences,2008,Pt/C,100,0,0,0,0,0,0,0,0,0,0,0,0,0,0,0,0,0,0,0,46.6,0,0,0,0,0,0,0,0,0,53.4,3.9,,home-made carbon,,,none,1,0,0,,,0,ethylene glycol,1,0,0,0,10,25,0,0,0,61.7,217,0.351701783,,,,,,,1,5,0.4,0.4,46.6,SPEEK/Pt-Cs2.5,24,160,2,10,0,1,60,,,,,0,0,0.2,,0.21,540,540,0,0.97,0.86,0.81,0.78,0.76,0.74,0.71,0.68,0.66,0.6,0.54,0.425,0.32,0.22476,0.14572,0.07907,0.0221,0.01,0.01,0.01,0.01,0.01,0.01,0.01,0.01,0.01,0.01,0.01,0.01,0.01,0.01,86,162,234,304,370,426,476,528,540,540,467.5,384,292.188,204.008,118.605,35.36,17,18,19,20,21,22,23,24,25,26,27,28,29,30,540,0.740740741,36,0.021953127,-0.201498469,2007.798502
Hollow Macroporous Core/Mesoporous Shell Carbon with a Tailored Structure as a Cathode Electrocatalyst Support for Proton Exchange Membrane Fuel Cells,Jong-Sung Yu,Korea,Hannam University,2008,100,100,0,0,0,0,0,0,0,0,0,0,0,0,0,0,0,0,0,0,0,20,0,0,0,0,0,0,0,0,0,80,2.3,,home-made carbon,360,,core-shell,0,0,1,,720,0,NaBH4,0,0,1,0,7,25,0,0,0,106,225,0.212264151,,,,,,,0.33,6.25,0.2,0.2,20,nafion 112,50,,,,100,1,60,,,,,0,0,0,,0.21,228,228,0,0.99,0.75,0.65,0.58,0.5,0.44,0.38,0.32,0.25,0.2,0.15,0.1033,0.06239,0.02625,0.01,0.01,0.01,0.01,0.01,0.01,0.01,0.01,0.01,0.01,0.01,0.01,0.01,0.01,0.01,0.01,0.01,75,130,174,200,220,228,224,200,180,150,113.63,74.868,34.125,14,15,16,17,18,19,20,21,22,23,24,25,26,27,28,29,30,228,0.877192982,37,0.185095515,-0.089611559,2007.910388
Modified Decal Method and Its Related Study of Microporous Layer in PEM Fuel Cells,Yung-Eun Sung,Korea,Seoul National University,2008,100,100,0,0,0,0,0,0,0,0,0,0,0,0,0,0,0,0,0,0,0,40,0,0,0,0,0,0,0,0,0,60,3.9,,XC-72R,30,230,none,1,0,0,198,1.6,1,ethylene glycol,1,0,0,0,10,25,0,0,0,61.7,217,0.351701783,,,,,,,,5,0.15,0.15,40,nafion 112,50,130,2,25,100,1,70,,,,,0,0,0,,0.21,810,810,1,0.9,0.8,0.76,0.72,0.7,0.68,0.66,0.64,0.63,0.62,0.6,0.58,0.56,0.54,0.525,0.51,0.49,0.47,0.45,0.42,0.39,0.36,0.325,0.27,0.2188,0.17421,0.13503,0.10033,0.06939,0.04162,0.01657,80,152,216,280,340,396,448,504,558,600,638,672,702,735,765,784,799,810,798,780,756,715,621,525.12,435.525,351.078,270.891,194.292,120.698,49.71,810,0.185185185,38,0.803215449,0.085316267,2008.085316
Durability study of Pt¨CPd/C as PEMFC cathode catalyst,Zhigang Shao,china,Dalian Institute of Chemical Physics£¬Chinese Academy of Sciences,2009,Pt3Pd/S770,75,25,0,0,0,0,0,0,0,0,0,0,0,0,0,0,0,0,0,0,50,0,0,0,0,0,0,0,0,0,50,2.97,,S770,,,none,1,0,0,130,180,0,ethylene glycol,1,0,0,0,12,25,0,0,0,61.7,217,0.351701783,,,,,,,,5,0.5,0.5,,nafion 115,125,,,,100,1,85,,,,,0,0,0.2,,0.21,348.211,348.211,0,0.95,0.805,0.755,0.72,0.485,0.455,0.425,0.385,0.36,0.33619,0.31455,0.29478,0.27667,0.26,0.24462,0.23037,0.21714,0.20483,0.19333,0.18258,0.1725,0.16303,0.15412,0.14571,0.13754,0.12981,0.1225,0.11557,0.10899,0.10273,0.09677,80.5,151,216,194,227.5,255,269.5,288,302.571,314.55,324.258,332.004,338,342.468,345.555,347.424,348.211,347.994,346.902,345,342.363,339.064,335.133,330.096,324.525,318.5,312.039,305.172,297.917,290.31,348.211,1.435910985,39,0.61333277,0.028801604,2009.028802
Durability study of Pt¨CPd/C as PEMFC cathode catalyst,Zhigang Shao,china,Dalian Institute of Chemical Physics£¬Chinese Academy of Sciences,2009,TKK46.6%,100,0,0,0,0,0,0,0,0,0,0,0,0,0,0,0,0,0,0,0,46.6,0,0,0,0,0,0,0,0,0,53.4,2.51,,TKK,,,none,1,0,0,130,180,0,ethylene glycol,1,0,0,0,10,25,0,0,0,61.7,217,0.351701783,,,,,,,,5,0.5,0.5,,nafion 115,125,,,,100,1,85,,,,,0,0,0.2,,0.21,402.5,402.5,0,0.98,0.8,0.75,0.71,0.68,0.65,0.61,0.575,0.5,0.43098,0.37215,0.3214,0.27719,0.23831,0.20387,0.17315,0.14556,0.12066,0.09808,0.07749,0.05866,0.04136,0.02541,0.01066,0.01,0.01,0.01,0.01,0.01,0.01,0.01,80,150,213,272,325,366,402.5,400,387.882,372.15,353.54,332.628,309.803,285.418,259.725,232.896,205.122,176.544,147.231,117.32,86.856,55.902,24.518,24,25,26,27,28,29,30,402.5,1.242236025,40,0.699881195,0.052405885,2009.052406
Hierarchical nanostructured hollow spherical carbon with mesoporous shell as a unique cathode catalyst support in proton exchange membrane fuel cell,jong sung yi,Korea,Korea University,2009,Pt (60 wt%)/HCMSC,100,0,0,0,0,0,0,0,0,0,0,0,0,0,0,0,0,0,0,0,60,0,0,0,0,0,0,0,0,0,40,3.3,,home-made carbon,,1238,none,1,0,0,198,1.67,1,ethylene glycol,1,0,0,0,10.6,25,0,0,0,88,180,0.204545455,,,,,,,0.333,6.25,0.2,0.4,20,nafion 112,50,,,,100,1,60,,,,,0,0,0,,0.21,240,240,0,0.91,0.715,0.65,0.59,0.52,0.45,0.4,0.34,0.28,0.215,0.155,0.09931,0.0511,0.01,0.01,0.01,0.01,0.01,0.01,0.01,0.01,0.01,0.01,0.01,0.01,0.01,0.01,0.01,0.01,0.01,0.01,71.5,130,177,208,225,240,238,224,193.5,155,109.241,61.32,13,14,15,16,17,18,19,20,21,22,23,24,25,26,27,28,29,30,240,0.833333333,41,0.12152237,-0.116741024,2008.883259
High-performance core¨Cshell PdPt@Pt/C catalysts via decorating PdPt alloy cores with Pt,Shi-Jun Liao,China,South China University of Technology,2009,PdPt@Pt/C,34.8,65.2,0,0,0,0,0,0,0,0,0,0,0,0,0,0,0,0,0,0,23,0,0,0,0,0,0,0,0,0,77,4.5,,XC-72R,30,230,core-shell,0,0,1,160,480,0,ethylene glycol,1,0,0,0,10,25,0,0,0,301.6,225,0.074602122,,,,,,,,,0.04,0.12,,,,,,,,1,60,,,,,0,0,0,701,0.21,489.6,489.6,0,0.953,0.807,0.754,0.725,0.696,0.661,0.637,0.602,0.579,0.544,0.485,0.415,0.374,0.298,0.22809,0.16857,0.11727,0.0726,0.03336,0.01,0.01,0.01,0.01,0.01,0.01,0.01,0.01,0.01,0.01,0.01,0.01,80.7,150.8,217.5,278.4,330.5,382.2,421.4,463.2,489.6,485,456.5,448.8,387.4,319.326,252.855,187.632,123.42,60.048,19,20,21,22,23,24,25,26,27,28,29,30,489.6,0.081699346,42,0.915968394,0.137845384,2009.137845
Effect of ionomer content and relative humidity on polymer electrolyte membrane fuel cell (PEMFC) performance of membrane-electrode assemblies (MEAs) prepared by decal transfer method,Jong Hyun Jang,Korea,Korea Institute of Science and Technology,2010,100,100,0,0,0,0,0,0,0,0,0,0,0,0,0,0,0,0,0,0,0,45.6,0,0,0,0,0,0,0,0,0,54.4,3.9,,XC-72R,30,230,none,1,0,0,198,1.6,1,ethylene glycol,1,0,0,0,10,25,0,0,0,61.7,217,0.351701783,,,,,,,0.43,25,0.42,0.42,45.6,nafion 212,50,140,4,,25,0,65,225,300,1.5,2,225,300,0,,0.21,416,416,0,1.1,0.8,0.73,0.69,0.67,0.61,0.58,0.55,0.52,0.46,0.41,0.31,0.22,0.1378,0.06871,0.01,0.01,0.01,0.01,0.01,0.01,0.01,0.01,0.01,0.01,0.01,0.01,0.01,0.01,0.01,0.01,80,146,207,268,305,348,385,416,414,410,341,264,179.14,96.194,15,16,17,18,19,20,21,22,23,24,25,26,27,28,29,30,416,1.009615385,43,0.565803753,0.01657007,2010.01657
Effect of ionomer content and relative humidity on polymer electrolyte membrane fuel cell (PEMFC) performance of membrane-electrode assemblies (MEAs) prepared by decal transfer method,Jong Hyun Jang,Korea,Korea Institute of Science and Technology,2010,100,100,0,0,0,0,0,0,0,0,0,0,0,0,0,0,0,0,0,0,0,45.6,0,0,0,0,0,0,0,0,0,54.4,3.9,,XC-72R,30,230,none,1,0,0,198,1.6,1,ethylene glycol,1,0,0,0,10,25,0,0,0,61.7,217,0.351701783,,,,,,,0.43,25,0.42,0.42,45.6,nafion 212,50,140,4,,40,0,65,225,300,1.5,2,225,300,0,,0.21,424,424,0,1.1,0.8,0.76,0.72,0.68,0.64,0.605,0.57,0.53,0.46,0.41,0.31,0.22,0.1378,0.06871,0.01,0.01,0.01,0.01,0.01,0.01,0.01,0.01,0.01,0.01,0.01,0.01,0.01,0.01,0.01,0.01,80,152,216,272,320,363,399,424,414,410,341,264,179.14,96.194,15,16,17,18,19,20,21,22,23,24,25,26,27,28,29,30,424,0.990566038,44,0.505093055,0.001276674,2010.001277
Effect of ionomer content and relative humidity on polymer electrolyte membrane fuel cell (PEMFC) performance of membrane-electrode assemblies (MEAs) prepared by decal transfer method,Jong Hyun Jang,Korea,Korea Institute of Science and Technology,2010,100,100,0,0,0,0,0,0,0,0,0,0,0,0,0,0,0,0,0,0,0,45.6,0,0,0,0,0,0,0,0,0,54.4,3.9,,XC-72R,30,230,none,1,0,0,198,1.6,1,ethylene glycol,1,0,0,0,10,25,0,0,0,61.7,217,0.351701783,,,,,,,0.43,25,0.42,0.42,45.6,nafion 212,50,140,4,,70,0,65,225,300,1.5,2,225,300,0,,0.21,440,440,0,1,0.83,0.77,0.73,0.69,0.66,0.63,0.59,0.55,0.46,0.38,0.30657,0.24428,0.19077,0.14432,0.10361,0.06763,0.03562,0.00694,0.01,0.01,0.01,0.01,0.01,0.01,0.01,0.01,0.01,0.01,0.01,0.01,83,154,219,276,330,378,413,440,414,380,337.227,293.136,248.001,202.048,155.415,108.208,60.554,12.492,19,20,21,22,23,24,25,26,27,28,29,30,440,0.954545455,45,0.278720517,-0.058664667,2009.941335
