Repository: ruiding-uchicago/Applying-Machine-Learning-to-Boost-the-Development-of-High-performance-Membrane-Electrode-Assembly

The code file was write in jupyter notebook and saved in the corresponding format of .ipynb. To run the code, we suggest users to install Anaconda 3 in windows 10 and install the following necessary python packages with the same or higher version to set up compatible environment:
Python 3.7
jupyter 1.0.0
keras 2.3.1
numpy 1.18.1
pandas 1.0.1
scikit-learn 0.22.1
matplotlib 3.1.3
deep-belief-network 1.0.3
tensorflow-gpu 1.14.0
seaborn 0.10.0
R-Studio 8.13.176095 (for apriori algorithm)
Please notice that the computing of artificial neural network was runned on GPU.

File: Others/databse_air.csv (part 2 of 7)
,organic reducing agent,pH,Annealing Temperature,Annealing Time/h,Atomosphere h2,Atomosphere inert,ECSA m2/g,Mass Activity mA mg-1,Specific Activity mA cm-2,Half wave potential £¨V vsRHE£©,Onset Potential £¨V vsRHE£©,ADT cycles,Reduce in half wave potential  mV,Reduce in MA/ mA mg-1,Reduce in SA/mA cm-2,I/C Ratio(ionomer/catalyst),Area cm2,Cathodic Loading Amount mgPt cm-2,Anodic Platinum Loading Amount mgPt cm-2,Anodic catalyst type x wt% Pt/C,Membrane,membrane thickness,Hot Press Temperature,Hot Press Time min,Hot Press Pressure Mpa,Humidity %,GDE for 1,celltemp,Flowing rate of H2 ml min-1,flowing rate of cathode gas(O2/air),stoichiometry/anode,stoichiometry/cathode,stoich to flow anode,stoich to flow cathode,Back Pressure Mpa,"Current decay at 0.6V(ma,cm2)",Cathode gas oxygen ratio,Maximum Power Density mW cm-2,MPD caculated,qualified,Open Circuit Voltage V,Voltage 100mA cm0,Voltage 200mA cm0,Voltage 300mA cm0,Voltage 400mA cm0,Voltage 500mA cm0,Voltage 600mA cm0,Voltage 700mA cm0,Voltage 800mA cm0,Voltage 900mA cm0,Voltage 1000mA cm0,Voltage 1100mA cm0,Voltage 1200mA cm0,Voltage 1300mA cm0,Voltage 1400mA cm0,Voltage 1500mA cm0,Voltage 1600mA cm0,Voltage 1700mA cm0,Voltage 1800mA cm0,Voltage 1900mA cm0,Voltage 2000mA cm0,Voltage 2100mA cm0,Voltage 2200mA cm0,Voltage 2300mA cm0,Voltage 2400mA cm0,Voltage 2500mA cm0,Voltage 2600mA cm0,Voltage 2700mA cm0,Voltage 2800mA cm0,Voltage 2900mA cm0,Voltage 3000mA cm0,,,,,,,,,,,,,,,,,,,,,,,,,,,,,,,,pt use,,Rand,Rand num,Year for plot
Effect of ionomer content and relative humidity on polymer electrolyte membrane fuel cell (PEMFC) performance of membrane-electrode assemblies (MEAs) prepared by decal transfer method,Jong Hyun Jang,Korea,Korea Institute of Science and Technology,2010,100,100,0,0,0,0,0,0,0,0,0,0,0,0,0,0,0,0,0,0,0,45.6,0,0,0,0,0,0,0,0,0,54.4,3.9,,XC-72R,30,230,none,1,0,0,198,1.6,1,ethylene glycol,1,0,0,0,10,25,0,0,0,61.7,217,0.351701783,,,,,,,0.43,25,0.42,0.42,45.6,nafion 212,50,140,4,,95,0,65,225,300,1.5,2,225,300,0,,0.21,456,456,0,1,0.83,0.79,0.75,0.71,0.68,0.65,0.61,0.57,0.45,0.34,0.24044,0.15815,0.08898,0.03004,0.01,0.01,0.01,0.01,0.01,0.01,0.01,0.01,0.01,0.01,0.01,0.01,0.01,0.01,0.01,0.01,83,158,225,284,340,390,427,456,405,340,264.484,189.78,115.674,42.056,15,16,17,18,19,20,21,22,23,24,25,26,27,28,29,30,456,0.921052632,46,0.015015226,-0.216968849,2009.783031
Effect of ionomer content and relative humidity on polymer electrolyte membrane fuel cell (PEMFC) performance of membrane-electrode assemblies (MEAs) prepared by decal transfer method,Jong Hyun Jang,Korea,Korea Institute of Science and Technology,2010,100,100,0,0,0,0,0,0,0,0,0,0,0,0,0,0,0,0,0,0,0,45.6,0,0,0,0,0,0,0,0,0,54.4,3.9,,XC-72R,30,230,none,1,0,0,198,1.6,1,ethylene glycol,1,0,0,0,10,25,0,0,0,61.7,217,0.351701783,,,,,,,0.25,25,0.415,0.415,45.6,nafion 212,50,140,4,,25,0,65,225,300,1.5,2,225,300,0,,0.21,280,280,0,0.98,0.65,0.62,0.57,0.54,0.5,0.45,0.4,0.35,0.28,0.23,0.1833,0.14239,0.10625,0.0741,0.0453,0.01936,0.01,0.01,0.01,0.01,0.01,0.01,0.01,0.01,0.01,0.01,0.01,0.01,0.01,0.01,65,124,171,216,250,270,280,280,252,230,201.63,170.868,138.125,103.74,67.95,30.976,17,18,19,20,21,22,23,24,25,26,27,28,29,30,280,1.482142857,47,0.785428318,0.079065839,2010.079066
Effect of ionomer content and relative humidity on polymer electrolyte membrane fuel cell (PEMFC) performance of membrane-electrode assemblies (MEAs) prepared by decal transfer method,Jong Hyun Jang,Korea,Korea Institute of Science and Technology,2010,100,100,0,0,0,0,0,0,0,0,0,0,0,0,0,0,0,0,0,0,0,45.6,0,0,0,0,0,0,0,0,0,54.4,3.9,,XC-72R,30,230,none,1,0,0,198,1.6,1,ethylene glycol,1,0,0,0,10,25,0,0,0,61.7,217,0.351701783,,,,,,,0.25,25,0.415,0.415,45.6,nafion 212,50,140,4,,40,0,65,225,300,1.5,2,225,300,0,,0.21,328,328,0,0.98,0.75,0.69,0.64,0.6,0.55,0.51,0.46,0.41,0.34,0.26,0.18657,0.12428,0.07077,0.02432,0.01,0.01,0.01,0.01,0.01,0.01,0.01,0.01,0.01,0.01,0.01,0.01,0.01,0.01,0.01,0.01,75,138,192,240,275,306,322,328,306,260,205.227,149.136,92.001,34.048,15,16,17,18,19,20,21,22,23,24,25,26,27,28,29,30,328,1.265243902,48,0.520309419,0.005093017,2010.005093
Effect of ionomer content and relative humidity on polymer electrolyte membrane fuel cell (PEMFC) performance of membrane-electrode assemblies (MEAs) prepared by decal transfer method,Jong Hyun Jang,Korea,Korea Institute of Science and Technology,2010,100,100,0,0,0,0,0,0,0,0,0,0,0,0,0,0,0,0,0,0,0,45.6,0,0,0,0,0,0,0,0,0,54.4,3.9,,XC-72R,30,230,none,1,0,0,198,1.6,1,ethylene glycol,1,0,0,0,10,25,0,0,0,61.7,217,0.351701783,,,,,,,0.25,25,0.415,0.415,45.6,nafion 212,50,140,4,,70,0,65,225,300,1.5,2,225,300,0,,0.21,376,376,0,0.98,0.79,0.72,0.67,0.64,0.6,0.56,0.52,0.47,0.4,0.33,0.2654,0.21007,0.16213,0.12021,0.08323,0.05037,0.02098,0.01,0.01,0.01,0.01,0.01,0.01,0.01,0.01,0.01,0.01,0.01,0.01,0.01,79,144,201,256,300,336,364,376,360,330,291.94,252.084,210.769,168.294,124.845,80.592,35.666,18,19,20,21,22,23,24,25,26,27,28,29,30,376,1.103723404,49,0.428867578,-0.017925796,2009.982074
Effect of ionomer content and relative humidity on polymer electrolyte membrane fuel cell (PEMFC) performance of membrane-electrode assemblies (MEAs) prepared by decal transfer method,Jong Hyun Jang,Korea,Korea Institute of Science and Technology,2010,100,100,0,0,0,0,0,0,0,0,0,0,0,0,0,0,0,0,0,0,0,45.6,0,0,0,0,0,0,0,0,0,54.4,3.9,,XC-72R,30,230,none,1,0,0,198,1.6,1,ethylene glycol,1,0,0,0,10,25,0,0,0,61.7,217,0.351701783,,,,,,,0.25,25,0.415,0.415,45.6,nafion 212,50,140,4,,95,0,65,225,300,1.5,2,225,300,0,,0.21,400,400,0,0.98,0.79,0.74,0.7,0.66,0.63,0.59,0.55,0.5,0.44,0.38,0.32431,0.2761,0.23394,0.19677,0.16375,0.13423,0.10766,0.08364,0.06182,0.0419,0.02364,0.01,0.01,0.01,0.01,0.01,0.01,0.01,0.01,0.01,79,148,210,264,315,354,385,400,396,380,356.741,331.32,304.122,275.478,245.625,214.768,183.022,150.552,117.458,83.8,49.644,22,23,24,25,26,27,28,29,30,400,1.0375,50,0.167432368,-0.096436146,2009.903564
Performance enhancement of air-breathing proton exchange membrane fuel cell through utilization of an effective self-humidifying platinum¨Ccarbon catalyst,Jianyi Lin,Singapore,Institute of Chemical Engineering and Sciences,2010,Pt/C-Com,100,0,0,0,0,0,0,0,0,0,0,0,0,0,0,0,0,0,0,0,40,0,0,0,0,0,0,0,0,0,60,4,,XC-72R,30,230,none,1,0,0,198,5,1,ethylene glycol,1,0,0,0,11,25,0,0,0,45.8,217,0.473799127,,,,,,,1,11,0.4,0.4,40,nafion 212,50,140,,5,60,1,25,,,,,,,0,,0.21,196,192,0,0.9,0.74,0.65,0.57,0.48,0.35,0.23331,0.13828,0.0594,0.01,0.01,0.01,0.01,0.01,0.01,0.01,0.01,0.01,0.01,0.01,0.01,0.01,0.01,0.01,0.01,0.01,0.01,0.01,0.01,0.01,0.01,,,,,,,,,,,,,,,,,,,,,,,,,,,,,,,,2.040816327,51,0.7411794,0.06469857,2010.064699
Performance enhancement of air-breathing proton exchange membrane fuel cell through utilization of an effective self-humidifying platinum¨Ccarbon catalyst,Jianyi Lin,Singapore,Institute of Chemical Engineering and Sciences,2010,Pt/CA-CB,100,0,0,0,0,0,0,0,0,0,0,0,0,0,0,0,0,0,0,0,40,0,0,0,0,0,0,0,0,0,60,3.9,,XC-72R,30,230,none,1,0,0,198,5,1,ethylene glycol,1,0,0,0,11,25,0,0,0,53.8,217,0.403345725,,,,,,,1,11,0.4,0.4,40,nafion 212,50,140,,5,60,1,25,,,,,,,0,,0.21,205,200,0,0.89,0.73,0.66,0.56,0.5,0.35,0.21637,0.10903,0.02091,0.01,0.01,0.01,0.01,0.01,0.01,0.01,0.01,0.01,0.01,0.01,0.01,0.01,0.01,0.01,0.01,0.01,0.01,0.01,0.01,0.01,0.01,,,,,,,,,,,,,,,,,,,,,,,,,,,,,,,,1.951219512,52,0.079072038,-0.141134105,2009.858866
Effect of ionomer content and relative humidity on polymer electrolyte membrane fuel cell (PEMFC) performance of membrane-electrode assemblies (MEAs) prepared by decal transfer method,Jong Hyun Jang,Korea,Korea Institute of Science and Technology,2010,100,100,0,0,0,0,0,0,0,0,0,0,0,0,0,0,0,0,0,0,0,45.6,0,0,0,0,0,0,0,0,0,54.4,3.9,,XC-72R,30,230,none,1,0,0,198,1.6,1,ethylene glycol,1,0,0,0,10,25,0,0,0,61.7,217,0.351701783,,,,,,,0.1088,25,0.352,0.352,45.6,nafion 212,50,140,4,,70,0,65,225,300,1.5,2,225,300,0,,0.21,276,276,0,0.93,0.77,0.73,0.66,0.58,0.52,0.46,0.38,0.27,0.17044,0.08815,0.01898,0.01,0.01,0.01,0.01,0.01,0.01,0.01,0.01,0.01,0.01,0.01,0.01,0.01,0.01,0.01,0.01,0.01,0.01,0.01,77,146,198,232,260,276,266,216,153.396,88.15,20.878,12,13,14,15,16,17,18,19,20,21,22,23,24,25,26,27,28,29,30,276,1.275362319,53,0.572739918,0.018335413,2010.018335
Effect of ionomer content and relative humidity on polymer electrolyte membrane fuel cell (PEMFC) performance of membrane-electrode assemblies (MEAs) prepared by decal transfer method,Jong Hyun Jang,Korea,Korea Institute of Science and Technology,2010,100,100,0,0,0,0,0,0,0,0,0,0,0,0,0,0,0,0,0,0,0,45.6,0,0,0,0,0,0,0,0,0,54.4,3.9,,XC-72R,30,230,none,1,0,0,198,1.6,1,ethylene glycol,1,0,0,0,10,25,0,0,0,61.7,217,0.351701783,,,,,,,0.1088,25,0.352,0.352,45.6,nafion 212,50,140,4,,40,0,65,225,300,1.5,2,225,300,0,,0.21,287,287,0,0.93,0.71,0.65,0.61,0.56,0.52,0.46,0.41,0.35,0.29431,0.2461,0.20394,0.16677,0.13375,0.10423,0.07766,0.05364,0.03182,0.0119,0.01,0.01,0.01,0.01,0.01,0.01,0.01,0.01,0.01,0.01,0.01,0.01,71,130,183,224,260,276,287,280,264.879,246.1,224.334,200.124,173.875,145.922,116.49,85.824,54.094,21.42,19,20,21,22,23,24,25,26,27,28,29,30,287,1.226480836,54,0.249075479,-0.067740195,2009.93226
Effect of ionomer content and relative humidity on polymer electrolyte membrane fuel cell (PEMFC) performance of membrane-electrode assemblies (MEAs) prepared by decal transfer method,Jong Hyun Jang,Korea,Korea Institute of Science and Technology,2010,100,100,0,0,0,0,0,0,0,0,0,0,0,0,0,0,0,0,0,0,0,45.6,0,0,0,0,0,0,0,0,0,54.4,3.9,,XC-72R,30,230,none,1,0,0,198,1.6,1,ethylene glycol,1,0,0,0,10,25,0,0,0,61.7,217,0.351701783,,,,,,,0.1088,25,0.352,0.352,45.6,nafion 212,50,140,4,,95,0,65,225,300,1.5,2,225,300,0,,0.21,294,294,0,0.93,0.77,0.73,0.68,0.62,0.56,0.49,0.41,0.3,0.20044,0.11815,0.04898,0.01,0.01,0.01,0.01,0.01,0.01,0.01,0.01,0.01,0.01,0.01,0.01,0.01,0.01,0.01,0.01,0.01,0.01,0.01,77,146,204,248,280,294,287,240,180.396,118.15,53.878,12,13,14,15,16,17,18,19,20,21,22,23,24,25,26,27,28,29,30,294,1.197278912,55,0.266012466,-0.062491792,2009.937508
Effect of ionomer content and relative humidity on polymer electrolyte membrane fuel cell (PEMFC) performance of membrane-electrode assemblies (MEAs) prepared by decal transfer method,Jong Hyun Jang,Korea,Korea Institute of Science and Technology,2010,100,100,0,0,0,0,0,0,0,0,0,0,0,0,0,0,0,0,0,0,0,45.6,0,0,0,0,0,0,0,0,0,54.4,3.9,,XC-72R,30,230,none,1,0,0,198,1.6,1,ethylene glycol,1,0,0,0,10,25,0,0,0,61.7,217,0.351701783,,,,,,,0.1088,25,0.352,0.352,45.6,nafion 212,50,140,4,,25,0,65,225,300,1.5,2,225,300,0,,0.21,352.066,352.066,0,0.93,0.54,0.47,0.44,0.41156,0.38592,0.3627,0.34157,0.32225,0.30452,0.2882,0.27312,0.25915,0.24617,0.23407,0.22277,0.2122,0.20228,0.19296,0.18419,0.17567,0.16763,0.16003,0.15283,0.146,0.13951,0.13334,0.12747,0.12187,0.11653,0.11142,54,94,132,164.624,192.96,217.62,239.099,257.8,274.068,288.2,300.432,310.98,320.021,327.698,334.155,339.52,343.876,347.328,349.961,351.34,352.023,352.066,351.509,350.4,348.775,346.684,344.169,341.236,337.937,334.26,352.066,0.999812535,56,0.228895246,-0.074249003,2009.925751
Effect of ionomer content and relative humidity on polymer electrolyte membrane fuel cell (PEMFC) performance of membrane-electrode assemblies (MEAs) prepared by decal transfer method,Jong Hyun Jang,Korea,Korea Institute of Science and Technology,2010,100,100,0,0,0,0,0,0,0,0,0,0,0,0,0,0,0,0,0,0,0,45.6,0,0,0,0,0,0,0,0,0,54.4,3.9,,XC-72R,30,230,none,1,0,0,198,1.6,1,ethylene glycol,1,0,0,0,10,25,0,0,0,61.7,217,0.351701783,,,,,,,0.6637,25,0.34,0.34,45.6,nafion 212,50,140,4,,95,0,65,225,300,1.5,2,225,300,0,,0.21,312,312,0,0.99,0.83,0.77,0.74,0.67,0.6,0.52,0.44,0.36,0.28657,0.22428,0.17077,0.12432,0.08361,0.04763,0.01562,0.01,0.01,0.01,0.01,0.01,0.01,0.01,0.01,0.01,0.01,0.01,0.01,0.01,0.01,0.01,83,154,222,268,300,312,308,288,257.913,224.28,187.847,149.184,108.693,66.682,23.43,16,17,18,19,20,21,22,23,24,25,26,27,28,29,30,312,1.08974359,57,0.698342893,0.051964043,2010.051964
Effect of ionomer content and relative humidity on polymer electrolyte membrane fuel cell (PEMFC) performance of membrane-electrode assemblies (MEAs) prepared by decal transfer method,Jong Hyun Jang,Korea,Korea Institute of Science and Technology,2010,100,100,0,0,0,0,0,0,0,0,0,0,0,0,0,0,0,0,0,0,0,45.6,0,0,0,0,0,0,0,0,0,54.4,3.9,,XC-72R,30,230,none,1,0,0,198,1.6,1,ethylene glycol,1,0,0,0,10,25,0,0,0,61.7,217,0.351701783,,,,,,,0.6637,25,0.34,0.34,45.6,nafion 212,50,140,4,,70,0,65,225,300,1.5,2,225,300,0,,0.21,336,336,0,0.99,0.83,0.77,0.74,0.67,0.62,0.56,0.48,0.4,0.32,0.23,0.1478,0.07871,0.01982,0.01,0.01,0.01,0.01,0.01,0.01,0.01,0.01,0.01,0.01,0.01,0.01,0.01,0.01,0.01,0.01,0.01,83,154,222,268,310,336,336,320,288,230,162.58,94.452,25.766,14,15,16,17,18,19,20,21,22,23,24,25,26,27,28,29,30,336,1.011904762,58,0.084699244,-0.137413915,2009.862586
Effect of ionomer content and relative humidity on polymer electrolyte membrane fuel cell (PEMFC) performance of membrane-electrode assemblies (MEAs) prepared by decal transfer method,Jong Hyun Jang,Korea,Korea Institute of Science and Technology,2010,100,100,0,0,0,0,0,0,0,0,0,0,0,0,0,0,0,0,0,0,0,45.6,0,0,0,0,0,0,0,0,0,54.4,3.9,,XC-72R,30,230,none,1,0,0,198,1.6,1,ethylene glycol,1,0,0,0,10,25,0,0,0,61.7,217,0.351701783,,,,,,,0.6637,25,0.34,0.34,45.6,nafion 212,50,140,4,,40,0,65,225,300,1.5,2,225,300,0,,0.21,371,371,0,0.99,0.83,0.77,0.74,0.69,0.63,0.59,0.53,0.46,0.39,0.32,0.2554,0.20007,0.15213,0.11021,0.07323,0.04037,0.01098,0.01,0.01,0.01,0.01,0.01,0.01,0.01,0.01,0.01,0.01,0.01,0.01,0.01,83,154,222,276,315,354,371,368,351,320,280.94,240.084,197.769,154.294,109.845,64.592,18.666,18,19,20,21,22,23,24,25,26,27,28,29,30,371,0.916442049,59,0.612405171,0.028559327,2010.028559
Effect of ionomer content and relative humidity on polymer electrolyte membrane fuel cell (PEMFC) performance of membrane-electrode assemblies (MEAs) prepared by decal transfer method,Jong Hyun Jang,Korea,Korea Institute of Science and Technology,2010,100,100,0,0,0,0,0,0,0,0,0,0,0,0,0,0,0,0,0,0,0,45.6,0,0,0,0,0,0,0,0,0,54.4,3.9,,XC-72R,30,230,none,1,0,0,198,1.6,1,ethylene glycol,1,0,0,0,10,25,0,0,0,61.7,217,0.351701783,,,,,,,0.6637,25,0.34,0.34,45.6,nafion 212,50,140,4,,25,0,65,225,300,1.5,2,225,300,0,,0.21,400,400,0,1,0.83,0.77,0.74,0.69,0.63,0.6,0.55,0.5,0.44,0.37,0.3054,0.25007,0.20213,0.16021,0.12323,0.09037,0.06098,0.03454,0.01061,0.01,0.01,0.01,0.01,0.01,0.01,0.01,0.01,0.01,0.01,0.01,83,154,222,276,315,360,385,400,396,370,335.94,300.084,262.769,224.294,184.845,144.592,103.666,62.172,20.159,20,21,22,23,24,25,26,27,28,29,30,400,0.85,60,0.301709344,-0.051949057,2009.948051
Synthesis of nano-sized Pt/C via zeolite-templating method and its application to the cathode catalyst in PEMFC,W.J. Kim,Korea,Konkuk University,2010,PtC2.0,100,0,0,0,0,0,0,0,0,0,0,0,0,0,0,0,0,0,0,0,51.3,0,0,0,0,0,0,0,0,0,48.7,2.74,,ZIF-derived,,807,none,1,0,0,25,0,0,none,0,1,0,0,7,300,2,1,0,15.9,180,1.132075472,,,,,,,,9,0.3,0.2,40,nafion 115,125,135,3,5.5,100,1,,,,,,0,0,0,,0.21,238.776,238.776,0,0.86614,0.67124,0.59076,0.5322,0.48325,0.4394,0.39796,0.31748,0.24363,0.18101,0.12724,0.08057,0.03969,0.01,0.01,0.01,0.01,0.01,0.01,0.01,0.01,0.01,0.01,0.01,0.01,0.01,0.01,0.01,0.01,0.01,0.01,67.124,118.152,159.66,193.3,219.7,238.776,222.236,194.904,162.909,127.24,88.627,47.628,13,14,15,16,17,18,19,20,21,22,23,24,25,26,27,28,29,30,238.776,1.256407679,61,0.680715771,0.046970127,2010.04697
Synthesis of nano-sized Pt/C via zeolite-templating method and its application to the cathode catalyst in PEMFC,W.J. Kim,Korea,Konkuk University,2010,PtC0.1,100,0,0,0,0,0,0,0,0,0,0,0,0,0,0,0,0,0,0,0,49,0,0,0,0,0,0,0,0,0,51,2.24,,ZIF-derived,,807,none,1,0,0,25,0,0,none,0,1,0,0,7,300,2,1,0,23.5,217,0.923404255,,,,,,,,9,0.3,0.2,40,nafion 115,125,135,3,5.5,100,1,,,,,,0,0,0,,0.21,316.448,316.448,0,0.84662,0.71989,0.66613,0.62229,0.57604,0.52979,0.48325,0.437,0.39556,0.34931,0.25892,0.17638,0.10702,0.04793,0.01,0.01,0.01,0.01,0.01,0.01,0.01,0.01,0.01,0.01,0.01,0.01,0.01,0.01,0.01,0.01,0.01,71.989,133.226,186.687,230.416,264.895,289.95,305.9,316.448,314.379,258.92,194.018,128.424,62.309,14,15,16,17,18,19,20,21,22,23,24,25,26,27,28,29,30,316.448,0.948023056,62,0.538136196,0.009573932,2010.009574
Synthesis of nano-sized Pt/C via zeolite-templating method and its application to the cathode catalyst in PEMFC,W.J. Kim,Korea,Konkuk University,2010,PtC0.2,100,0,0,0,0,0,0,0,0,0,0,0,0,0,0,0,0,0,0,0,37,0,0,0,0,0,0,0,0,0,63,2.32,,ZIF-derived,,807,none,1,0,0,25,0,0,none,0,1,0,0,7,300,2,1,0,28.1,217,0.772241993,,,,,,,,9,0.3,0.2,40,nafion 115,125,135,3,5.5,100,1,,,,,,0,0,0,,0.21,329.517,329.517,0,0.90758,0.75893,0.68565,0.63941,0.59316,0.54661,0.50517,0.46132,0.41027,0.36613,0.30276,0.24406,0.19343,0.1493,0.1105,0.07612,0.04544,0.0179,0.01,0.01,0.01,0.01,0.01,0.01,0.01,0.01,0.01,0.01,0.01,0.01,0.01,75.893,137.13,191.823,237.264,273.305,303.102,322.924,328.216,329.517,302.76,268.466,232.116,194.09,154.7,114.18,72.704,30.43,18,19,20,21,22,23,24,25,26,27,28,29,30,329.517,0.910423438,63,0.797057241,0.083115598,2010.083116
Preparation and characterisation of carbon-supported palladium nanoparticles for oxygen reduction in low temperature PEM fuel cells,M.Mamlouk,UK,Newcastle University,2011,Pt-etek,100,0,0,0,0,0,0,0,0,0,0,0,0,0,0,0,0,0,0,0,19.8,0,0,0,0,0,0,0,0,0,80.2,3.4,,XC-72R,30,230,none,1,0,0,198,1.6,1,ethylene glycol,1,0,0,0,10,25,0,0,0,55.3,225,0.406871609,,,,,,,,1,0.6,0.2,20,nafion 112,50,,,,100,1,20,,,,,0,0,0,,0.21,252,252,0,0.975,0.76,0.66,0.598,0.53,0.48,0.41,0.36,0.3,0.22,0.14,0.06,0.01,0.01,0.01,0.01,0.01,0.01,0.01,0.01,0.01,0.01,0.01,0.01,0.01,0.01,0.01,0.01,0.01,0.01,0.01,76,132,179.4,212,240,246,252,240,198,140,66,12,13,14,15,16,17,18,19,20,21,22,23,24,25,26,27,28,29,30,252,2.380952381,64,0.19130708,-0.087308975,2010.912691
Preparation and characterisation of carbon-supported palladium nanoparticles for oxygen reduction in low temperature PEM fuel cells,M.Mamlouk,UK,Newcastle University,2011,Pt-etek,100,0,0,0,0,0,0,0,0,0,0,0,0,0,0,0,0,0,0,0,19.8,0,0,0,0,0,0,0,0,0,80.2,3.4,,XC-72R,30,230,none,1,0,0,198,1.6,1,ethylene glycol,1,0,0,0,10,25,0,0,0,55.3,225,0.406871609,,,,,,,,1,0.6,0.2,20,nafion 112,50,,,,100,1,40,,,,,0,0,0,,0.21,333,333,0,0.98,0.76,0.67,0.61,0.57,0.53,0.495,0.45,0.415,0.37,0.31,0.24,0.17,0.08,0.01,0.01,0.01,0.01,0.01,0.01,0.01,0.01,0.01,0.01,0.01,0.01,0.01,0.01,0.01,0.01,0.01,76,134,183,228,265,297,315,332,333,310,264,204,104,14,15,16,17,18,19,20,21,22,23,24,25,26,27,28,29,30,333,1.801801802,65,0.872624141,0.113888357,2011.113888
Graphitised Carbon Nanofibres as Catalyst Support for PEMFC,E. Yli-Rantala,Finland,VTT Technical Research Centre of Finland,2011,,100,0,0,0,0,0,0,0,0,0,0,0,0,0,0,0,0,0,0,0,16.4,0,0,0,0,0,0,0,0,0,83.6,5.3,,carbon nanofiber,,,none,1,0,0,198,1.6,1,ethylene glycol,1,0,0,0,10,25,0,0,0,55,225,0.409090909,,,,,,,0.5625,3,0.57,0.57,30,nafion 115,175,130,0.5,,100,0,80,,,,,0,0,0,,0.21,363.424,363.424,0,0.95,0.74,0.68,0.63,0.59,0.55,0.51,0.475,0.44,0.4,0.355,0.315,0.295,0.27586,0.25828,0.2421,0.22714,0.21327,0.20039,0.18838,0.17716,0.16666,0.1568,0.14754,0.13882,0.13059,0.12281,0.11545,0.10847,0.10167,0.09521,74,136,189,236,275,306,332.5,352,360,355,346.5,354,358.618,361.592,363.15,363.424,362.559,360.702,357.922,354.32,349.986,344.96,339.342,333.168,326.475,319.306,311.715,303.716,294.843,285.63,363.424,1.568415955,66,0.60303877,0.026122051,2011.026122
Preparation of cost-effective Pt¨CCo electrodes by pulse electrodeposition for PEMFC electrocatalysts,Hasuck Kim,Korea,Seoul National University,2011,Pt-Co,85,0,0,0,0,0,15,0,0,0,0,0,0,0,0,0,0,0,0,0,60,0,0,0,0,0,0,0,0,0,40,3.5,,XC-72R,30,230,none,1,0,0,25,0,0,electro deposition,0,0,0,0,7,25,0,0,0,88,180,0.204545455,,,,,,,,,0.4,0.4,40,nafion 112,50,130,3,9.8,100,1,70,,,,,,,0.2,,0.21,680,688,0,0.99,0.79,0.76,0.73,0.71,0.68,0.66,0.64,0.62,0.6,0.58,0.55,0.53,0.51,0.49,0.45,0.43,0.39,0.37,0.34,0.3,0.28,0.24,0.2,0.16,0.13,0.09,0.05,0.01,0.01,0.01,,,,,,,,,,,,,,,,,,,,,,,,,,,,,,,,0.588235294,67,0.668178637,0.043488938,2011.043489
Preparation of cost-effective Pt¨CCo electrodes by pulse electrodeposition for PEMFC electrocatalysts,Hasuck Kim,Korea,Seoul National University,2011,Pt-Co,68,0,0,0,0,0,32,0,0,0,0,0,0,0,0,0,0,0,0,0,60,0,0,0,0,0,0,0,0,0,40,3.5,,XC-72R,30,230,none,1,0,0,25,0,0,electro deposition,0,0,0,0,7,25,0,0,0,88,180,0.204545455,,,,,,,,,0.4,0.4,40,nafion 112,50,130,3,9.8,100,1,70,,,,,,,0.2,,0.21,750,756.5,1,0.99,0.84,0.79,0.77,0.74,0.72,0.7,0.67,0.64,0.62,0.6,0.58,0.56,0.54,0.52,0.5,0.47,0.445,0.42,0.395,0.37,0.34,0.31,0.285,0.26,0.225,0.19,0.155,0.12,0.08,0.04,,,,,,,,,,,,,,,,,,,,,,,,,,,,,,,,0.533333333,68,0.383701936,-0.029577244,2010.970423
Preparation of cost-effective Pt¨CCo electrodes by pulse electrodeposition for PEMFC electrocatalysts,Hasuck Kim,Korea,Seoul National University,2011,Pt-Co,51,0,0,0,0,0,49,0,0,0,0,0,0,0,0,0,0,0,0,0,60,0,0,0,0,0,0,0,0,0,40,3.5,,XC-72R,30,230,none,1,0,0,25,0,0,electro deposition,0,0,0,0,7,25,0,0,0,88,180,0.204545455,,,,,,,,,0.4,0.4,40,nafion 112,50,130,3,9.8,100,1,70,,,,,,,0.2,,0.21,790,810,1,0.99,0.84,0.8,0.77,0.74,0.72,0.7,0.67,0.66,0.64,0.61,0.6,0.58,0.56,0.54,0.52,0.5,0.475,0.45,0.425,0.4,0.375,0.35,0.315,0.28,0.24,0.2,0.165,0.13,0.09,0.05,,,,,,,,,,,,,,,,,,,,,,,,,,,,,,,,0.506329114,69,0.270383083,-0.061165481,2010.938835
Preparation of cost-effective Pt¨CCo electrodes by pulse electrodeposition for PEMFC electrocatalysts,Hasuck Kim,Korea,Seoul National University,2011,Pt-Co,76,0,0,0,0,0,24,0,0,0,0,0,0,0,0,0,0,0,0,0,60,0,0,0,0,0,0,0,0,0,40,3.5,,XC-72R,30,230,none,1,0,0,25,0,0,electro deposition,0,0,0,0,7,25,0,0,0,88,180,0.204545455,,,,,,,,,0.4,0.4,40,nafion 112,50,130,3,9.8,100,1,70,,,,,,,0.2,,0.21,920,940,1,0.99,0.85,0.81,0.79,0.77,0.75,0.73,0.71,0.7,0.69,0.67,0.65,0.64,0.62,0.6,0.58,0.56,0.53,0.51,0.49,0.47,0.44,0.41,0.39,0.36,0.33,0.29,0.25,0.21,0.17,0.13,,,,,,,,,,,,,,,,,,,,,,,,,,,,,,,,0.434782609,70,0.968177975,0.185466521,2011.185467
Study on Platinum and Copper Nanosheets Alloys Supported on Mesoporous Titanium Dioxide Doped with Carbon Black as Electrocatalysts in PEM Fuel Cells,jianguo Liu,china,Nanjing University,2011,Pt5Cu NS/C,83.3,0,0,0,0,0,0,0,0,0,16.7,0,0,0,0,0,0,0,0,0,50,0,0,0,11.78,5.89,0,0,0,0,18.74,4.4,,XC-72R/oxide hybrid,,112.5,nanosheet,0,1,0,180,60,0,ethylene glycol,1,0,0,0,10,25,0,0,0,99.7,180,0.180541625,,,,,,,,5,0.22,0.25,20,not-mentioned,,,,,,1,60,,,,,0,0,,,0.21,406,406,0,0.9,0.83,0.77,0.73,0.66,0.64,0.63,0.58,0.48,0.38909,0.31333,0.24923,0.19429,0.14667,0.105,0.06824,0.03556,0.01,0.01,0.01,0.01,0.01,0.01,0.01,0.01,0.01,0.01,0.01,0.01,0.01,0.01,83,154,219,264,320,378,406,384,350.181,313.33,274.153,233.148,190.671,147,102.36,56.896,17,18,19,20,21,22,23,24,25,26,27,28,29,30,406,0.541871921,71,0.676716715,0.045853716,2011.045854
Ionomer content in the catalyst layer of polymer electrolyte membrane fuel cell (PEMFC): Effects on diffusion and performance,Ai Suzuki,Japan,Tohoku University,2011,100,100,0,0,0,0,0,0,0,0,0,0,0,0,0,0,0,0,0,0,0,20,0,0,0,0,0,0,0,0,0,80,3.1,,XC-72R,30,230,none,1,0,0,198,1.6,1,ethylene glycol,1,0,0,0,10,25,0,0,0,55,225,0.409090909,,,,,,,0.1628,,0.1,0.1,20,not-mentioned,,,,,70,1,70,,,,,0,0,0.1,,0.21,99,99,0,0.96,0.63,0.45,0.33,0.23,0.14,0.0578,0.01,0.01,0.01,0.01,0.01,0.01,0.01,0.01,0.01,0.01,0.01,0.01,0.01,0.01,0.01,0.01,0.01,0.01,0.01,0.01,0.01,0.01,0.01,0.01,63,90,99,92,70,34.68,7,8,9,10,11,12,13,14,15,16,17,18,19,20,21,22,23,24,25,26,27,28,29,30,99,1.01010101,72,0.211132775,-0.080249695,2010.91975
Ionomer content in the catalyst layer of polymer electrolyte membrane fuel cell (PEMFC): Effects on diffusion and performance,Ai Suzuki,Japan,Tohoku University,2011,100,100,0,0,0,0,0,0,0,0,0,0,0,0,0,0,0,0,0,0,0,20,0,0,0,0,0,0,0,0,0,80,3.1,,XC-72R,30,230,none,1,0,0,198,1.6,1,ethylene glycol,1,0,0,0,10,25,0,0,0,55,225,0.409090909,,,,,,,1,,0.1,0.1,20,not-mentioned,,,,,70,1,70,,,,,0,0,0.1,,0.21,272,272,0,0.96,0.7,0.6,0.54,0.5,0.45,0.41,0.37,0.34,0.3,0.27,0.23,0.2,0.15,0.1033,0.06239,0.02625,0.01,0.01,0.01,0.01,0.01,0.01,0.01,0.01,0.01,0.01,0.01,0.01,0.01,0.01,70,120,162,200,225,246,259,272,270,270,253,240,195,144.62,93.585,42,17,18,19,20,21,22,23,24,25,26,27,28,29,30,272,0.367647059,73,0.582099516,0.020726748,2011.020727
Ionomer content in the catalyst layer of polymer electrolyte membrane fuel cell (PEMFC): Effects on diffusion and performance,Ai Suzuki,Japan,Tohoku University,2011,100,100,0,0,0,0,0,0,0,0,0,0,0,0,0,0,0,0,0,0,0,20,0,0,0,0,0,0,0,0,0,80,3.1,,XC-72R,30,230,none,1,0,0,198,1.6,1,ethylene glycol,1,0,0,0,10,25,0,0,0,55,225,0.409090909,,,,,,,0.33,,0.1,0.1,20,not-mentioned,,,,,70,1,70,,,,,0,0,0.1,,0.21,292.5,292.5,0,0.96,0.75,0.64,0.56,0.53,0.49,0.44,0.4,0.36,0.325,0.28,0.24,0.2,0.15,0.1033,0.06239,0.02625,0.01,0.01,0.01,0.01,0.01,0.01,0.01,0.01,0.01,0.01,0.01,0.01,0.01,0.01,75,128,168,212,245,264,280,288,292.5,280,264,240,195,144.62,93.585,42,17,18,19,20,21,22,23,24,25,26,27,28,29,30,292.5,0.341880342,74,0.906525203,0.13196569,2011.131966
Ionomer content in the catalyst layer of polymer electrolyte membrane fuel cell (PEMFC): Effects on diffusion and performance,Ai Suzuki,Japan,Tohoku University,2011,100,100,0,0,0,0,0,0,0,0,0,0,0,0,0,0,0,0,0,0,0,20,0,0,0,0,0,0,0,0,0,80,3.1,,XC-72R,30,230,none,1,0,0,198,1.6,1,ethylene glycol,1,0,0,0,10,25,0,0,0,55,225,0.409090909,,,,,,,0.5,,0.1,0.1,20,not-mentioned,,,,,70,1,70,,,,,0,0,0.1,,0.21,360,360,0,0.96,0.75,0.67,0.62,0.57,0.54,0.5,0.46,0.43,0.4,0.36,0.32,0.29,0.25,0.21238,0.17898,0.14914,0.1223,0.09805,0.07602,0.05592,0.03751,0.02059,0.01,0.01,0.01,0.01,0.01,0.01,0.01,0.01,75,134,186,228,270,300,322,344,360,360,352,348,325,297.332,268.47,238.624,207.91,176.49,144.438,111.84,78.771,45.298,23,24,25,26,27,28,29,30,360,0.277777778,75,0.668251591,0.043509039,2011.043509
Enhanced carbon corrosion resistance for FEFC Pt/C catalysts using steam-etched carbon blacks as a catalyst support,Jian Xie,United States,Indiana University-Purdue University Indianapolis,2012,,100,0,0,0,0,0,0,0,0,0,0,0,0,0,0,0,0,0,0,0,20,0,0,0,0,0,0,0,0,0,80,3.1,,XC-72R,30,230,none,1,0,0,140,180,0,ethylene glycol,1,0,0,0,10,25,0,0,0,55,225,0.409090909,,,,,,,,50,0.6,0.6,,nafion 112,50,210,5,45.4,50,0,80,520,2060,3,3,450,450,0.049,,0.21,585,585,0,1,0.795,0.76,0.71,0.695,0.66,0.64,0.61,0.595,0.57,0.53,0.5,0.485,0.45,0.41,0.39,0.35,0.3,0.2533,0.21239,0.17625,0.1441,0.1153,0.08936,0.06588,0.04452,0.02501,0.01,0.01,0.01,0.01,79.5,152,213,278,330,384,427,476,513,530,550,582,585,574,585,560,510,455.94,403.541,352.5,302.61,253.66,205.528,158.112,111.3,65.026,27,28,29,30,585,1.025641026,76,0.055666006,-0.159223455,2011.840777
Influence of the carbon texture of platinum carbon aerogel electrocatalysts on their behavior in a proton exchange membrane fuel cell cathode,Sandrine Berthon-Fabry,France,Centre Energe¡ätique et Proce¡äde¡äs,2012,MEA-CA/05_200,100,0,0,0,0,0,0,0,0,0,0,0,0,0,0,0,0,0,0,0,30,0,0,0,0,0,0,0,0,0,70,6,,carbon aerogel,,649,none,1,0,0,25,,0,NaBH4,0,0,1,0,7,350,0.5,1,0,61.7,217,0.351701783,,,,,,,0.5,50,0.5,0.6,,nafion 1035,89,120,2,20,100,1,70,,,,,0,0,0.13,,0.21,287,287,0,0.9,0.77,0.7,0.64,0.585,0.525,0.475,0.41,0.355,0.3,0.24,0.18431,0.1361,0.09394,0.05677,0.02375,0.01,0.01,0.01,0.01,0.01,0.01,0.01,0.01,0.01,0.01,0.01,0.01,0.01,0.01,0.01,77,140,192,234,262.5,285,287,284,270,240,202.741,163.32,122.122,79.478,35.625,16,17,18,19,20,21,22,23,24,25,26,27,28,29,30,287,1.742160279,77,0.529748253,0.007463705,2012.007464
Influence of the carbon texture of platinum carbon aerogel electrocatalysts on their behavior in a proton exchange membrane fuel cell cathode,Sandrine Berthon-Fabry,France,Centre Energe¡ätique et Proce¡äde¡äs,2012,MEA-TEC10E40E,100,0,0,0,0,0,0,0,0,0,0,0,0,0,0,0,0,0,0,0,30,0,0,0,0,0,0,0,0,0,70,10,,carbon aerogel,,543,none,1,0,0,25,,0,NaBH4,0,0,1,0,7,350,0.5,1,0,61.7,217,0.351701783,,,,,,,0.5,50,0.5,0.6,,nafion 1035,89,120,2,20,100,1,70,,,,,0,0,0.13,,0.21,308,308,0,0.9,0.79,0.73,0.675,0.62,0.57,0.5,0.44,0.38,0.315,0.25,0.18985,0.13805,0.09298,0.0534,0.01837,0.01,0.01,0.01,0.01,0.01,0.01,0.01,0.01,0.01,0.01,0.01,0.01,0.01,0.01,0.01,79,146,202.5,248,285,300,308,304,283.5,250,208.835,165.66,120.874,74.76,27.555,16,17,18,19,20,21,22,23,24,25,26,27,28,29,30,308,1.623376623,78,0.522572408,0.005661086,2012.005661
Highly efficient supported PtFe cathode electrocatalysts prepared by homogeneous deposition for proton exchange membrane fuel cell,Jong-Sung Yu,Korea,Korea University,2012,PtFe/VC(HD-EG-t),50,0,0,0,0,0,0,50,0,0,0,0,0,0,0,0,0,0,0,0,40,0,0,0,0,0,0,0,0,0,60,2.7,,XC-72R,30,230,none,1,0,0,120,480,0,ethylene glycol/urea,1,0,0,0,8,25,0,0,0,88,217,0.246590909,,,,,,,0.25,10,0.4,0.2,60,nafion 115,75,,,,,0,60,,,,,0,0,0,,0.21,400.5,400.5,0,0.9,0.79,0.74,0.7,0.66,0.62,0.59,0.54,0.495,0.445,0.4,0.34,0.28,0.205,0.13598,0.07715,0.0264,0.01,0.01,0.01,0.01,0.01,0.01,0.01,0.01,0.01,0.01,0.01,0.01,0.01,0.01,79,148,210,264,310,354,378,396,400.5,400,374,336,266.5,190.372,115.725,42.24,17,18,19,20,21,22,23,24,25,26,27,28,29,30,400.5,0.998751561,79,0.121331092,-0.116835851,2011.883164
Highly efficient supported PtFe cathode electrocatalysts prepared by homogeneous deposition for proton exchange membrane fuel cell,Jong-Sung Yu,Korea,Korea University,2012,PtFe/VC(HD-EG-m),50,0,0,0,0,0,0,50,0,0,0,0,0,0,0,0,0,0,0,0,40,0,0,0,0,0,0,0,0,0,60,2.9,,XC-72R,30,230,none,1,0,0,198,5,1,ethylene glycol/urea,1,0,0,0,8,25,0,0,0,92,217,0.235869565,,,,,,,0.25,10,0.4,0.2,60,nafion 115,75,,,,,0,60,,,,,0,0,0,,0.21,423,423,0,0.915,0.79,0.74,0.7,0.66,0.62,0.59,0.545,0.505,0.47,0.42,0.375,0.32,0.27,0.2233,0.18239,0.14625,0.1141,0.0853,0.05936,0.03588,0.01452,0.01,0.01,0.01,0.01,0.01,0.01,0.01,0.01,0.01,79,148,210,264,310,354,381.5,404,423,420,412.5,384,351,312.62,273.585,234,193.97,153.54,112.784,71.76,30.492,22,23,24,25,26,27,28,29,30,423,0.945626478,80,0.278787109,-0.058644841,2011.941355
Durability test with fuel starvation using a Pt CNF catalyst in PEMFC,Junbom Kim,korea,University of Ulsan,2012,Pt/CNF,100,0,0,0,0,0,0,0,0,0,0,0,0,0,0,0,0,0,0,0,47.5,0,0,0,0,0,0,0,0,0,52.5,2.5,,carbon nanofiber,,58.4,none,1,0,0,25,,0,none,0,1,0,0,7,350,2,1,0,61.7,217,0.351701783,,,,,,,,5,0.4,0.4,50,nafion 212,50,,,,100,0,70,225,300,1.5,2,225,300,0,,0.21,506,506,0,0.97,0.8,0.75,0.725,0.7,0.675,0.645,0.61,0.585,0.54,0.5,0.46,0.39,0.3254,0.27007,0.22213,0.18021,0.14323,0.11037,0.08098,0.05454,0.03061,0.01,0.01,0.01,0.01,0.01,0.01,0.01,0.01,0.01,80,150,217.5,280,337.5,387,427,468,486,500,506,468,423.02,378.098,333.195,288.336,243.491,198.666,153.862,109.08,64.281,22,23,24,25,26,27,28,29,30,506,0.790513834,81,0.035370248,-0.180713972,2011.819286
Durability test with fuel starvation using a Pt CNF catalyst in PEMFC,Junbom Kim,korea,University of Ulsan,2012,Pt/C,100,0,0,0,0,0,0,0,0,0,0,0,0,0,0,0,0,0,0,0,50.9,0,0,0,0,0,0,0,0,0,49.1,3.4,,XC-72R,30,347,none,1,0,0,198,1.6,1,ethylene glycol,1,0,0,0,10,25,0,0,0,61.7,217,0.351701783,,,,,,,,5,0.4,0.4,50,nafion 212,50,,,,100,0,70,225,300,1.5,2,225,300,0,,0.21,555,555,0,1,0.83,0.79,0.75,0.72,0.705,0.69,0.665,0.64,0.61,0.555,0.485,0.385,0.29409,0.21833,0.15423,0.09929,0.05167,0.01,0.01,0.01,0.01,0.01,0.01,0.01,0.01,0.01,0.01,0.01,0.01,0.01,83,158,225,288,352.5,414,465.5,512,549,555,533.5,462,382.317,305.662,231.345,158.864,87.839,18,19,20,21,22,23,24,25,26,27,28,29,30,555,0.720720721,82,0.545498657,0.011429659,2012.01143
Preparation of Pt¨CAu/carbon catalysts by a reduction method and their electrocatalytic activities for oxygen reduction reactions,Sung-Hyeon Baeck,Korea,Inha University,2012,Pt95Au5/C,95,0,5,0,0,0,0,0,0,0,0,0,0,0,0,0,0,0,0,0,20,0,0,0,0,0,0,0,0,0,80,5,,XC-72R,30,230,none,1,0,0,85,,0,NaBH4,0,0,1,0,9,350,2,0,1,55,225,0.409090909,,,,,,,,5,0.38,0.4,20,nafion 212,50,140,4.5,,0,1,70,400,1300,,,,,0,,0.21,332.1,329,0,0.9,0.75,0.69,0.64,0.6,0.55,0.51,0.47,0.4,0.33,0.23,0.13909,0.06333,1.00E-02,0.01,0.01,0.01,0.01,0.01,0.01,0.01,0.01,0.01,0.01,0.01,0.01,0.01,0.01,0.01,0.01,0.01,,,,,,,,,,,,,,,,,,,,,,,,,,,,,,,,1.144233665,83,0.155630691,-0.101257882,2011.898742
Preparation of Pt¨CAu/carbon catalysts by a reduction method and their electrocatalytic activities for oxygen reduction reactions,Sung-Hyeon Baeck,Korea,Inha University,2012,Pt90Au10/C,90,0,10,0,0,0,0,0,0,0,0,0,0,0,0,0,0,0,0,0,20,0,0,0,0,0,0,0,0,0,80,5,,XC-72R,30,230,none,1,0,0,85,,0,NaBH4,0,0,1,0,9,350,2,0,1,55,225,0.409090909,,,,,,,,5,0.36,0.4,20,nafion 212,50,140,4.5,,0,1,70,400,1300,,,,,0,,0.21,370.3,368,0,0.91,0.74,0.67,0.64,0.62,0.59,0.55,0.51,0.46,0.4,0.29,0.19044,0.10815,0.03898,0.01,0.01,0.01,0.01,0.01,0.01,0.01,0.01,0.01,0.01,0.01,0.01,0.01,0.01,0.01,0.01,0.01,,,,,,,,,,,,,,,,,,,,,,,,,,,,,,,,0.972184715,84,0.440767735,-0.014902302,2011.985098
Preparation of Pt¨CAu/carbon catalysts by a reduction method and their electrocatalytic activities for oxygen reduction reactions,Sung-Hyeon Baeck,Korea,Inha University,2012,Pt85Au15/C,85,0,15,0,0,0,0,0,0,0,0,0,0,0,0,0,0,0,0,0,20,0,0,0,0,0,0,0,0,0,80,5,,XC-72R,30,230,none,1,0,0,85,,0,NaBH4,0,0,1,0,9,350,2,0,1,55,225,0.409090909,,,,,,,,5,0.34,0.4,20,nafion 212,50,140,4.5,,0,1,70,400,1300,,,,,0,,0.21,347.7,344,0,0.89,0.72,0.67,0.64,0.61,0.56,0.53,0.48,0.43,0.36,0.24,0.13185,0.04313,0.01,0.01,0.01,0.01,0.01,0.01,0.01,0.01,0.01,0.01,0.01,0.01,0.01,0.01,0.01,0.01,0.01,0.01,,,,,,,,,,,,,,,,,,,,,,,,,,,,,,,,0.977854472,85,0.578063224,0.01969412,2012.019694
Preparation of Pt¨CAu/carbon catalysts by a reduction method and their electrocatalytic activities for oxygen reduction reactions,Sung-Hyeon Baeck,Korea,Inha University,2012,Pt80Au2/C,80,0,20,0,0,0,0,0,0,0,0,0,0,0,0,0,0,0,0,0,20,0,0,0,0,0,0,0,0,0,80,5,,XC-72R,30,230,none,1,0,0,85,,0,NaBH4,0,0,1,0,9,350,2,0,1,55,225,0.409090909,,,,,,,,5,0.32,0.4,20,nafion 212,50,140,4.5,,0,1,70,400,1300,,,,,0,,0.21,152.7,148,0,0.86,0.65,0.52,0.44,0.37,0.27,0.15,0.04185,0.01,0.01,0.01,0.01,0.01,0.01,0.01,0.01,0.01,0.01,0.01,0.01,0.01,0.01,0.01,0.01,0.01,0.01,0.01,0.01,0.01,0.01,0.01,,,,,,,,,,,,,,,,,,,,,,,,,,,,,,,,2.095612312,86,0.432309018,-0.01704986,2011.98295
Performance Comparison of Pt1¨CxPdx/ Carbon notubes Catalysts in Both Electrodes of Polymer Electrolyte Membrane Fuel Cells,E.-S. Oh,Korea,University of Ulsan,2012,Pt/CNTs,100,0,0,0,0,0,0,0,0,0,0,0,0,0,0,0,0,0,0,0,40,0,0,0,0,0,0,0,0,0,60,1.99,,CNTs,,120,none,1,0,0,120,120,0,ethylene glycol,1,0,0,0,11,25,0,0,1,51,217,0.425490196,,,,,,,0.333,5,0.3,0.3,46,nafion 212,50.8,140,2.5,5.88,100,0,65,225,300,1.5,2,225,300,0,,0.21,309,309,0,0.96,0.77,0.715,0.675,0.63,0.57,0.515,0.44,0.37098,0.30725,0.25261,0.20523,0.16376,0.12716,0.09462,0.06549,0.03928,0.01555,0.01,0.01,0.01,0.01,0.01,0.01,0.01,0.01,0.01,0.01,0.01,0.01,0.01,77,143,202.5,252,285,309,308,296.784,276.525,252.61,225.753,196.512,165.308,132.468,98.235,62.848,26.435,18,19,20,21,22,23,24,25,26,27,28,29,30,309,0.970873786,87,0.625386838,0.031965969,2012.031966
Electrochemical performance of low temperature PEMFC with surface tailored carbon nanofibers as catalyst support,Francisco Alcaide,Spain,"Energy Department, CIDETEC-IK4, Po Miram¨®n",2012,,100,0,0,0,0,0,0,0,0,0,0,0,0,0,0,0,0,0,0,0,20,0,0,0,0,0,0,0,0,0,80,4.2,,carbon nanofiber,,,none,1,0,0,25,0,0,NaBH4,0,0,1,0,7,25,0,0,0,55.4,225,0.406137184,,,,,,,0.4,16,0.2,0.4,20,nafion 212,50,,,,100,0,70,225,300,1.5,2,225,300,0,,0.21,273,273,0,0.875,0.78,0.725,0.68,0.61,0.545,0.455,0.3728,0.30371,0.24482,0.19403,0.14978,0.11088,0.07641,0.04566,0.01806,0.01,0.01,0.01,0.01,0.01,0.01,0.01,0.01,0.01,0.01,0.01,0.01,0.01,0.01,0.01,78,145,204,244,272.5,273,260.96,242.968,220.338,194.03,164.758,133.056,99.333,63.924,27.09,16,17,18,19,20,21,22,23,24,25,26,27,28,29,30,273,0.732600733,88,0.062747299,-0.153211281,2011.846789
Performance Comparison of Pt1¨CxPdx/ Carbon notubes Catalysts in Both Electrodes of Polymer Electrolyte Membrane Fuel Cells,E.-S. Oh,Korea,University of Ulsan,2012,Pt0.53Pd0.47/CNTs,53.2,46.8,0,0,0,0,0,0,0,0,0,0,0,0,0,0,0,0,0,0,40,0,0,0,0,0,0,0,0,0,60,2.63,,CNTs,,120,none,1,0,0,120,120,0,ethylene glycol,1,0,0,0,11,25,0,0,1,55.7,217,0.389587074,,,,,,,0.333,5,0.2,0.3,46,nafion 212,50.8,140,2.5,5.88,100,0,65,225,300,1.5,2,225,300,0,,0.21,332.5,332.5,0,,0.8,0.74,0.7,0.65,0.6,0.533,0.475,0.385,0.3028,0.23371,0.17482,0.12403,0.07978,0.04088,0.01,0.01,0.01,0.01,0.01,0.01,0.01,0.01,0.01,0.01,0.01,0.01,0.01,0.01,0.01,0.01,80,148,210,260,300,319.8,332.5,308,272.52,233.71,192.302,148.836,103.714,57.232,15,16,17,18,19,20,21,22,23,24,25,26,27,28,29,30,332.5,0.601503759,89,0.650626616,0.038701275,2012.038701
Performance Comparison of Pt1¨CxPdx/ Carbon notubes Catalysts in Both Electrodes of Polymer Electrolyte Membrane Fuel Cells,E.-S. Oh,Korea,University of Ulsan,2012,Pt0.24Pd0.76/CNTs,23.6,76.4,0,0,0,0,0,0,0,0,0,0,0,0,0,0,0,0,0,0,40,0,0,0,0,0,0,0,0,0,60,3.31,,CNTs,,120,none,1,0,0,120,120,0,ethylene glycol,1,0,0,0,11,25,0,0,1,40.9,217,0.530562347,,,,,,,0.333,5,0.11,0.3,46,nafion 212,50.8,140,2.5,5.88,100,0,65,225,300,1.5,2,225,300,0,,0.21,288,288,0,,0.745,0.665,0.615,0.57,0.525,0.48,0.4,0.32657,0.25894,0.2012,0.15133,0.10783,0.06954,0.03559,0.01,0.01,0.01,0.01,0.01,0.01,0.01,0.01,0.01,0.01,0.01,0.01,0.01,0.01,0.01,0.01,74.5,133,184.5,228,262.5,288,280,261.256,233.046,201.2,166.463,129.396,90.402,49.826,15,16,17,18,19,20,21,22,23,24,25,26,27,28,29,30,288,0.381944444,90,0.023600829,-0.198448627,2011.801551
Impact of Ionomer Content on Proton Exchange Membrane Fuel Cell Performance,S. Kaliaguine,Canada,Laval University,2013,N(wt.%) = 30 wt.%,100,0,0,0,0,0,0,0,0,0,0,0,0,0,0,0,0,0,0,0,60,0,0,0,0,0,0,0,0,0,40,6.2,,ZIF-derived,,807,none,1,0,0,85,4320,0,acetonitrile,0,0,0,1,7,950,4,1,0,88,180,0.204545455,,,,,,,0.428,1.96,0.5,0.5,,nafion 212,50,,,,100,1,80,,,,,0,0,0,,0.21,194,194,0,0.984,0.78,0.683,0.59,0.485,0.265,0.07342,0.01,0.01,0.01,0.01,0.01,0.01,0.01,0.01,0.01,0.01,0.01,0.01,0.01,0.01,0.01,0.01,0.01,0.01,0.01,0.01,0.01,0.01,0.01,0.01,78,136.6,177,194,132.5,44.052,7,8,9,10,11,12,13,14,15,16,17,18,19,20,21,22,23,24,25,26,27,28,29,30,194,2.577319588,91,0.954185656,0.168686826,2013.168687
Durability ofcarbon nanofiber (CNF) & carbon nanotube (CNT) as catalyst support for Proton Exchange Membrane Fuel Cells,Shuang Ma Andersen,Denmark,University of Southern Denmark,2013,100,100,0,0,0,0,0,0,0,0,0,0,0,0,0,0,0,0,0,0,0,20,0,0,0,0,0,0,0,0,0,80,2.5,,carbon nanofiber,150,,nanowire,0,1,0,140,180,0,ethylene glycol,1,0,0,0,13,25,0,0,0,55,225,0.409090909,,,,,,,0.67,2.25,0.5,0.5,20,nafion 212,50,,,,100,1,70,,,,,0,0,0,,0.21,200,200,0,0.9,0.7,0.625,0.55,0.475,0.4,0.3,0.2,0.10909,0.01,0.01,0.01,0.01,0.01,0.01,0.01,0.01,0.01,0.01,0.01,0.01,0.01,0.01,0.01,0.01,0.01,0.01,0.01,0.01,0.01,0.01,70,125,165,190,200,180,140,87.272,9,10,11,12,13,14,15,16,17,18,19,20,21,22,23,24,25,26,27,28,29,30,200,2.5,92,0.519533491,0.004898278,2013.004898
Impact of Ionomer Content on Proton Exchange Membrane Fuel Cell Performance,S. Kaliaguine,Canada,Laval University,2013,N(wt.%) = 35 wt.%,100,0,0,0,0,0,0,0,0,0,0,0,0,0,0,0,0,0,0,0,60,0,0,0,0,0,0,0,0,0,40,6.2,,ZIF-derived,,807,none,1,0,0,85,4320,0,acetonitrile,0,0,0,1,7,950,4,1,0,88,180,0.204545455,,,,,,,0.538,1.96,0.5,0.5,,nafion 212,50,,,,100,1,80,,,,,0,0,0,,0.21,201.6,201.6,0,0.993,0.801,0.687,0.6,0.504,0.315,0.14884,0.01,0.01,0.01,0.01,0.01,0.01,0.01,0.01,0.01,0.01,0.01,0.01,0.01,0.01,0.01,0.01,0.01,0.01,0.01,0.01,0.01,0.01,0.01,0.01,80.1,137.4,180,201.6,157.5,89.304,7,8,9,10,11,12,13,14,15,16,17,18,19,20,21,22,23,24,25,26,27,28,29,30,201.6,2.48015873,93,0.074717991,-0.144152655,2012.855847
Durability of Pt/C and Pt/MC-PEDOT Catalysts under Simulated Start-Stop Cycles in Polymer Electrolyte Fuel Cells,A. K. Shukla,India,CSIR Madras Complex,2013,100,100,0,0,0,0,0,0,0,0,0,0,0,0,0,0,0,0,0,0,0,40,0,0,0,0,0,0,0,0,0,60,2.5,,graphene,,262,none,1,0,0,90,3,0,formaldehyde,0,0,0,1,12,25,0,0,0,83,217,0.261445783,,,,,,,0.4286,25,0.5,0.5,40,nafion 1135,88,130,3,6,83,1,70,225,300,1.5,2,,,0,,0.21,506,506,0,0.98,0.82,0.77,0.73,0.7,0.67,0.64,0.6,0.57,0.54,0.5,0.46,0.42,0.38,0.33,0.28,0.24,0.20238,0.16898,0.13914,0.1123,0.08805,0.06602,0.04592,0.02751,0.01059,0.01,0.01,0.01,0.01,0.01,,,,,,,,,,,,,,,,,,,,,,,,,,,,,,,,0.988142292,94,0.517679772,0.004433113,2013.004433
Effects of ionomer content on Pt catalyst/ordered mesoporous carbon support in polymer electrolyte membrane fuel cells,Junbom Kim,Korea,University of Ulsan,2013,Pt/OMC,100,0,0,0,0,0,0,0,0,0,0,0,0,0,0,0,0,0,0,0,50.3,0,0,0,0,0,0,0,0,0,49.7,2.52,,home-made carbon,,,none,1,0,0,200,120,0,none,0,1,0,0,7,350,3,0,1,54.4,180,0.330882353,,,,,,,0.42857,5,0.4,0.4,40,nafion 212,50.8,130,4,5,100,0,70,225,300,1.5,2,225,300,0,,0.21,402.5,402.5,0,0.955,0.845,0.81,0.765,0.74,0.685,0.635,0.575,0.49,0.41218,0.34647,0.29025,0.2416,0.1991,0.16164,0.12838,0.09865,0.07191,0.04774,0.02578,0.01,0.01,0.01,0.01,0.01,0.01,0.01,0.01,0.01,0.01,0.01,84.5,162,229.5,296,342.5,381,402.5,392,370.962,346.47,319.275,289.92,258.83,226.296,192.57,157.84,122.247,85.932,48.982,20,21,22,23,24,25,26,27,28,29,30,402.5,0.99378882,95,0.749179391,0.067190965,2013.067191
Effects of ionomer content on Pt catalyst/ordered mesoporous carbon support in polymer electrolyte membrane fuel cells,Junbom Kim,Korea,University of Ulsan,2013,Pt/OMC,100,0,0,0,0,0,0,0,0,0,0,0,0,0,0,0,0,0,0,0,50.3,0,0,0,0,0,0,0,0,0,49.7,2.52,,home-made carbon,,,none,1,0,0,200,120,0,none,0,1,0,0,7,350,3,0,1,70.1,180,0.256776034,,,,,,,0.0526,5,0.4,0.4,40,nafion 212,50.8,130,4,5,100,0,70,225,300,1.5,2,225,300,0,,0.21,405,405,0,0.975,0.81,0.76,0.71,0.675,0.64,0.6,0.55,0.5,0.45,0.39,0.33431,0.2861,0.24394,0.20677,0.17375,0.14423,0.11766,0.09364,0.07182,0.0519,0.03364,0.01685,0.01,0.01,0.01,0.01,0.01,0.01,0.01,0.01,81,152,213,270,320,360,385,400,405,390,367.741,343.32,317.122,289.478,260.625,230.768,200.022,168.552,136.458,103.8,70.644,37.07,23,24,25,26,27,28,29,30,405,0.987654321,96,0.732073983,0.061909765,2013.06191
