Repository: ruiding-uchicago/Applying-Machine-Learning-to-Boost-the-Development-of-High-performance-Membrane-Electrode-Assembly

The code file was write in jupyter notebook and saved in the corresponding format of .ipynb. To run the code, we suggest users to install Anaconda 3 in windows 10 and install the following necessary python packages with the same or higher version to set up compatible environment:
Python 3.7
jupyter 1.0.0
keras 2.3.1
numpy 1.18.1
pandas 1.0.1
scikit-learn 0.22.1
matplotlib 3.1.3
deep-belief-network 1.0.3
tensorflow-gpu 1.14.0
seaborn 0.10.0
R-Studio 8.13.176095 (for apriori algorithm)
Please notice that the computing of artificial neural network was runned on GPU.

File: Others/databse_air.csv (part 3 of 7)
,organic reducing agent,pH,Annealing Temperature,Annealing Time/h,Atomosphere h2,Atomosphere inert,ECSA m2/g,Mass Activity mA mg-1,Specific Activity mA cm-2,Half wave potential £¨V vsRHE£©,Onset Potential £¨V vsRHE£©,ADT cycles,Reduce in half wave potential  mV,Reduce in MA/ mA mg-1,Reduce in SA/mA cm-2,I/C Ratio(ionomer/catalyst),Area cm2,Cathodic Loading Amount mgPt cm-2,Anodic Platinum Loading Amount mgPt cm-2,Anodic catalyst type x wt% Pt/C,Membrane,membrane thickness,Hot Press Temperature,Hot Press Time min,Hot Press Pressure Mpa,Humidity %,GDE for 1,celltemp,Flowing rate of H2 ml min-1,flowing rate of cathode gas(O2/air),stoichiometry/anode,stoichiometry/cathode,stoich to flow anode,stoich to flow cathode,Back Pressure Mpa,"Current decay at 0.6V(ma,cm2)",Cathode gas oxygen ratio,Maximum Power Density mW cm-2,MPD caculated,qualified,Open Circuit Voltage V,Voltage 100mA cm0,Voltage 200mA cm0,Voltage 300mA cm0,Voltage 400mA cm0,Voltage 500mA cm0,Voltage 600mA cm0,Voltage 700mA cm0,Voltage 800mA cm0,Voltage 900mA cm0,Voltage 1000mA cm0,Voltage 1100mA cm0,Voltage 1200mA cm0,Voltage 1300mA cm0,Voltage 1400mA cm0,Voltage 1500mA cm0,Voltage 1600mA cm0,Voltage 1700mA cm0,Voltage 1800mA cm0,Voltage 1900mA cm0,Voltage 2000mA cm0,Voltage 2100mA cm0,Voltage 2200mA cm0,Voltage 2300mA cm0,Voltage 2400mA cm0,Voltage 2500mA cm0,Voltage 2600mA cm0,Voltage 2700mA cm0,Voltage 2800mA cm0,Voltage 2900mA cm0,Voltage 3000mA cm0,,,,,,,,,,,,,,,,,,,,,,,,,,,,,,,,pt use,,Rand,Rand num,Year for plot
Effects of ionomer content on Pt catalyst/ordered mesoporous carbon support in polymer electrolyte membrane fuel cells,Junbom Kim,Korea,University of Ulsan,2013,Pt/OMC,100,0,0,0,0,0,0,0,0,0,0,0,0,0,0,0,0,0,0,0,50.3,0,0,0,0,0,0,0,0,0,49.7,2.52,,home-made carbon,,,none,1,0,0,200,120,0,none,0,1,0,0,7,350,3,0,1,79.3,180,0.226986129,,,,,,,0.25,5,0.4,0.4,40,nafion 212,50.8,130,4,5,100,0,70,225,300,1.5,2,225,300,0,,0.21,432,432,0,0.965,0.845,0.81,0.765,0.74,0.7,0.66,0.615,0.54,0.43,0.33044,0.24815,0.17898,0.12004,0.0692,0.02491,0.01,0.01,0.01,0.01,0.01,0.01,0.01,0.01,0.01,0.01,0.01,0.01,0.01,0.01,0.01,84.5,162,229.5,296,350,396,430.5,432,387,330.44,272.965,214.776,156.052,96.88,37.365,16,17,18,19,20,21,22,23,24,25,26,27,28,29,30,432,0.925925926,97,0.796934674,0.083072207,2013.083072
Synthesis and application of core¨Cshell Co@Pt/C electrocatalysts for proton exchange membrane fuel cells,Rui Lin,china,Tongji University,2013,Co@Pt/C,75,0,0,0,0,0,25,0,0,0,0,0,0,0,0,0,0,0,0,0,40,0,0,0,0,0,0,0,0,0,60,3,,XC-72R,30,230,core-shell,0,0,1,198,120,0,ethylene glycol,1,0,0,0,12,300,2,1,0,53.9,321.5198,0.596511688,,,,,,,0.333,,0.4,0.2,40,nafion 212,50,,,,80,0,75,180,375,1.2,2.5,180,375,0.06,,0.21,475,475,0,0.98,0.81,0.775,0.73,0.7,0.66,0.62,0.585,0.545,0.5,0.475,0.4,0.36,0.3,0.24431,0.1961,0.15394,0.11677,0.08375,0.05423,0.02766,0.01,0.01,0.01,0.01,0.01,0.01,0.01,0.01,0.01,0.01,81,155,219,280,330,372,409.5,436,450,475,440,432,390,342.034,294.15,246.304,198.509,150.75,103.037,55.32,21,22,23,24,25,26,27,28,29,30,475,0.842105263,98,0.956430645,0.171068807,2013.171069
Highly durable Pt/graphene oxide and Pt/C hybrid catalyst for polymer electrolyte membrane fuel cell,Seung Hyun Hur,korea,University of Ulsan,2013,hybrid catalyst,100,0,0,0,0,0,0,0,0,0,0,0,0,0,0,0,0,0,0,0,40.2,0,0,0,0,0,0,0,0,0,59.8,2.8,,graphene,,600,none,1,0,0,110,90,0,ethylene glycol,1,0,0,0,10,25,0,0,0,53.16,217,0.408201655,,,,,,,0.25,25,0.4,0.4,40,nafion 212,50,,,,100,0,70,225,300,1.5,2,225,300,0,,0.21,500,500,0,0.95,0.78,0.72,0.69,0.68,0.65,0.62,0.6,0.58,0.55,0.5,0.45,0.4,0.3533,0.31239,0.27625,0.2441,0.2153,0.18936,0.16588,0.14452,0.12501,0.10711,0.09063,0.07542,0.06132,0.04823,0.03604,0.02465,0.014,0.01,78,144,207,272,325,372,420,464,495,500,495,480,459.29,437.346,414.375,390.56,366.01,340.848,315.172,289.04,262.521,235.642,208.449,181.008,153.3,125.398,97.308,69.02,40.6,30,500,0.8,99,0.499676024,-8.12E-05,2012.999919
Impact of Platinum Loading and Catalyst Layer Structure on PEMFC Performance,Wenbin Gu,united States,General Motors Electrochemical Energy Research Laboratory,2013,0.3Pt-Air,100,0,0,0,0,0,0,0,0,0,0,0,0,0,0,0,0,0,0,0,50,0,0,0,0,0,0,0,0,0,50,4.4,,XC-72R,30,230,none,1,0,0,198,1.6,1,ethylene glycol,1,0,0,0,10,25,0,0,0,88,180,0.204545455,,,,,,,0.95,5,0.3,0.05,20,Gore membrane,18,146,4,3.6,100,0,80,,,,,0,0,0,,0.21,1671.09,1671.09,1,0.897,0.843,0.812,0.793,0.776,0.766,0.757,0.747,0.738,0.729,0.719,0.711,0.702,0.694,0.686,0.677,0.669,0.66,0.652,0.643,0.633,0.62331,0.61419,0.6056,0.59749,0.58983,0.58257,0.57569,0.56915,0.56294,0.55703,84.3,162.4,237.9,310.4,383,454.2,522.9,590.4,656.1,719,782.1,842.4,902.2,960.4,1015.5,1070.4,1122,1173.6,1221.7,1266,1308.951,1351.218,1392.88,1433.976,1474.575,1514.682,1554.363,1593.62,1632.526,1671.09,1671.09,0.179523545,100,0.099639843,-0.128360646,2012.871639
Impact of Platinum Loading and Catalyst Layer Structure on PEMFC Performance,Wenbin Gu,united States,General Motors Electrochemical Energy Research Laboratory,2013,0.2Pt-Air,100,0,0,0,0,0,0,0,0,0,0,0,0,0,0,0,0,0,0,0,50,0,0,0,0,0,0,0,0,0,50,4.4,,XC-72R,30,230,none,1,0,0,198,1.6,1,ethylene glycol,1,0,0,0,10,25,0,0,0,88,180,0.204545455,,,,,,,0.95,5,0.2,0.05,20,Gore membrane,18,146,4,3.6,100,0,80,,,,,0,0,0,,0.21,1665.09,1665.09,1,0.894,0.83,0.8,0.783,0.766,0.757,0.747,0.737,0.729,0.72,0.711,0.703,0.696,0.687,0.68,0.672,0.665,0.657,0.648,0.641,0.631,0.62131,0.61219,0.6036,0.59549,0.58783,0.58057,0.57369,0.56715,0.56094,0.55503,83,160,234.9,306.4,378.5,448.2,515.9,583.2,648,711,773.3,835.2,893.1,952,1008,1064,1116.9,1166.4,1217.9,1262,1304.751,1346.818,1388.28,1429.176,1469.575,1509.482,1548.963,1588.02,1626.726,1665.09,1665.09,0.120113627,101,0.289033811,-0.055620953,2012.944379
Impact of Platinum Loading and Catalyst Layer Structure on PEMFC Performance,Wenbin Gu,united States,General Motors Electrochemical Energy Research Laboratory,2013,0.1Pt-Air,100,0,0,0,0,0,0,0,0,0,0,0,0,0,0,0,0,0,0,0,50,0,0,0,0,0,0,0,0,0,50,4.4,,XC-72R,30,230,none,1,0,0,198,1.6,1,ethylene glycol,1,0,0,0,10,25,0,0,0,88,180,0.204545455,,,,,,,0.95,5,0.1,0.05,20,Gore membrane,18,146,4,3.6,100,0,80,,,,,0,0,0,,0.21,1572.09,1572.09,1,0.905,0.807,0.779,0.762,0.743,0.732,0.723,0.713,0.703,0.695,0.687,0.678,0.671,0.662,0.655,0.646,0.637,0.628,0.618,0.61,0.6,0.59031,0.58119,0.5726,0.56449,0.55683,0.54957,0.54269,0.53615,0.52994,0.52403,80.7,155.8,228.6,297.2,366,433.8,499.1,562.4,625.5,687,745.8,805.2,860.6,917,969,1019.2,1067.6,1112.4,1159,1200,1239.651,1278.618,1316.98,1354.776,1392.075,1428.882,1465.263,1501.22,1536.826,1572.09,1572.09,0.06360959,102,0.319031875,-0.047040772,2012.952959
"Low platinum, high limiting current density of the PEMFC (proton exchange membrane fuel cell) based on multilayer cathode catalyst approach",Daouda Fofana,Canada,Universit¨¦ du Qu¨¦bec ¨¤ Trois-Rivi¨¨res,2013,100,100,0,0,0,0,0,0,0,0,0,0,0,0,0,0,0,0,0,0,0,9.09,0,0,0,0,0,0,0,0,0,90.91,3.1,,XC-72R,30,230,none,1,0,0,25,0,0,electro deposition,0,0,0,0,7,25,0,0,0,55,225,0.409090909,,,,,,,0.3636,5,0.05,0.05,,nafion 212,50,130,,6.895,80,1,,,,,,0,0,0,,0.21,576,576,0,0.95,0.8,0.77,0.74,0.72,0.68,0.66,0.64,0.61,0.57,0.55,0.52,0.48,0.44,0.38,0.32431,0.2761,0.23394,0.19677,0.16375,0.13423,0.10766,0.08364,0.06182,0.0419,0.02364,0.01,0.01,0.01,0.01,0.01,80,154,222,288,340,396,448,488,513,550,572,576,572,532,486.465,441.76,397.698,354.186,311.125,268.46,226.086,184.008,142.186,100.56,59.1,26,27,28,29,30,576,0.086805556,103,0.482644766,-0.004351685,2012.995648
Impact of Platinum Loading and Catalyst Layer Structure on PEMFC Performance,Wenbin Gu,united States,General Motors Electrochemical Energy Research Laboratory,2013,0.05Pt-Air,100,0,0,0,0,0,0,0,0,0,0,0,0,0,0,0,0,0,0,0,50,0,0,0,0,0,0,0,0,0,50,4.4,,XC-72R,30,230,none,1,0,0,198,1.6,1,ethylene glycol,1,0,0,0,10,25,0,0,0,88,180,0.204545455,,,,,,,0.95,5,0.05,0.05,20,Gore membrane,18,146,4,3.6,100,0,80,,,,,0,0,0,,0.21,1354.35,1354.35,1,0.863,0.787,0.754,0.733,0.711,0.701,0.691,0.679,0.671,0.661,0.649,0.642,0.634,0.623,0.614,0.605,0.594,0.583,0.571,0.56,0.547,0.53445,0.52275,0.51181,0.50155,0.49193,0.48287,0.47434,0.46628,0.45866,0.45145,78.7,150.8,219.9,284.4,350.5,414.6,475.3,536.8,594.9,649,706.2,760.8,809.9,859.6,907.5,950.4,991.1,1027.8,1064,1094,1122.345,1150.05,1177.163,1203.72,1229.825,1255.462,1280.718,1305.584,1330.114,1354.35,1354.35,0.036918079,104,0.608218481,0.027467878,2013.027468
Impact of Platinum Loading and Catalyst Layer Structure on PEMFC Performance,Wenbin Gu,united States,General Motors Electrochemical Energy Research Laboratory,2013,0.025Pt-Air,100,0,0,0,0,0,0,0,0,0,0,0,0,0,0,0,0,0,0,0,50,0,0,0,0,0,0,0,0,0,50,4.4,,XC-72R,30,230,none,1,0,0,198,1.6,1,ethylene glycol,1,0,0,0,10,25,0,0,0,88,180,0.204545455,,,,,,,0.95,5,0.025,0.05,20,Gore membrane,18,146,4,3.6,100,0,80,,,,,0,0,0,,0.21,932.4,932.4,1,0.875,0.757,0.719,0.696,0.673,0.661,0.649,0.637,0.627,0.613,0.599,0.588,0.575,0.561,0.549,0.536,0.518,0.502,0.484,0.469,0.449,0.42986,0.41228,0.3961,0.38114,0.36727,0.35439,0.34238,0.33116,0.32066,0.3108,75.7,143.8,208.8,269.2,330.5,389.4,445.9,501.6,551.7,599,646.8,690,729.3,768.6,804,828.8,853.4,871.2,891.1,898,902.706,907.016,911.03,914.736,918.175,921.414,924.426,927.248,929.914,932.4,932.4,0.026812527,105,0.902149475,0.129389686,2013.12939
Effect of Ni proportion on the performance of proton exchange membrane fuel cells using PtNi/C electrocatalysts,Emilse M. A. Martini,Brazil,Universidade Federal do Rio Grande do Sul,2014,PtNi/C 25,55,0,0,0,0,0,0,0,0,0,0,0,0,0,0,0,0,0,0,0,17,0,0,0,0,0,0,0,0,0,83,6.2,0.4,XC-72R,30,230,none,1,0,0,25,30,0,NaBH4,0,0,1,0,7,25,0,0,0,55,225,0.409090909,,,,,,,0.428,4.84,0.5,0.5,20,nafion 117,175,125,2,4.9,100,1,80,100,500,,,0,0,0,,0.21,200,200,0,0.93,0.72,0.64,0.58,0.48,0.4,0.32,0.22,0.14,0.06657,0.01,0.01,0.01,0.01,0.01,0.01,0.01,0.01,0.01,0.01,0.01,0.01,0.01,0.01,0.01,0.01,0.01,0.01,0.01,0.01,0.01,72,128,174,192,200,192,154,112,59.913,10,11,12,13,14,15,16,17,18,19,20,21,22,23,24,25,26,27,28,29,30,200,2.5,106,0.366970809,-0.033988701,2013.966011
Effect of Ni proportion on the performance of proton exchange membrane fuel cells using PtNi/C electrocatalysts,Emilse M. A. Martini,Brazil,Universidade Federal do Rio Grande do Sul,2014,PtNi/C 15,75,0,0,0,0,0,0,0,0,0,0,0,0,0,0,0,0,0,0,0,15,0,0,0,0,0,0,0,0,0,85,5.6,0.3,XC-72R,30,230,none,1,0,0,25,30,0,NaBH4,0,0,1,0,7,25,0,0,0,51,225,0.441176471,,,,,,,0.428,4.84,0.5,0.5,20,nafion 117,175,125,2,4.9,100,1,80,100,500,,,0,0,0,,0.21,210,210,0,0.93,0.7,0.64,0.58,0.52,0.42,0.32,0.22,0.14,0.06657,0.01,0.01,0.01,0.01,0.01,0.01,0.01,0.01,0.01,0.01,0.01,0.01,0.01,0.01,0.01,0.01,0.01,0.01,0.01,0.01,0.01,70,128,174,208,210,192,154,112,59.913,10,11,12,13,14,15,16,17,18,19,20,21,22,23,24,25,26,27,28,29,30,210,2.380952381,107,0.55025803,0.012631329,2014.012631
Effect of Ni proportion on the performance of proton exchange membrane fuel cells using PtNi/C electrocatalysts,Emilse M. A. Martini,Brazil,Universidade Federal do Rio Grande do Sul,2014,PtNi/C 45,85,0,0,0,0,0,0,0,0,0,0,0,0,0,0,0,0,0,0,0,18,0,0,0,0,0,0,0,0,0,82,5.7,0.3,XC-72R,30,230,none,1,0,0,25,30,0,NaBH4,0,0,1,0,7,25,0,0,0,43,225,0.523255814,,,,,,,0.428,4.84,0.5,0.5,20,nafion 117,175,125,2,4.9,100,1,80,100,500,,,0,0,0,,0.21,324,324,0,0.93,0.74,0.68,0.62,0.58,0.53,0.49,0.46,0.405,0.36,0.3,0.255,0.2,0.1488,0.10421,0.06503,0.03033,0.01,0.01,0.01,0.01,0.01,0.01,0.01,0.01,0.01,0.01,0.01,0.01,0.01,0.01,74,136,186,232,265,294,322,324,324,300,280.5,240,193.44,145.894,97.545,48.528,17,18,19,20,21,22,23,24,25,26,27,28,29,30,324,1.543209877,108,0.64847626,0.038120993,2014.038121
Controlling Pt loading and carbon matrix thickness for a high performance Pt-nanowire catalyst layer in PEMFCs,Sheng Sui,china,Shanghai Jiao Tong University,2014,,100,0,0,0,0,0,0,0,0,0,0,0,0,0,0,0,0,0,0,0,40,0,0,0,0,0,0,0,0,0,60,3.9,,XC-72R,30,230,nanowire,0,1,0,25,4320,0,formic acid,0,0,1,0,7,25,0,0,0,27.5,217,0.789090909,,,,,,,0.25,10,0.4,0.5,50,nafion 212,50,130,2,0.2,100,1,70,225,300,1.5,2,225,300,0,,0.21,413,413,0,0.92,0.8,0.78,0.75,0.71,0.69,0.62,0.59,0.5,0.38,0.27185,0.18313,0.10904,0.04624,0.01,0.01,0.01,0.01,0.01,0.01,0.01,0.01,0.01,0.01,0.01,0.01,0.01,0.01,0.01,0.01,0.01,80,156,225,284,345,372,413,400,342,271.85,201.443,130.848,60.112,14,15,16,17,18,19,20,21,22,23,24,25,26,27,28,29,30,413,0.968523002,109,0.006290819,-0.249539672,2013.75046
Highly active carbon-supported Pt noparticles modified and dealloyed with Co for the oxygen reduction reaction,Bing Li,china,Tongji University,2014,Pt/C,100,100,0,0,0,0,0,0,0,0,0,0,0,0,0,0,0,0,0,0,40,0,0,0,0,0,0,0,0,0,60,3.25,0.71,XC-72R,30,230,none,1,0,0,130,180,0,ethylene glycol,1,0,0,0,12,25,0,0,0,34.97,75,0.214,0.874,,,,,,0.3333,,0.35,0.2,40,not-mentioned,,,,,80,0,73,210,375,1.4,2.5,,,0.1,,0.21,675,672,0,,0.85,0.82,0.798,0.775,0.75,0.73,0.7,0.685,0.65,0.63,0.6,0.56,0.502,0.45,0.4,0.35,0.3033,0.26239,0.22625,0.1941,0.1653,0.13936,0.11588,0.09452,0.07501,0.05711,0.04063,0.02542,0.01132,0.01,,,,,,,,,,,,,,,,,,,,,,,,,,,,,,,,0.518518519,110,0.545160723,0.011344401,2014.011344
Highly active carbon-supported Pt noparticles modified and dealloyed with Co for the oxygen reduction reaction,Bing Li,china,Tongji University,2014,Pt/C,100,100,0,0,0,0,0,0,0,0,0,0,0,0,0,0,0,0,0,0,40,0,0,0,0,0,0,0,0,0,60,3.25,0.71,XC-72R,30,230,none,1,0,0,130,180,0,ethylene glycol,1,0,0,0,12,25,0,0,0,34.97,75,0.214,0.874,,,,,,0.3333,,0.35,0.2,40,not-mentioned,,,,,50,0,73,210,375,1.4,2.5,,,0.1,,0.21,698.4,702,1,,0.85,0.82,0.79,0.77,0.745,0.733,0.705,0.69,0.667,0.65,0.61,0.585,0.525,0.46,0.415,0.365,0.3183,0.27739,0.24125,0.2091,0.1803,0.15436,0.13088,0.10952,0.09001,0.07211,0.05563,0.04042,0.02632,0.01323,,,,,,,,,,,,,,,,,,,,,,,,,,,,,,,,0.501145475,111,0.233125774,-0.072859155,2013.927141
Highly active carbon-supported Pt noparticles modified and dealloyed with Co for the oxygen reduction reaction,Bing Li,china,Tongji University,2014,PtCo/C (C4H6CoO4),100,100,0,0,0,0,0,0,0,0,0,0,0,0,0,0,0,0,0,0,39.77,0,0,0,6.8,0,0,0,0,0,54.67,2.42,0.44,XC-72R,30,230,none,1,0,0,130,180,0,ethylene glycol,1,0,0,0,12,25,0,0,0,54.25,89,0.164,0.881,1,,,,,0.3333,,0.35,0.2,40,not-mentioned,,,,,80,0,73,210,375,1.4,2.5,,,0.1,,0.21,727.2,728,1,0.95,0.85,0.82,0.8,0.775,0.755,0.74,0.72,0.7,0.68,0.655,0.635,0.6,0.56,0.51,0.46,0.43,0.40156,0.37592,0.3527,0.33157,0.31225,0.29452,0.2782,0.26312,0.24915,0.23617,0.22407,0.21277,0.2022,0.19228,,,,,,,,,,,,,,,,,,,,,,,,,,,,,,,,0.48129813,112,0.160757747,-0.099134838,2013.900865
Highly active carbon-supported Pt noparticles modified and dealloyed with Co for the oxygen reduction reaction,Bing Li,china,Tongji University,2014,PtCo/C (C4H6CoO4),100,100,0,0,0,0,0,0,0,0,0,0,0,0,0,0,0,0,0,0,39.77,0,0,0,6.8,0,0,0,0,0,54.67,2.42,0.44,XC-72R,30,230,none,1,0,0,130,180,0,ethylene glycol,1,0,0,0,12,25,0,0,0,54.25,89,0.164,0.881,1,,,,,0.3333,,0.35,0.2,40,not-mentioned,,,,,50,0,73,210,375,1.4,2.5,,,0.1,,0.21,767.2,770,1,0.95,0.86,0.83,0.8,0.79,0.76,0.745,0.73,0.71,0.695,0.675,0.65,0.63,0.59,0.55,0.5,0.46,0.42238,0.38898,0.35914,0.3323,0.30805,0.28602,0.26592,0.24751,0.23059,0.21497,0.20052,0.18711,0.17463,0.16299,,,,,,,,,,,,,,,,,,,,,,,,,,,,,,,,0.45620438,113,0.22327376,-0.076118342,2013.923882
Defective Graphene Foam A Platinum Catalyst Support for PEMFCs,Jianfeng Liu,japan,Kyushu University,2014,Pt/GFII,100,0,0,0,0,0,0,0,0,0,0,0,0,0,0,0,0,0,0,0,33,0,0,0,0,0,0,0,0,0,67,3.4,,graphene,,1549,none,1,0,0,25,0,0,none,0,1,0,0,7,240,3,0,1,100.7,176,0.174776564,0.88,1.02,60000,,,,0.3888,1,0.3,0.3,46.2,nafion 212,50,130,,16,100,0,80,,,,,0,0,0.1,,0.21,207.5,207.5,0,0.95,0.73,0.665,0.59,0.51,0.415,0.27,0.14058,0.03629,0.01,0.01,0.01,0.01,0.01,0.01,0.01,0.01,0.01,0.01,0.01,0.01,0.01,0.01,0.01,0.01,0.01,0.01,0.01,0.01,0.01,0.01,73,133,177,204,207.5,162,98.406,29.032,9,10,11,12,13,14,15,16,17,18,19,20,21,22,23,24,25,26,27,28,29,30,207.5,1.445783133,114,0.385463429,-0.029116274,2013.970884
Defective Graphene Foam A Platinum Catalyst Support for PEMFCs,Jianfeng Liu,japan,Kyushu University,2014,Pt/GC,100,0,0,0,0,0,0,0,0,0,0,0,0,0,0,0,0,0,0,0,20,0,0,0,0,0,0,0,0,0,80,8.7,,graphene,,652,none,1,0,0,25,0,0,none,0,1,0,0,7,240,3,0,1,73.1,205.7,0.281395349,0.89,1.02,60000,,,,0.3888,1,0.3,0.3,46.2,nafion 212,50,130,,16,100,0,80,,,,,0,0,0.1,,0.21,264,264,0,0.95,0.74,0.68,0.625,0.575,0.515,0.44,0.33,0.23044,0.14815,0.07898,0.02004,0.01,0.01,0.01,0.01,0.01,0.01,0.01,0.01,0.01,0.01,0.01,0.01,0.01,0.01,0.01,0.01,0.01,0.01,0.01,74,136,187.5,230,257.5,264,231,184.352,133.335,78.98,22.044,12,13,14,15,16,17,18,19,20,21,22,23,24,25,26,27,28,29,30,264,1.136363636,115,0.500208723,5.23E-05,2014.000052
Defective Graphene Foam A Platinum Catalyst Support for PEMFCs,Jianfeng Liu,japan,Kyushu University,2014,Pt/CB,100,0,0,0,0,0,0,0,0,0,0,0,0,0,0,0,0,0,0,0,20,0,0,0,0,0,0,0,0,0,80,10.4,,XC-72R,30,230,none,1,0,0,25,0,0,none,0,1,0,0,7,240,3,0,1,68,137.8,0.202647059,0.88,1.02,60000,,,,0.3888,1,0.3,0.3,46.2,nafion 212,50,130,,16,100,0,80,,,,,0,0,0.1,,0.21,297.5,297.5,0,0.95,0.725,0.675,0.63,0.595,0.55,0.49,0.425,0.29,0.16905,0.07091,0.01,0.01,0.01,0.01,0.01,0.01,0.01,0.01,0.01,0.01,0.01,0.01,0.01,0.01,0.01,0.01,0.01,0.01,0.01,0.01,72.5,135,189,238,275,294,297.5,232,152.145,70.91,11,12,13,14,15,16,17,18,19,20,21,22,23,24,25,26,27,28,29,30,297.5,1.008403361,116,0.121825729,-0.116590846,2013.883409
Ionomer content effects on the electrocatalyst layer with in-situ grown Pt nanowires in PEMFCs,Sheng Sui,china,Shanghai Jiao Tong University,2014,Pt-NWs,100,0,0,0,0,0,0,0,0,0,0,0,0,0,0,0,0,0,0,0,40,0,0,0,0,0,0,0,0,0,60,3.9,,XC-72R,30,230,nanowire,0,1,0,25,4320,0,formic acid,0,0,1,0,7,25,0,0,0,32,217,0.678125,,,,,,,0.05,10,0.3,0.5,50,nafion 212,50,130,2,0.2,100,0,70,150,300,1.5,2,225,300,0.1,,0.21,360,360,0,0.95,0.78,0.73,0.695,0.65,0.605,0.57,0.505,0.45,0.39,0.305,0.16147,0.10525,0.0566,0.0141,0.01,0.01,0.01,0.01,0.01,0.01,0.01,0.01,0.01,0.01,0.01,0.01,0.01,0.01,0.01,0.01,78,146,208.5,260,302.5,342,353.5,360,351,305,177.617,126.3,73.58,19.74,15,16,17,18,19,20,21,22,23,24,25,26,27,28,29,30,360,0.833333333,117,0.370992668,-0.032922539,2013.967077
Ionomer content effects on the electrocatalyst layer with in-situ grown Pt nanowires in PEMFCs,Sheng Sui,china,Shanghai Jiao Tong University,2014,Pt-NWs,100,0,0,0,0,0,0,0,0,0,0,0,0,0,0,0,0,0,0,0,40,0,0,0,0,0,0,0,0,0,60,3.9,,XC-72R,30,230,nanowire,0,1,0,25,4320,0,formic acid,0,0,1,0,7,25,0,0,0,26,217,0.834615385,,,,,,,0.54,10,0.3,0.5,50,nafion 212,50,130,2,0.2,100,0,70,150,300,1.5,2,225,300,0.1,,0.21,399,399,0,0.95,0.78,0.73,0.69,0.67,0.65,0.605,0.57,0.495,0.42,0.32,0.22909,0.15333,0.08923,0.03429,0.01,0.01,0.01,0.01,0.01,0.01,0.01,0.01,0.01,0.01,0.01,0.01,0.01,0.01,0.01,0.01,78,146,207,268,325,363,399,396,378,320,251.999,183.996,115.999,48.006,15,16,17,18,19,20,21,22,23,24,25,26,27,28,29,30,399,0.751879699,118,0.721032409,0.058591121,2014.058591
Ionomer content effects on the electrocatalyst layer with in-situ grown Pt nanowires in PEMFCs,Sheng Sui,china,Shanghai Jiao Tong University,2014,Pt-NWs,100,0,0,0,0,0,0,0,0,0,0,0,0,0,0,0,0,0,0,0,40,0,0,0,0,0,0,0,0,0,60,3.9,,XC-72R,30,230,nanowire,0,1,0,25,4320,0,formic acid,0,0,1,0,7,25,0,0,0,37.5,217,0.578666667,,,,,,,0.11,10,0.3,0.5,50,nafion 212,50,130,2,0.2,100,0,70,150,300,1.5,2,225,300,0.1,,0.21,441,441,0,0.96,0.81,0.78,0.74,0.71,0.695,0.65,0.605,0.55,0.49,0.4,0.32,0.24657,0.18428,0.13077,0.08432,0.04361,0.01,0.01,0.01,0.01,0.01,0.01,0.01,0.01,0.01,0.01,0.01,0.01,0.01,0.01,81,156,222,284,347.5,390,423.5,440,441,400,352,295.884,239.564,183.078,126.48,69.776,17,18,19,20,21,22,23,24,25,26,27,28,29,30,441,0.680272109,119,0.332384833,-0.043333741,2013.956666
"Matrix Material Study for in situ Grown Pt
Nanowire Electrocatalyst Layer in Proton
Exchange Membrane Fuel Cells (PEMFCs)",S. Sui,china,Shanghai Jiao Tong University,2014,Pt-NW,100,0,0,0,0,0,0,0,0,0,0,0,0,0,0,0,0,0,0,0,20,0,0,0,0,0,0,0,0,0,80,3.1,,home-made carbon,,,nanowire,0,1,0,25,4320,0,formic acid,0,0,1,0,7,25,0,0,0,29.78,225,0.755540631,,,,,,,0.25,10,0.3,0.5,50,nafion 212,50,130,2,0.2,100,1,70,150,300,,,0,0,0.1,,0.21,459,459,0,0.95,0.8,0.765,0.74,0.7,0.68,0.65,0.61,0.565,0.51,0.44,0.32,0.21185,0.12313,0.04904,0.01,0.01,0.01,0.01,0.01,0.01,0.01,0.01,0.01,0.01,0.01,0.01,0.01,0.01,0.01,0.01,80,153,222,280,340,390,427,452,459,440,352,254.22,160.069,68.656,15,16,17,18,19,20,21,22,23,24,25,26,27,28,29,30,459,0.653594771,120,0.488089892,-0.002985865,2013.997014
Controlling Pt loading and carbon matrix thickness for a high performance Pt-nanowire catalyst layer in PEMFCs,Sheng Sui,china,Shanghai Jiao Tong University,2014,,100,0,0,0,0,0,0,0,0,0,0,0,0,0,0,0,0,0,0,0,40,0,0,0,0,0,0,0,0,0,60,3.9,,XC-72R,30,230,nanowire,0,1,0,25,4320,0,formic acid,0,0,1,0,7,25,0,0,0,28,217,0.775,,,,,,,0.25,10,0.3,0.5,50,nafion 212,50,130,2,0.2,100,1,70,225,300,1.5,2,225,300,0,,0.21,464,464,0,0.95,0.8,0.76,0.72,0.695,0.68,0.625,0.605,0.58,0.51,0.42,0.31,0.21044,0.12815,0.05898,0.01,0.01,0.01,0.01,0.01,0.01,0.01,0.01,0.01,0.01,0.01,0.01,0.01,0.01,0.01,0.01,80,152,216,278,340,375,423.5,464,459,420,341,252.528,166.595,82.572,15,16,17,18,19,20,21,22,23,24,25,26,27,28,29,30,464,0.646551724,121,0.948755129,0.163290137,2014.16329
Investigation of cathode electrocatalysts composed of electrospun Pt nanowires and Pt C for proton exchange membrane fuel cells,Min-Hsing Chang,taiwan,Tatung University,2014,"£¨0.2,0.3£©",100,0,0,0,0,0,0,0,0,0,0,0,0,0,0,0,0,0,0,0,52,0,0,0,0,0,0,0,0,0,0,3,,XC-72R,30,230,nanoparticle/nanowire,0,1,0,25,0,0,none,0,1,0,0,7,450,1,0,1,50.5,180,0.356435644,,,,,,,0.333,4,0.26,0.5,20,nafion 115,75,135,1.5,15,100,1,70,300,300,2,2,300,300,0,,0.21,270,270,0,0.98,0.75,0.67,0.61,0.56,0.51,0.45,0.36,0.2778,0.20871,0.14982,0.09903,0.05478,0.01588,0.01,0.01,0.01,0.01,0.01,0.01,0.01,0.01,0.01,0.01,0.01,0.01,0.01,0.01,0.01,0.01,0.01,75,134,183,224,255,270,252,222.24,187.839,149.82,108.933,65.736,20.644,14,15,16,17,18,19,20,21,22,23,24,25,26,27,28,29,30,270,0.962962963,122,0.747143058,0.066552637,2014.066553
"Matrix Material Study for in situ Grown Pt
Nanowire Electrocatalyst Layer in Proton
Exchange Membrane Fuel Cells (PEMFCs)",S. Sui,china,Shanghai Jiao Tong University,2014,Pt-NW,100,0,0,0,0,0,0,0,0,0,0,0,0,0,0,0,0,0,0,0,20,0,0,0,0,0,0,0,0,0,80,3.1,,home-made carbon,,,nanowire,0,1,0,25,4320,0,formic acid,0,0,1,0,7,25,0,0,0,44.31,225,0.507786053,,,,,,,0.25,10,0.2,0.5,50,nafion 212,50,130,2,0.2,100,1,70,150,300,,,0,0,0.1,,0.21,346.5,346.5,0,0.9,0.76,0.73,0.695,0.655,0.605,0.55,0.495,0.41,0.33218,0.26647,0.21025,0.1616,0.1191,0.08164,0.04838,0.01865,0.01,0.01,0.01,0.01,0.01,0.01,0.01,0.01,0.01,0.01,0.01,0.01,0.01,0.01,76,146,208.5,262,302.5,330,346.5,328,298.962,266.47,231.275,193.92,154.83,114.296,72.57,29.84,17,18,19,20,21,22,23,24,25,26,27,28,29,30,346.5,0.577200577,123,0.380789612,-0.030340764,2013.969659
Investigation of cathode electrocatalysts composed of electrospun Pt nanowires and Pt C for proton exchange membrane fuel cells,Min-Hsing Chang,taiwan,Tatung University,2014,"£¨0.1,0.4£©",100,0,0,0,0,0,0,0,0,0,0,0,0,0,0,0,0,0,0,0,36,0,0,0,0,0,0,0,0,0,0,3,,XC-72R,30,230,nanoparticle/nanowire,0,1,0,25,0,0,none,0,1,0,0,7,450,1,0,1,56.4,217,0.384751773,,,,,,,0.25,4,0.18,0.5,20,nafion 115,75,135,1.5,15,100,1,70,300,300,2,2,300,300,0,,0.21,160,160,0,0.9,0.65,0.538,0.46,0.39,0.32,0.2554,0.20007,0.15213,0.11021,0.07323,0.04037,0.01098,0.01,0.01,0.01,0.01,0.01,0.01,0.01,0.01,0.01,0.01,0.01,0.01,0.01,0.01,0.01,0.01,0.01,0.01,65,107.6,138,156,160,153.24,140.049,121.704,99.189,73.23,44.407,13.176,13,14,15,16,17,18,19,20,21,22,23,24,25,26,27,28,29,30,160,1.125,124,0.392998101,-0.027151339,2013.972849
Investigation of cathode electrocatalysts composed of electrospun Pt nanowires and Pt C for proton exchange membrane fuel cells,Min-Hsing Chang,taiwan,Tatung University,2014,"£¨0.1,0.4£©",100,0,0,0,0,0,0,0,0,0,0,0,0,0,0,0,0,0,0,0,36,0,0,0,0,0,0,0,0,0,0,3,,XC-72R,30,230,nanoparticle/nanowire,0,1,0,25,0,0,none,0,1,0,0,7,450,1,0,1,56.4,217,0.384751773,,,,,,,0.667,4,0.18,0.5,20,nafion 115,75,135,1.5,15,100,1,70,300,300,2,2,300,300,0,,0.21,210,210,0,0.8,0.74,0.64,0.565,0.49,0.42,0.32,0.22909,0.15333,0.08923,0.03429,0.01,0.01,0.01,0.01,0.01,0.01,0.01,0.01,0.01,0.01,0.01,0.01,0.01,0.01,0.01,0.01,0.01,0.01,0.01,0.01,74,128,169.5,196,210,192,160.363,122.664,80.307,34.29,11,12,13,14,15,16,17,18,19,20,21,22,23,24,25,26,27,28,29,30,210,0.857142857,125,0.274614873,-0.059891473,2013.940109
Investigation of cathode electrocatalysts composed of electrospun Pt nanowires and Pt C for proton exchange membrane fuel cells,Min-Hsing Chang,taiwan,Tatung University,2014,"£¨0.1,0.4£©",100,0,0,0,0,0,0,0,0,0,0,0,0,0,0,0,0,0,0,0,36,0,0,0,0,0,0,0,0,0,0,3,,XC-72R,30,230,nanoparticle/nanowire,0,1,0,25,0,0,none,0,1,0,0,7,450,1,0,1,56.4,217,0.384751773,,,,,,,0.538,4,0.18,0.5,20,nafion 115,75,135,1.5,15,100,1,70,300,300,2,2,300,300,0,,0.21,252,252,0,0.98,0.74,0.65,0.58,0.53,0.47,0.42,0.35,0.2854,0.23007,0.18213,0.14021,0.10323,0.07037,0.04098,0.01454,0.01,0.01,0.01,0.01,0.01,0.01,0.01,0.01,0.01,0.01,0.01,0.01,0.01,0.01,0.01,74,130,174,212,235,252,245,228.32,207.063,182.13,154.231,123.876,91.481,57.372,21.81,16,17,18,19,20,21,22,23,24,25,26,27,28,29,30,252,0.714285714,126,0.907754212,0.132705171,2014.132705
Investigation of cathode electrocatalysts composed of electrospun Pt nanowires and Pt C for proton exchange membrane fuel cells,Min-Hsing Chang,taiwan,Tatung University,2014,"£¨0.1,0.4£©",100,0,0,0,0,0,0,0,0,0,0,0,0,0,0,0,0,0,0,0,36,0,0,0,0,0,0,0,0,0,0,3,,XC-72R,30,230,nanoparticle/nanowire,0,1,0,25,0,0,none,0,1,0,0,7,450,1,0,1,56.4,217,0.384751773,,,,,,,0.333,4,0.18,0.5,20,nafion 115,75,135,1.5,15,100,1,70,300,300,2,2,300,300,0,,0.21,294,294,0,0.99,0.76,0.68,0.62,0.57,0.525,0.475,0.42,0.28,0.15481,0.05358,0.01,0.01,0.01,0.01,0.01,0.01,0.01,0.01,0.01,0.01,0.01,0.01,0.01,0.01,0.01,0.01,0.01,0.01,0.01,0.01,76,136,186,228,262.5,285,294,224,139.329,53.58,11,12,13,14,15,16,17,18,19,20,21,22,23,24,25,26,27,28,29,30,294,0.612244898,127,0.668205749,0.043496408,2014.043496
Investigation of cathode electrocatalysts composed of electrospun Pt nanowires and Pt C for proton exchange membrane fuel cells,Min-Hsing Chang,taiwan,Tatung University,2014,"£¨0.1,0.4£©",100,0,0,0,0,0,0,0,0,0,0,0,0,0,0,0,0,0,0,0,36,0,0,0,0,0,0,0,0,0,0,3,,XC-72R,30,230,nanoparticle/nanowire,0,1,0,25,0,0,none,0,1,0,0,7,450,1,0,1,56.4,217,0.384751773,,,,,,,0.428,4,0.18,0.5,20,nafion 115,75,135,1.5,15,100,1,70,300,300,2,2,300,300,0,,0.21,315,315,0,0.98,0.77,0.71,0.66,0.598,0.55,0.5,0.45,0.38,0.3154,0.26007,0.21213,0.17021,0.13323,0.10037,0.07098,0.04454,0.02061,0.01,0.01,0.01,0.01,0.01,0.01,0.01,0.01,0.01,0.01,0.01,0.01,0.01,77,142,198,239.2,275,300,315,304,283.86,260.07,233.343,204.252,173.199,140.518,106.47,71.264,35.037,18,19,20,21,22,23,24,25,26,27,28,29,30,315,0.571428571,128,0.037367442,-0.178208799,2013.821791
Enhanced stability of multilayer graphene-supported catalysts for polymer electrolyte membrane fuel cell cathodes,H. Natter,Germany,Saarland University,2015,,100,0,0,0,0,0,0,0,0,0,0,0,0,0,0,0,0,0,0,0,50,0,0,0,0,0,0,0,0,0,50,4.4,,graphene,,600,none,1,0,0,120,1440,0,ethylene glycol,1,0,0,0,10,25,0,0,0,88,180,0.204545455,,,,,,,1.67,50,0.83,0.415,40,nafion 212,50,125,6,5,90,1,80,225,375,1.5,2.5,225,375,0.15,,0.21,332.5,332.5,0,0.98,0.8,0.74,0.69,0.64,0.59,0.53,0.475,0.41,0.35,0.25,0.15909,0.08333,0.01923,0.01,0.01,0.01,0.01,0.01,0.01,0.01,0.01,0.01,0.01,0.01,0.01,0.01,0.01,0.01,0.01,0.01,80,148,207,256,295,318,332.5,328,315,250,174.999,99.996,24.999,14,15,16,17,18,19,20,21,22,23,24,25,26,27,28,29,30,332.5,2.496240602,129,0.072957962,-0.145410959,2014.854589
High performance polymer electrolyte membrane fuel cells (PEMFCs) with gradient Pt nanowire cathodes prepared by decal transfer method,Sheng Sui,China,Shanghai Jiao Tong University,2015,,100,0,0,0,0,0,0,0,0,0,0,0,0,0,0,0,0,0,0,0,60,0,0,0,0,0,0,0,0,0,40,4.4,,XC-72R,30,230,nanowire,0,1,0,25,0,0,formic acid,0,0,1,0,7,25,0,0,0,22,180,0.818181818,,,,,,,0.33,10.89,0.5,0.3,40,nafion 212,50,145,3,0.4,100,0,70,225,300,1.5,2,225,300,0.1,,0.21,825,825,1,0.97,0.85,0.81,0.795,0.785,0.76,0.755,0.73,0.71,0.7,0.68,0.66,0.63,0.605,0.585,0.55,0.505,0.48,0.425,0.395,0.33,0.26985,0.21805,0.17298,0.1334,0.09837,0.06715,0.03915,0.01389,0.01,0.01,85,162,238.5,314,380,453,511,568,630,680,726,756,786.5,819,825,808,816,765,750.5,660,566.685,479.71,397.854,320.16,245.925,174.59,105.705,38.892,29,30,825,0.606060606,130,0.392924776,-0.02717041,2014.97283
The durability of carbon supported Pt nowire as novel cathode catalyst for a 1.5 kW PEMFC stack,Bing Li,china,Tongji University,2015,PtNW/C,100,0,0,0,0,0,0,0,0,0,0,0,0,0,0,0,0,0,0,0,40,0,0,0,0,0,0,0,0,0,60,4,0.2,XC-72R,30,230,nanowire,0,1,0,25,4320,0,formic acid,0,0,1,0,7,200,2,1,0,41,137.67,0.335780488,0.885,,,,,,,250,0.4,0.2,,nafion 212,50,,,,100,0,70,180,600,1.2,4,180,600,0.06,,0.21,619.916,619.916,0,0.94,0.84,0.81,0.78,0.755,0.725,0.695,0.655,0.62,0.59,0.55,0.515,0.48195,0.45241,0.42583,0.40179,0.37995,0.36001,0.34175,0.32495,0.30945,0.2951,0.28178,0.26938,0.25781,0.24698,0.23684,0.22731,0.21807,0.20936,0.20114,84,162,234,302,362.5,417,458.5,496,531,550,566.5,578.34,588.133,596.162,602.685,607.92,612.017,615.15,617.405,618.9,619.71,619.916,619.574,618.744,617.45,615.784,613.737,610.596,607.144,603.42,619.916,0.645248711,131,0.114357396,-0.12036761,2014.879632
High performance polymer electrolyte membrane fuel cells (PEMFCs) with gradient Pt nanowire cathodes prepared by decal transfer method,Sheng Sui,China,Shanghai Jiao Tong University,2015,,100,0,0,0,0,0,0,0,0,0,0,0,0,0,0,0,0,0,0,0,60,0,0,0,0,0,0,0,0,0,40,4.4,,XC-72R,30,230,nanowire,0,1,0,25,0,0,formic acid,0,0,1,0,7,25,0,0,0,28,180,0.642857143,,,,,,,0.33,10.89,0.4,0.3,40,nafion 212,50,145,3,0.4,100,0,70,225,300,1.5,2,225,300,0.1,,0.21,912,912,1,0.97,0.85,0.81,0.795,0.785,0.76,0.74,0.72,0.71,0.695,0.68,0.66,0.64,0.62,0.6,0.595,0.57,0.515,0.5,0.47,0.415,0.385,0.345,0.30738,0.27398,0.24414,0.2173,0.19305,0.17102,0.15092,0.13251,85,162,238.5,314,380,444,504,568,625.5,680,726,768,806,840,892.5,912,875.5,900,893,830,808.5,759,706.974,657.552,610.35,564.98,521.235,478.856,437.668,397.53,912,0.438596491,132,0.695180889,0.051058994,2015.051059
Highly Active and Stable Pt3Cr/C Alloy Catalyst in H2-PEMFC,J.-F. Drillet,Germany,DECHEMA-Forschungsinstitut,2015,Pt/C_After ADT,40,0,0,0,0,0,0,0,0,0,0,0,0,0,0,0,0,0,0,0,40,0,0,0,0,0,0,0,0,0,60,16.55,,XC-72R,30,230,none,1,0,0,80,60,0,formaldehyde,0,0,0,1,7,25,0,0,0,55,24.8,0.045090909,,,,,,,1.7,50,0.36,,,Nafion HP,127,140,10,2,70,1,80,225,375,1.5,2.5,225,375,0,,0.21,301.7,301.7,0,0.919,0.71,0.649,0.608,0.576,0.514,0.494,0.431,0.37263,0.32226,0.27835,0.23973,0.20549,0.17494,0.14751,0.12274,0.10026,0.07978,0.06102,0.0438,0.02792,0.01323,0.01,0.01,0.01,0.01,0.01,0.01,0.01,0.01,0.01,71,129.8,182.4,230.4,257,296.4,301.7,298.104,290.034,278.35,263.703,246.588,227.422,206.514,184.11,160.416,135.626,109.836,83.22,55.84,27.783,22,23,24,25,26,27,28,29,30,301.7,1.193238316,133,0.190836756,-0.087481695,2014.912518
Highly Active and Stable Pt3Cr/C Alloy Catalyst in H2-PEMFC,J.-F. Drillet,Germany,DECHEMA-Forschungsinstitut,2015,Pt/C_Before ADT,40,0,0,0,0,0,0,0,0,0,0,0,0,0,0,0,0,0,0,0,40,0,0,0,0,0,0,0,0,0,60,4.5,,XC-72R,30,230,none,1,0,0,80,60,0,formaldehyde,0,0,0,1,7,25,0,0,0,214,24.8,0.011588785,,,,,,,1.7,50,0.36,,,Nafion HP,127,140,10,2,70,1,80,225,375,1.5,2.5,225,375,0,,0.21,986.58,986.58,1,0.945,0.79,0.759,0.735,0.712,0.68,0.663,0.636,0.604,0.578,0.518,0.502,0.48662,0.47237,0.45914,0.44683,0.43533,0.42458,0.4145,0.40503,0.39612,0.38771,0.37978,0.37227,0.36516,0.35841,0.352,0.3459,0.33995,0.33427,0.32886,79,151.8,220.5,284.8,340,397.8,445.2,483.2,520.2,518,552.2,583.944,614.081,642.796,670.245,696.528,721.786,746.1,769.557,792.24,814.191,835.516,856.221,876.384,896.025,915.2,933.93,951.86,969.383,986.58,986.58,0.364896917,134,0.973740778,0.193885955,2015.193886
Enhanced stability of multilayer graphene-supported catalysts for polymer electrolyte membrane fuel cell cathodes,H. Natter,Germany,Saarland University,2015,,100,0,0,0,0,0,0,0,0,0,0,0,0,0,0,0,0,0,0,0,50,0,0,0,0,0,0,0,0,0,50,4.4,,graphene,,600,none,1,0,0,120,1440,0,ethylene glycol,1,0,0,0,10,25,0,0,0,88,180,0.204545455,,,,,,,1.67,50,0.322,0.161,40,nafion 212,50,125,6,5,90,1,80,225,375,1.5,2.5,225,375,0.15,,0.21,332.5,332.5,0,0.9,0.79,0.72,0.68,0.63,0.59,0.525,0.475,0.41,0.35,0.29431,0.2461,0.20394,0.16677,0.13375,0.10423,0.07766,0.05364,0.03182,0.0119,0.01,0.01,0.01,0.01,0.01,0.01,0.01,0.01,0.01,0.01,0.01,79,144,204,252,295,315,332.5,328,315,294.31,270.71,244.728,216.801,187.25,156.345,124.256,91.188,57.276,22.61,20,21,22,23,24,25,26,27,28,29,30,332.5,0.968421053,135,0.895792152,0.125793381,2015.125793
High performance polymer electrolyte membrane fuel cells (PEMFCs) with gradient Pt nanowire cathodes prepared by decal transfer method,Sheng Sui,China,Shanghai Jiao Tong University,2015,,100,0,0,0,0,0,0,0,0,0,0,0,0,0,0,0,0,0,0,0,60,0,0,0,0,0,0,0,0,0,40,4.4,,XC-72R,30,230,nanowire,0,1,0,25,0,0,formic acid,0,0,1,0,7,25,0,0,0,11,180,1.636363636,,,,,,,1,10.89,0.3,0.3,40,nafion 212,50,145,3,0.4,100,0,70,225,300,1.5,2,225,300,0.1,,0.21,700,700,1,0.97,0.85,0.81,0.795,0.785,0.745,0.72,0.705,0.69,0.67,0.63,0.6,0.58,0.535,0.5,0.44,0.4,0.335,0.27485,0.22305,0.17798,0.1384,0.10337,0.07215,0.04415,0.01889,0.01,0.01,0.01,0.01,0.01,85,162,238.5,314,372.5,432,493.5,552,603,630,660,696,695.5,700,660,640,569.5,494.73,423.795,355.96,290.64,227.414,165.945,105.96,47.225,26,27,28,29,30,700,0.428571429,136,0.52326641,0.005835334,2015.005835
High performance polymer electrolyte membrane fuel cells (PEMFCs) with gradient Pt nanowire cathodes prepared by decal transfer method,Sheng Sui,China,Shanghai Jiao Tong University,2015,,100,0,0,0,0,0,0,0,0,0,0,0,0,0,0,0,0,0,0,0,60,0,0,0,0,0,0,0,0,0,40,4.4,,XC-72R,30,230,nanowire,0,1,0,25,0,0,formic acid,0,0,1,0,7,25,0,0,0,20,180,0.9,,,,,,,0.67,10.89,0.3,0.3,40,nafion 212,50,145,3,0.4,100,0,70,225,300,1.5,2,225,300,0.1,,0.21,855,855,1,0.97,0.85,0.81,0.795,0.785,0.76,0.755,0.73,0.71,0.7,0.68,0.66,0.63,0.605,0.585,0.57,0.52,0.495,0.46,0.41,0.38,0.31,0.2454,0.19007,0.14213,0.10021,0.06323,0.03037,0.01,0.01,0.01,85,162,238.5,314,380,453,511,568,630,680,726,756,786.5,819,855,832,841.5,828,779,760,651,539.88,437.161,341.112,250.525,164.398,81.999,28,29,30,855,0.350877193,137,0.319148799,-0.047008037,2014.952992
High performance polymer electrolyte membrane fuel cells (PEMFCs) with gradient Pt nanowire cathodes prepared by decal transfer method,Sheng Sui,China,Shanghai Jiao Tong University,2015,,100,0,0,0,0,0,0,0,0,0,0,0,0,0,0,0,0,0,0,0,60,0,0,0,0,0,0,0,0,0,40,4.4,,XC-72R,30,230,nanowire,0,1,0,25,0,0,formic acid,0,0,1,0,7,25,0,0,0,27,180,0.666666667,,,,,,,0.17,10.89,0.3,0.3,40,nafion 212,50,145,3,0.4,100,0,70,225,300,1.5,2,225,300,0.1,,0.21,882,882,1,0.97,0.85,0.81,0.795,0.785,0.76,0.755,0.73,0.71,0.7,0.68,0.66,0.63,0.605,0.585,0.57,0.53,0.5,0.49,0.46,0.41,0.395,0.34,0.2888,0.24421,0.20503,0.17033,0.13939,0.11162,0.08657,0.06384,85,162,238.5,314,380,453,511,568,630,680,726,756,786.5,819,855,848,850,882,874,820,829.5,748,664.24,586.104,512.575,442.858,376.353,312.536,251.053,191.52,882,0.340136054,138,0.389893681,-0.027959615,2014.97204
High performance polymer electrolyte membrane fuel cells (PEMFCs) with gradient Pt nanowire cathodes prepared by decal transfer method,Sheng Sui,China,Shanghai Jiao Tong University,2015,,100,0,0,0,0,0,0,0,0,0,0,0,0,0,0,0,0,0,0,0,60,0,0,0,0,0,0,0,0,0,40,4.4,,XC-72R,30,230,nanowire,0,1,0,25,0,0,formic acid,0,0,1,0,7,25,0,0,0,32,180,0.5625,,,,,,,0.33,10.89,0.3,0.3,40,nafion 212,50,145,3,0.4,100,0,70,225,300,1.5,2,225,300,0.1,,0.21,931,931,1,0.97,0.85,0.81,0.795,0.785,0.76,0.74,0.72,0.71,0.695,0.68,0.66,0.64,0.62,0.6,0.595,0.57,0.53,0.51,0.49,0.45,0.41,0.39,0.33,0.27431,0.2261,0.18394,0.14677,0.11375,0.08423,0.05766,85,162,238.5,314,380,444,504,568,625.5,680,726,768,806,840,892.5,912,901,918,931,900,861,858,759,658.344,565.25,478.244,396.279,318.5,244.267,172.98,931,0.322234157,139,0.144974504,-0.105823349,2014.894177
Enhanced stability of multilayer graphene-supported catalysts for polymer electrolyte membrane fuel cell cathodes,H. Natter,Germany,Saarland University,2015,,100,0,0,0,0,0,0,0,0,0,0,0,0,0,0,0,0,0,0,0,50,0,0,0,0,0,0,0,0,0,50,4.4,,graphene,,600,none,1,0,0,120,1440,0,ethylene glycol,1,0,0,0,10,25,0,0,0,88,180,0.204545455,,,,,,,1.67,50,0.27,0.27,40,nafion 212,50,125,6,5,90,1,80,225,375,1.5,2.5,225,375,0.15,,0.21,195,195,0,0.88,0.73,0.63,0.55,0.47,0.39,0.31657,0.25428,0.20077,0.15432,0.11361,0.07763,0.04562,0.01694,0.01,0.01,0.01,0.01,0.01,0.01,0.01,0.01,0.01,0.01,0.01,0.01,0.01,0.01,0.01,0.01,0.01,73,126,165,188,195,189.942,177.996,160.616,138.888,113.61,85.393,54.744,22.022,14,15,16,17,18,19,20,21,22,23,24,25,26,27,28,29,30,195,1.384615385,140,0.502823735,0.000707811,2015.000708
Highly Active and Stable Pt3Cr/C Alloy Catalyst in H2-PEMFC,J.-F. Drillet,Germany,DECHEMA-Forschungsinstitut,2015,Pt3Cr/C_Before ADT,30,0,0,0,0,0,0,0,0,0,0,0,10,0,0,0,0,0,0,0,40,0,0,0,0,0,0,0,0,0,60,4.56,,XC-72R,30,230,none,1,0,0,80,60,0,formaldehyde,0,0,0,1,7,25,0,0,0,205,34.63,0.016892683,,,,,,,1.7,50,0.21,,,Nafion HP,127,140,10,2,70,1,80,225,375,1.5,2.5,225,375,0,,0.21,593.86,593.86,0,0.929,0.778,0.745,0.719,0.694,0.667,0.651,0.621,0.596,0.576,0.537,0.50029,0.46766,0.43846,0.41218,0.3884,0.36678,0.34704,0.32894,0.3123,0.29693,0.28269,0.26948,0.25718,0.24569,0.23495,0.22488,0.21512,0.20594,0.1973,0.18914,77.8,149,215.7,277.6,333.5,390.6,434.7,476.8,518.4,537,550.319,561.192,569.998,577.052,582.6,586.848,589.968,592.092,593.37,593.86,593.649,592.856,591.514,589.656,587.375,584.688,580.824,576.632,572.17,567.42,593.86,0.353618698,141,0.708485489,0.054896565,2015.054897
Highly Active and Stable Pt3Cr/C Alloy Catalyst in H2-PEMFC,J.-F. Drillet,Germany,DECHEMA-Forschungsinstitut,2015,Pt3Cr/C_After ADT,30,0,0,0,0,0,0,0,0,0,0,0,10,0,0,0,0,0,0,0,40,0,0,0,0,0,0,0,0,0,60,7.14,,XC-72R,30,230,none,1,0,0,80,60,0,formaldehyde,0,0,0,1,7,25,0,0,0,52,34.63,0.066596154,,,,,,,1.7,50,0.21,,,Nafion HP,127,140,10,2,70,1,80,225,375,1.5,2.5,225,375,0,,0.21,1024.92,1024.92,1,0.921,0.766,0.735,0.708,0.684,0.659,0.639,0.614,0.579,0.559,0.53986,0.52228,0.5061,0.49114,0.47727,0.46439,0.45238,0.44116,0.43066,0.4208,0.41154,0.40282,0.39459,0.38681,0.37945,0.37247,0.36567,0.35921,0.35307,0.34722,0.34164,76.6,147,212.4,273.6,329.5,383.4,429.8,463.2,503.1,539.86,574.508,607.32,638.482,668.178,696.585,723.808,749.972,775.188,799.52,823.08,845.922,868.098,889.663,910.68,931.175,950.742,969.867,988.596,1006.938,1024.92,1024.92,0.204894041,142,0.04461446,-0.169947926,2014.830052
Synthesis of Nafion?-stabilized Pt nanoparticles to improve the durability of proton exchange membrane fuel cell,Hongfeng Xu,china,Dalian Jiaotong University,2015,Pt/nafion-XC-72,100,0,0,0,0,0,0,0,0,0,0,0,0,0,0,0,0,0,0,0,50,0,0,0,0,0,0,0,0,0,50,3.6,,XC-72R,30,230,none,1,0,0,82,30,0,ethylene glycol,1,0,0,0,8.5,25,0,0,0,89,180,0.202247191,,,,,,,,10,0.2,0.2,,nafion 212,50,,,,100,0,60,165,375,1.1,2.5,165,375,0,,0.21,364,364,0,0.94,0.8,0.751,0.72,0.68,0.64,0.585,0.52,0.44,0.36657,0.30428,0.25077,0.20432,0.16361,0.12763,0.09562,0.06694,0.0411,0.01771,0.01,0.01,0.01,0.01,0.01,0.01,0.01,0.01,0.01,0.01,0.01,0.01,80,150.2,216,272,320,351,364,352,329.913,304.28,275.847,245.184,212.693,178.682,143.43,107.104,69.87,31.878,19,20,21,22,23,24,25,26,27,28,29,30,364,0.549450549,143,0.340248617,-0.04117847,2014.958822
Highly Durable and Active PtFe Nanocatalyst for Electrochemical Oxygen Reduction Reaction,Taeghwan Hyeon,Korea,Institute for Basic Science (IBS),2015,fct-PtFe/C,50,0,0,0,0,0,0,50,0,0,0,0,0,0,0,0,0,0,0,0,20,5,0,0,0,0,0,0,0,0,75,6.5,,EC300,40,875,core-shell,0,0,1,220,60,0,oleylamine,0,0,0,1,7,700,2,1,0,69.5,1600,2.302158273,0.94,1.05,10000,5,,,0.4285,5,0.2,0.2,20,nafion 212,50,,,,100,1,80,225,1200,1.5,8,225,1200,0,,0.21,473,473,0,0.97,0.77,0.73,0.695,0.66,0.63,0.605,0.549,0.52,0.49,0.46,0.43,0.39,0.35238,0.31898,0.28914,0.2623,0.23805,0.21602,0.19592,0.17751,0.16059,0.14497,0.13052,0.11711,0.10463,0.09299,0.0821,0.0719,0.06202,0.05272,77,146,208.5,264,315,363,384.3,416,441,460,473,468,458.094,446.572,433.71,419.68,404.685,388.836,372.248,355.02,337.239,318.934,300.196,281.064,261.575,241.774,221.67,201.32,179.858,158.16,473,0.422832981,144,0.577990849,0.019675623,2015.019676
High-performance membrane electrode assembly with multi-functional Pt/SnO2eSiO2/C catalyst for proton exchange membrane fuel cell operated under low-humidity conditions,Shi-Jun Liao,china,South China University of Technology,2015,Pt-C,100,0,0,0,0,0,0,0,0,0,0,0,0,0,0,0,0,0,0,0,40,0,0,0,0,0,0,0,0,0,60,3.9,,XC-72R,30,230,none,1,0,0,198,1.6,1,ethylene glycol,1,0,0,0,10,25,0,0,0,61.7,217,0.351701783,,,,,,,0.333,5,0.2,0.1,,nafion 212,50,,,,,0,70,,,,,0,0,0.206,,0.21,522,522,0,1,0.8,0.68,0.65,0.63,0.61,0.59,0.58,0.55,0.53,0.495,0.46,0.435,0.385,0.35,0.305,0.255,0.21,0.15,0.09431,0.0461,0.01,0.01,0.01,0.01,0.01,0.01,0.01,0.01,0.01,0.01,80,136,195,252,305,354,406,440,477,495,506,522,500.5,490,457.5,408,357,270,179.189,92.2,21,22,23,24,25,26,27,28,29,30,522,0.383141762,145,0.960190532,0.175290138,2015.17529
