Repository: ruiding-uchicago/Applying-Machine-Learning-to-Boost-the-Development-of-High-performance-Membrane-Electrode-Assembly

The code file was write in jupyter notebook and saved in the corresponding format of .ipynb. To run the code, we suggest users to install Anaconda 3 in windows 10 and install the following necessary python packages with the same or higher version to set up compatible environment:
Python 3.7
jupyter 1.0.0
keras 2.3.1
numpy 1.18.1
pandas 1.0.1
scikit-learn 0.22.1
matplotlib 3.1.3
deep-belief-network 1.0.3
tensorflow-gpu 1.14.0
seaborn 0.10.0
R-Studio 8.13.176095 (for apriori algorithm)
Please notice that the computing of artificial neural network was runned on GPU.

File: Others/databse_air.csv (part 4 of 7)
,organic reducing agent,pH,Annealing Temperature,Annealing Time/h,Atomosphere h2,Atomosphere inert,ECSA m2/g,Mass Activity mA mg-1,Specific Activity mA cm-2,Half wave potential £¨V vsRHE£©,Onset Potential £¨V vsRHE£©,ADT cycles,Reduce in half wave potential  mV,Reduce in MA/ mA mg-1,Reduce in SA/mA cm-2,I/C Ratio(ionomer/catalyst),Area cm2,Cathodic Loading Amount mgPt cm-2,Anodic Platinum Loading Amount mgPt cm-2,Anodic catalyst type x wt% Pt/C,Membrane,membrane thickness,Hot Press Temperature,Hot Press Time min,Hot Press Pressure Mpa,Humidity %,GDE for 1,celltemp,Flowing rate of H2 ml min-1,flowing rate of cathode gas(O2/air),stoichiometry/anode,stoichiometry/cathode,stoich to flow anode,stoich to flow cathode,Back Pressure Mpa,"Current decay at 0.6V(ma,cm2)",Cathode gas oxygen ratio,Maximum Power Density mW cm-2,MPD caculated,qualified,Open Circuit Voltage V,Voltage 100mA cm0,Voltage 200mA cm0,Voltage 300mA cm0,Voltage 400mA cm0,Voltage 500mA cm0,Voltage 600mA cm0,Voltage 700mA cm0,Voltage 800mA cm0,Voltage 900mA cm0,Voltage 1000mA cm0,Voltage 1100mA cm0,Voltage 1200mA cm0,Voltage 1300mA cm0,Voltage 1400mA cm0,Voltage 1500mA cm0,Voltage 1600mA cm0,Voltage 1700mA cm0,Voltage 1800mA cm0,Voltage 1900mA cm0,Voltage 2000mA cm0,Voltage 2100mA cm0,Voltage 2200mA cm0,Voltage 2300mA cm0,Voltage 2400mA cm0,Voltage 2500mA cm0,Voltage 2600mA cm0,Voltage 2700mA cm0,Voltage 2800mA cm0,Voltage 2900mA cm0,Voltage 3000mA cm0,,,,,,,,,,,,,,,,,,,,,,,,,,,,,,,,pt use,,Rand,Rand num,Year for plot
High performance polymer electrolyte membrane fuel cells (PEMFCs) with gradient Pt nanowire cathodes prepared by decal transfer method,Sheng Sui,China,Shanghai Jiao Tong University,2015,,100,0,0,0,0,0,0,0,0,0,0,0,0,0,0,0,0,0,0,0,60,0,0,0,0,0,0,0,0,0,40,4.4,,XC-72R,30,230,nanowire,0,1,0,25,0,0,formic acid,0,0,1,0,7,25,0,0,0,36,180,0.5,,,,,,,0.33,10.89,0.2,0.3,40,nafion 212,50,145,3,0.4,100,0,70,225,300,1.5,2,225,300,0.1,,0.21,686,686,0,0.87,0.82,0.795,0.78,0.75,0.72,0.7,0.68,0.66,0.62,0.6,0.58,0.55,0.51,0.49,0.45,0.41,0.39,0.34,0.2933,0.25239,0.21625,0.1841,0.1553,0.12936,0.10588,0.08452,0.06501,0.04711,0.03063,0.01542,82,159,234,300,360,420,476,528,558,600,638,660,663,686,675,656,663,612,557.27,504.78,454.125,405.02,357.19,310.464,264.7,219.752,175.527,131.908,88.827,46.26,686,0.29154519,146,0.801790222,0.084803306,2015.084803
Effect of blending carbon nanoparticles and nanotubes on the formation of porous structure and the performance of proton exchange membrane fuel cell catalyst layers,Takahiro Suzuki,Japan,Tokyo University of Science,2015,100,100,0,0,0,0,0,0,0,0,0,0,0,0,0,0,0,0,0,0,0,50,0,0,0,0,0,0,0,0,0,50,3.9,,CNTs,,120,none,1,0,0,198,1.6,1,ethylene glycol,1,0,0,0,10,25,0,0,0,61.7,214,0.346839546,,,,,,,0.25,5,0.08,0.08,50,nafion 212,50,140,10,1.5,90,0,80,,,,,0,0,,,0.21,368,368,0,0.97,0.76,0.7,0.66,0.63,0.6,0.57,0.52,0.46,0.4,0.25,0.11637,0.01,0.01,0.01,0.01,0.01,0.01,0.01,0.01,0.01,0.01,0.01,0.01,0.01,0.01,0.01,0.01,0.01,0.01,0.01,76,140,198,252,300,342,364,368,360,250,128.007,12,13,14,15,16,17,18,19,20,21,22,23,24,25,26,27,28,29,30,368,0.217391304,147,0.995530231,0.261435771,2015.261436
Influence of the ionomer/carbon ratio for low-Pt loading catalyst layer prepared by reactive spray deposition technology,Haoran Yu,United States,University of Connecticut,2015,,100,0,0,0,0,0,0,0,0,0,0,0,0,0,0,0,0,0,0,0,50,0,0,0,0,0,0,0,0,0,50,4.4,,XC-72R,30,230,none,1,0,0,25,0,0,xyelene,1,0,0,0,7,25,0,0,0,62,180,0.290322581,,,,,,,0.3,25,0.07,,,nafion 211,25,,,,100,0,80,500,1000,2,2,300,300,0.1,,0.21,450,450,0,0.98,0.75,0.71,0.69,0.66,0.64,0.61,0.58,0.54,0.5,0.45,0.39,0.33431,0.2861,0.24394,0.20677,0.17375,0.14423,0.11766,0.09364,0.07182,0.0519,0.03364,0.01685,0.01,0.01,0.01,0.01,0.01,0.01,0.01,75,142,207,264,320,366,406,432,450,450,429,401.172,371.93,341.516,310.155,278,245.191,211.788,177.916,143.64,108.99,74.008,38.755,24,25,26,27,28,29,30,450,0.155555556,148,0.313631455,-0.048558292,2014.951442
Fine-grained and fully ordered intermetallic PtFe catalysts with largely enhanced catalytic activity and durability,jiannong wang,china,East China University of Science and Technology,2016,Pt/C,100,0,0,0,0,0,0,0,0,0,0,0,0,0,0,0,0,0,0,0,20,0,0,0,0,0,0,0,0,0,80,2.7,,XC-72R,30,230,none,1,0,0,198,1.6,1,ethylene glycol,1,0,0,0,10,25,0,0,0,55,225,0.409090909,,,,,,,,,0.56,0.56,,nafion 212,50,130,2,6.89,85,1,65,,,,,0,0,0.05,,0.21,552.5,552.5,0,0.925,0.85,0.8,0.765,0.725,0.675,0.64,0.605,0.575,0.54,0.51,0.49,0.46,0.425,0.375,0.32,0.3,0.25,0.2,0.12,0.04657,0.01,0.01,0.01,0.01,0.01,0.01,0.01,0.01,0.01,0.01,85,160,229.5,290,337.5,384,423.5,460,486,510,539,552,552.5,525,480,480,425,360,228,93.14,21,22,23,24,25,26,27,28,29,30,552.5,1.013574661,149,0.564282543,0.016183611,2016.016184
Highly Durable Supportless Pt Hollow Spheres Designed for Enhanced Oxygen Transport in Cathode Catalyst Layers of Proton Exchange Membrane Fuel Cells,Sung-Dae Yim,Korea,Korea Institute of Energy Research,2016,PtHS,100,0,0,0,0,0,0,0,0,0,0,0,0,0,0,0,0,0,0,0,100,0,0,0,0,0,0,0,0,0,0,7,0.5,none,0,0,core-shell,0,0,1,160,180,0,ethylene glycol,1,0,0,0,10,25,0,0,1,10.8,28,0.259259259,0.894,1,2000,12,,,0.0526,10,0.55,0.22,,nafion 212,50,120,,20,100,0,80,,,,,0,0,0,,0.21,542.868,542.868,0,0.945,0.8,0.76,0.735,0.71,0.685,0.67,0.65,0.635,0.59,0.54,0.4933,0.45239,0.41625,0.3841,0.3553,0.32936,0.30588,0.28452,0.26501,0.24711,0.23063,0.21542,0.20132,0.18823,0.17604,0.16465,0.15363,0.14331,0.13362,0.12451,80,152,220.5,284,342.5,402,455,508,531,540,542.63,542.868,541.125,537.74,532.95,526.976,519.996,512.136,503.519,494.22,484.323,473.924,463.036,451.752,440.1,428.09,414.801,401.268,387.498,373.53,542.868,1.013137632,150,0.285515348,-0.056653419,2015.943347
Graphene-Supported Platinum Catalyst-Based Membrane Electrode Assembly for PEM Fuel Cell,Yilser Devrim,turkey,Atilim University,2016,Pt/G,100,0,0,0,0,0,0,0,0,0,0,0,0,0,0,0,0,0,0,0,31,0,0,0,0,0,0,0,0,0,69,4.1,,graphene,,600,none,1,0,0,120,90,0,ethylene glycol,1,0,0,0,10,25,0,0,0,61.7,217,0.351701783,,,,,,,5,0.4,0.4,0.4,,nafion 212,50,130,3,6.88,100,1,70,225,225,1.5,1.5,225,225,0.1,,0.21,315.448,315.448,0,0.99,0.755,0.7,0.65,0.605,0.58,0.51,0.45,0.39431,0.3461,0.30394,0.26677,0.23375,0.20423,0.17766,0.15364,0.13182,0.1119,0.09364,0.07685,0.06136,0.04701,0.0337,0.02131,0.01,0.01,0.01,0.01,0.01,0.01,0.01,75.5,140,195,242,290,306,315,315.448,311.49,303.94,293.447,280.5,265.499,248.724,230.46,210.912,190.23,168.552,146.015,122.72,98.721,74.14,49.013,24,25,26,27,28,29,30,315.448,1.268037838,151,0.762075265,0.0712994,2016.071299
Three-dimensional catalyst electrodes based on PtPd nanodendrites for oxygen reduction reaction in PEFC applications,shangfeng du,china,University of Birmingham,2016,PtPd 50,50,50,0,0,0,0,0,0,0,0,0,0,0,0,0,0,0,0,0,0,100,0,0,0,0,0,0,0,0,0,0,3.1,,none,0,0,nanodendrite,0,1,0,25,,0,formic acid,0,0,1,0,7,25,0,0,0,0.49,225,45.91836735,,,,,,,0.3,16,0.4,,,nafion 212,50,125,4.9,2,100,1,70,195,360,1.3,2.4,195,360,0.2,,0.21,407,407,0,0.89,0.775,0.71,0.665,0.61,0.575,0.54,0.5,0.475,0.45,0.405,0.37,0.33,0.29238,0.25898,0.22914,0.2023,0.17805,0.15602,0.13592,0.11751,0.10059,0.08497,0.07052,0.05711,0.04463,0.03299,0.0221,0.0119,0.01,0.01,77.5,142,199.5,244,287.5,324,350,380,405,405,407,396,380.094,362.572,343.71,323.68,302.685,280.836,258.248,235.02,211.239,186.934,162.196,137.064,111.575,85.774,59.67,33.32,29,30,407,0.982800983,152,0.096676185,-0.130072568,2015.869927
Three-dimensional catalyst electrodes based on PtPd nanodendrites for oxygen reduction reaction in PEFC applications,Shangfeng Du,UK,University of Birmingham,2016,PtPd,50,50,0,0,0,0,0,0,0,0,0,0,0,0,0,0,0,0,0,0,100,0,0,0,0,0,0,0,0,0,0,5,,none,,0,nanodendrite,0,1,0,25,4320,0,formic acid,0,0,1,0,7,25,0,0,0,0.49,100,20.40816327,,,,,,,1.5,16,0.4,0.4,20,nafion 212,50,125,2,4.9,100,1,70,195,360,1.3,2.4,,,0.2,,0.21,412,410,0,0.9,0.81,0.72,0.665,0.61,0.575,0.54,0.51,0.48,0.445,0.41,0.37,0.33,0.29238,0.25898,0.22914,0.2023,0.17805,0.15602,0.13592,0.11751,0.10059,0.08497,0.07052,0.05711,0.04463,0.03299,0.0221,0.0119,0.01,0.01,,,,,,,,,,,,,,,,,,,,,,,,,,,,,,,,0.970873786,153,0.151000119,-0.103215345,2015.896785
Three-dimensional catalyst electrodes based on PtPd nanodendrites for oxygen reduction reaction in PEFC applications,shangfeng du,china,University of Birmingham,2016,Pt/C,100,0,0,0,0,0,0,0,0,0,0,0,0,0,0,0,0,0,0,0,20,0,0,0,0,0,0,0,0,0,80,3.1,,XC-72R,30,230,none,1,0,0,198,1.6,1,ethylene glycol,1,0,0,0,10,25,0,0,0,55,225,0.409090909,,,,,,,0.3,16,0.4,,,nafion 212,50,125,4.9,2,100,1,70,195,360,1.3,2.4,195,360,0.2,,0.21,600,600,0,0.91,0.845,0.81,0.78,0.75,0.72,0.695,0.665,0.64,0.605,0.57,0.535,0.5,0.45,0.4033,0.36239,0.32625,0.2941,0.2653,0.23936,0.21588,0.19452,0.17501,0.15711,0.14063,0.12542,0.11132,0.09823,0.08604,0.07465,0.06364,84.5,162,234,300,360,417,465.5,512,544.5,570,588.5,600,585,564.62,543.585,522,499.97,477.54,454.784,431.76,408.492,385.022,361.353,337.512,313.55,289.432,265.221,240.912,216.485,190.92,600,0.666666667,154,0.499028383,-0.000243549,2015.999756
Three-dimensional catalyst electrodes based on PtPd nanodendrites for oxygen reduction reaction in PEFC applications,shangfeng du,china,University of Birmingham,2016,Pt nanowire,100,0,0,0,0,0,0,0,0,0,0,0,0,0,0,0,0,0,0,0,100,0,0,0,0,0,0,0,0,0,0,3.1,,none,0,0,nanowire,0,1,0,25,,0,formic acid,0,0,1,0,7,25,0,0,0,14.7,225,1.530612245,,,,,,,0.3,16,0.4,,,nafion 212,50,125,4.9,2,100,1,70,195,360,1.3,2.4,195,360,0.2,,0.21,686,686,0,0.95,0.87,0.835,0.81,0.78,0.755,0.73,0.7,0.685,0.65,0.625,0.595,0.555,0.525,0.49,0.45,0.401,0.35521,0.31504,0.27951,0.24788,0.21952,0.19396,0.1708,0.14972,0.13045,0.11276,0.09648,0.08143,0.06749,0.05454,87,167,243,312,377.5,438,490,548,585,625,654.5,666,682.5,686,675,641.6,603.857,567.072,531.069,495.76,460.992,426.712,392.84,359.328,326.125,293.176,260.496,228.004,195.721,163.62,686,0.583090379,155,0.799572302,0.084009451,2016.084009
Three-dimensional catalyst electrodes based on PtPd nanodendrites for oxygen reduction reaction in PEFC applications,Shangfeng Du,UK,University of Birmingham,2016,Pt99.5Pd0.5,99.5,0.5,0,0,0,0,0,0,0,0,0,0,0,0,0,0,0,0,0,0,100,0,0,0,0,0,0,0,0,0,0,4.4,,none,,0,nanodendrite,0,1,0,25,4320,0,formic acid,0,0,1,0,7,25,0,0,0,14.7,180,1.224489796,,,,,,,1.5,16,0.4,0.4,20,nafion 212,50,125,2,4.9,100,1,70,195,360,1.3,2.4,,,0.2,,0.21,705,862.89,1,0.93,0.88,0.83,0.8,0.77,0.745,0.72,0.695,0.67,0.645,0.62,0.59,0.56,0.53156,0.50592,0.4827,0.46157,0.44225,0.42452,0.4082,0.39312,0.37915,0.36617,0.35407,0.34277,0.3322,0.32228,0.31296,0.30419,0.29567,0.28763,,,,,,,,,,,,,,,,,,,,,,,,,,,,,,,,0.567375887,156,0.485458438,-0.003645837,2015.996354
Three-dimensional catalyst electrodes based on PtPd nanodendrites for oxygen reduction reaction in PEFC applications,shangfeng du,china,University of Birmingham,2016,PtPd 0.5,99.5,0.5,0,0,0,0,0,0,0,0,0,0,0,0,0,0,0,0,0,0,100,0,0,0,0,0,0,0,0,0,0,3.1,,none,0,0,nanodendrite,0,1,0,25,,0,formic acid,0,0,1,0,7,25,0,0,0,18.15,225,1.239669421,,,,,,,0.3,16,0.4,,,nafion 212,50,125,4.9,2,100,1,70,195,360,1.3,2.4,195,360,0.2,,0.21,705.008,705.008,1,0.95,0.87,0.835,0.81,0.78,0.755,0.73,0.7,0.685,0.65,0.625,0.595,0.555,0.535,0.501,0.47,0.44063,0.41277,0.38763,0.36484,0.34408,0.32509,0.30765,0.29158,0.27673,0.26296,0.25016,0.23822,0.22707,0.21663,0.20683,87,167,243,312,377.5,438,490,548,585,625,654.5,666,695.5,701.4,705,705.008,701.709,697.734,693.196,688.16,682.689,676.83,670.634,664.152,657.4,650.416,643.194,635.796,628.227,620.49,705.008,0.567369448,157,0.463892368,-0.009063234,2015.990937
Three-dimensional catalyst electrodes based on PtPd nanodendrites for oxygen reduction reaction in PEFC applications,shangfeng du,china,University of Birmingham,2016,PtPd 5,95,5,0,0,0,0,0,0,0,0,0,0,0,0,0,0,0,0,0,0,100,0,0,0,0,0,0,0,0,0,0,3.1,,none,0,0,nanodendrite,0,1,0,25,,0,formic acid,0,0,1,0,7,25,0,0,0,22.4,225,1.004464286,,,,,,,0.3,16,0.4,,,nafion 212,50,125,4.9,2,100,1,70,195,360,1.3,2.4,195,360,0.2,,0.21,772.5,772.5,1,0.95,0.865,0.83,0.8,0.78,0.755,0.73,0.71,0.698,0.675,0.65,0.625,0.6,0.575,0.55,0.515,0.48,0.44695,0.41741,0.39083,0.36679,0.34495,0.32501,0.30675,0.28995,0.27445,0.2601,0.24678,0.23438,0.22281,0.21198,86.5,166,240,312,377.5,438,497,558.4,607.5,650,687.5,720,747.5,770,772.5,768,759.815,751.338,742.577,733.58,724.395,715.022,705.525,695.88,686.125,676.26,666.306,656.264,646.149,635.94,772.5,0.517799353,158,0.202847875,-0.083149199,2015.916851
Three-dimensional catalyst electrodes based on PtPd nanodendrites for oxygen reduction reaction in PEFC applications,Shangfeng Du,UK,University of Birmingham,2016,Pt95Pd5,95,5,0,0,0,0,0,0,0,0,0,0,0,0,0,0,0,0,0,0,100,0,0,0,0,0,0,0,0,0,0,4.4,,none,,0,nanodendrite,0,1,0,25,4320,0,formic acid,0,0,1,0,7,25,0,0,0,22.4,180,0.803571429,,,,,,,1.5,16,0.4,0.4,20,nafion 212,50,125,2,4.9,100,1,70,195,360,1.3,2.4,,,0.2,,0.21,776,1088.31,1,0.95,0.89,0.83,0.805,0.78,0.755,0.73,0.71,0.69,0.67,0.65,0.625,0.6,0.57619,0.55455,0.53478,0.51667,0.5,0.48462,0.47037,0.45714,0.44483,0.43333,0.42258,0.4125,0.40303,0.39412,0.38571,0.37778,0.37007,0.36277,,,,,,,,,,,,,,,,,,,,,,,,,,,,,,,,0.515463918,159,0.934359758,0.150907161,2016.150907
Construction of a high-performance air-breathing cathode using platinum catalyst supported by carbon black and carbon nanotubes,Shi-Jun Liao,China,South China University of Technology,2016,100,100,0,0,0,0,0,0,0,0,0,0,0,0,0,0,0,0,0,0,0,40,0,0,0,0,0,0,0,0,0,60,3.9,,XC-72R/CNT hybrid,,,none,1,0,0,170,480,0,ethylene glycol,1,0,0,0,10,25,0,0,0,61.7,217,0.351701783,,,,,,,0.33,26,0.3,0.2,40,nafion 211,25,,,,0,0,26,,,,,0,0,,,0.21,174,174,0,0.97,0.78,0.7,0.58,0.32,0.0961,0.01,0.01,0.01,0.01,0.01,0.01,0.01,0.01,0.01,0.01,0.01,0.01,0.01,0.01,0.01,0.01,0.01,0.01,0.01,0.01,0.01,0.01,0.01,0.01,0.01,78,140,174,128,48.05,6,7,8,9,10,11,12,13,14,15,16,17,18,19,20,21,22,23,24,25,26,27,28,29,30,174,1.724137931,160,0.657643594,0.040604054,2016.040604
Fine-grained and fully ordered intermetallic PtFe catalysts with largely enhanced catalytic activity and durability,jiannong wang,china,East China University of Science and Technology,2016,PtFe/C,50,0,0,0,0,0,0,50,0,0,0,0,0,0,0,0,0,0,0,0,25.1,0,0,0,0,0,0,0,0,0,74.9,3.6,,home-made carbon,,692,core-shell,0,0,1,130,180,0,none,0,1,0,0,7,900,2,0,1,66,230,0.348484848,,,3000,13,,,,,0.225,0.56,,nafion 212,50,130,2,6.89,85,1,65,,,,,0,0,0.05,,0.21,581,581,0,0.955,0.85,0.785,0.755,0.72,0.6886,0.6572,0.6258,0.5944,0.563,0.5316,0.5,0.4716,0.4433,0.415,0.385,0.35,0.32,0.298,0.25,0.2,0.12,0.04657,0.01,0.01,0.01,0.01,0.01,0.01,0.01,0.01,85,157,226.5,288,344.3,394.32,438.06,475.52,506.7,531.6,550,565.92,576.29,581,577.5,560,544,536.4,475,400,252,102.454,23,24,25,26,27,28,29,30,581,0.387263339,161,0.466711738,-0.008353836,2015.991646
Development of highly-active and stable Pt/C catalyst for polymer electrolyte membrane fuel cells under simulated start-up/shut-down cycling,Branko N. Popov,United States,University of South Carolina,2016,100,100,0,0,0,0,0,0,0,0,0,0,0,0,0,0,0,0,0,0,0,28.2,0,0,0,0,0,0,0,0,0,71.8,1.5,,EC300,40,875,none,1,0,0,160,180,0,ethylene glycol,1,0,0,0,10,25,0,0,0,55,225,0.409090909,,,,,,,,25,0.1,0.1,46.7,nafion 212,50,140,3,1.4,40,0,80,300,300,2,2,300,300,0.17,,0.21,728,728,1,0.99,0.87,0.77,0.75,0.72,0.7,0.68,0.66,0.64,0.61,0.59,0.57,0.55,0.53,0.52,0.48,0.45,0.42156,0.39592,0.3727,0.35157,0.33225,0.31452,0.2982,0.28312,0.26915,0.25617,0.24407,0.23277,0.2222,0.21228,87,154,225,288,350,408,462,512,549,590,627,660,689,728,720,720,716.652,712.656,708.13,703.14,697.725,691.944,685.86,679.488,672.875,666.042,658.989,651.756,644.38,636.84,728,0.137362637,162,0.996844537,0.273117342,2016.273117
Development of highly-active and stable Pt/C catalyst for polymer electrolyte membrane fuel cells under simulated start-up/shut-down cycling,Branko N. Popov,United States,University of South Carolina,2016,100,100,0,0,0,0,0,0,0,0,0,0,0,0,0,0,0,0,0,0,0,30,0,0,0,0,0,0,0,0,0,70,3,,Ensaco 290G,,220,none,1,0,0,160,180,0,ethylene glycol,1,0,0,0,10,25,0,0,0,61.7,217,0.351701783,,,,,,,,25,0.1,0.1,46.7,nafion 212,50,140,3,1.4,40,0,80,300,300,2,2,300,300,0.17,,0.21,1103.43,1103.43,1,0.98,0.87,0.78,0.76,0.74,0.72,0.7,0.68,0.67,0.66,0.64,0.63,0.62,0.6,0.58,0.56,0.54,0.52086,0.50328,0.4871,0.47214,0.45827,0.44539,0.43338,0.42216,0.41166,0.4018,0.39254,0.38382,0.37559,0.36781,87,156,228,296,360,420,476,536,594,640,693,744,780,812,840,864,885.462,905.904,925.49,944.28,962.367,979.858,996.774,1013.184,1029.15,1044.68,1059.858,1074.696,1089.211,1103.43,1103.43,0.090626501,163,0.674151232,0.04514052,2016.045141
Development of highly-active and stable Pt/C catalyst for polymer electrolyte membrane fuel cells under simulated start-up/shut-down cycling,Branko N. Popov,United States,University of South Carolina,2016,100,100,0,0,0,0,0,0,0,0,0,0,0,0,0,0,0,0,0,0,0,30,0,0,0,0,0,0,0,0,0,70,2,,home-made carbon,,200,none,1,0,0,160,180,0,ethylene glycol,1,0,0,0,10,25,0,0,0,61.7,217,0.351701783,,,,,,,,25,0.1,0.1,46.7,nafion 212,50,140,3,1.4,40,0,80,300,300,2,2,300,300,0.17,,0.21,1235.4,1235.4,1,0.98,0.87,0.79,0.77,0.75,0.74,0.73,0.71,0.7,0.69,0.68,0.67,0.66,0.65,0.64,0.63,0.62,0.6,0.59,0.57,0.55,0.53086,0.51328,0.4971,0.48214,0.46827,0.45539,0.44338,0.43216,0.42166,0.4118,87,158,231,300,370,438,497,560,621,680,737,792,845,896,945,992,1020,1062,1083,1100,1114.806,1129.216,1143.33,1157.136,1170.675,1184.014,1197.126,1210.048,1222.814,1235.4,1235.4,0.080945443,164,0.511586609,0.002904741,2016.002905
"Effects of carbon supports on Pt distribution, ionomer coverage and cathode performance for polymer electrolyte fuel cells",Makoto Uchida,japan,University of Yamanashi,2016,c-Pt/CB,100,0,0,0,0,0,0,0,0,0,0,0,0,0,0,0,0,0,0,0,28.6,0,0,0,0,0,0,0,0,0,71.4,2.8,0.5,EC300,40,875,none,1,0,0,220,30,0,oleylamine,0,0,0,1,7,400,4,0,1,93,225,0.241935484,,,,,,,0.7,29.2,0.051,,,nafion 212,50,140,3,2.8,100,0,80,,,,,0,0,0,,0.21,404.892,404.892,0,0.95,0.75,0.65,0.625,0.585,0.555,0.525,0.5,0.47,0.435,0.4,0.36695,0.33741,0.31083,0.28679,0.26495,0.24501,0.22675,0.20995,0.19445,0.1801,0.16678,0.15438,0.14281,0.13198,0.12184,0.11231,0.10307,0.09437,0.08616,0.0784,75,130,187.5,234,277.5,315,350,376,391.5,400,403.645,404.892,404.079,401.506,397.425,392.016,385.475,377.91,369.455,360.2,350.238,339.636,328.463,316.752,304.6,292.006,278.289,264.236,249.864,235.2,404.892,0.125959515,165,0.593018762,0.023531729,2016.023532
"Effects of carbon supports on Pt distribution, ionomer coverage and cathode performance for polymer electrolyte fuel cells",Makoto Uchida,japan,University of Yamanashi,2016,c-Pt/CB,100,0,0,0,0,0,0,0,0,0,0,0,0,0,0,0,0,0,0,0,28.6,0,0,0,0,0,0,0,0,0,71.4,2.8,0.5,EC300,40,875,none,1,0,0,220,30,0,oleylamine,0,0,0,1,7,400,4,0,1,93,225,0.241935484,,,,,,,0.7,29.2,0.051,,,nafion 212,50,140,3,2.8,30,0,80,,,,,0,0,0,,0.21,421.575,421.575,0,0.99,0.7,0.64,0.59,0.535,0.5,0.46695,0.4357,0.40767,0.38238,0.35947,0.3386,0.31951,0.30199,0.28584,0.27092,0.25709,0.24424,0.23226,0.22106,0.21058,0.20075,0.19151,0.18254,0.17409,0.16611,0.15856,0.15141,0.14462,0.13818,0.13205,70,128,177,214,250,280.17,304.99,326.136,344.142,359.47,372.46,383.412,392.587,400.176,406.38,411.344,415.208,418.068,420.014,421.16,421.575,421.322,419.842,417.816,415.275,412.256,408.807,404.936,400.722,396.15,421.575,0.120974915,166,0.738783397,0.063959919,2016.06396
"Effects of carbon supports on Pt distribution, ionomer coverage and cathode performance for polymer electrolyte fuel cells",Makoto Uchida,japan,University of Yamanashi,2016,c-Pt/CB,100,0,0,0,0,0,0,0,0,0,0,0,0,0,0,0,0,0,0,0,28.6,0,0,0,0,0,0,0,0,0,71.4,2.8,0.5,EC300,40,875,none,1,0,0,220,30,0,oleylamine,0,0,0,1,7,400,4,0,1,93,225,0.241935484,,,,,,,0.7,29.2,0.051,,,nafion 212,50,140,3,2.8,80,0,80,,,,,0,0,0,,0.21,611,611,0,0.98,0.77,0.74,0.705,0.69,0.66,0.645,0.625,0.6,0.575,0.555,0.52,0.49,0.47,0.425,0.38283,0.34323,0.30818,0.27695,0.24893,0.22366,0.20075,0.17989,0.16081,0.1433,0.12716,0.11225,0.09842,0.08557,0.07359,0.0624,77,148,211.5,276,330,387,437.5,480,517.5,555,572,588,611,595,574.245,549.168,523.906,498.51,472.967,447.32,421.575,395.758,369.863,343.92,317.9,291.85,265.734,239.596,213.411,187.2,611,0.083469722,167,0.444366559,-0.013990745,2015.986009
"Effects of carbon supports on Pt distribution, ionomer coverage and cathode performance for polymer electrolyte fuel cells",Makoto Uchida,japan,University of Yamanashi,2016,n-Pt/AB250,100,0,0,0,0,0,0,0,0,0,0,0,0,0,0,0,0,0,0,0,25.1,0,0,0,0,0,0,0,0,0,74.9,2.5,0.3,AB250,,219,none,1,0,0,220,30,0,oleylamine,0,0,0,1,7,400,4,0,1,68,225,0.330882353,,,,,,,0.7,29.2,0.051,,,nafion 212,50,140,3,2.8,100,0,80,,,,,0,0,0,,0.21,675,675,0,0.905,0.71,0.675,0.64,0.615,0.6,0.59,0.58,0.56,0.55,0.535,0.515,0.505,0.495,0.48,0.45,0.42156,0.39592,0.3727,0.35157,0.33225,0.31452,0.2982,0.28312,0.26915,0.25617,0.24407,0.23277,0.2222,0.21228,0.20296,71,135,192,246,300,354,406,448,495,535,566.5,606,643.5,672,675,674.496,673.064,670.86,667.983,664.5,660.492,656.04,651.176,645.96,640.425,634.582,628.479,622.16,615.612,608.88,675,0.075555556,168,0.778210663,0.076616409,2016.076616
"Effects of carbon supports on Pt distribution, ionomer coverage and cathode performance for polymer electrolyte fuel cells",Makoto Uchida,japan,University of Yamanashi,2016,c-Pt/CB,100,0,0,0,0,0,0,0,0,0,0,0,0,0,0,0,0,0,0,0,28.6,0,0,0,0,0,0,0,0,0,71.4,2.8,0.5,EC300,40,875,none,1,0,0,220,30,0,oleylamine,0,0,0,1,7,400,4,0,1,93,225,0.241935484,,,,,,,0.7,29.2,0.051,,,nafion 212,50,140,3,2.8,53,0,80,,,,,0,0,0,,0.21,854.04,854.04,1,0.99,0.77,0.72,0.69,0.655,0.625,0.57,0.54,0.505,0.498,0.48,0.46273,0.44682,0.4321,0.41845,0.40575,0.39391,0.38285,0.37249,0.36276,0.35362,0.345,0.33687,0.32918,0.3219,0.315,0.30845,0.30206,0.29599,0.2902,0.28468,77,144,207,262,312.5,342,378,404,448.2,480,509.003,536.184,561.73,585.83,608.625,630.256,650.845,670.482,689.244,707.24,724.5,741.114,757.114,772.56,787.5,801.97,815.562,828.772,841.58,854.04,854.04,0.059716173,169,0.197380417,-0.085101533,2015.914898
"Effects of carbon supports on Pt distribution, ionomer coverage and cathode performance for polymer electrolyte fuel cells",Makoto Uchida,japan,University of Yamanashi,2016,n-Pt/AB250,100,0,0,0,0,0,0,0,0,0,0,0,0,0,0,0,0,0,0,0,25.1,0,0,0,0,0,0,0,0,0,74.9,2.5,0.3,AB250,,219,none,1,0,0,220,30,0,oleylamine,0,0,0,1,7,400,4,0,1,68,225,0.330882353,,,,,,,0.7,29.2,0.051,,,nafion 212,50,140,3,2.8,53,0,80,,,,,0,0,0,,0.21,945.39,945.39,1,0.93,0.675,0.645,0.62,0.605,0.595,0.58,0.57,0.565,0.555,0.47,0.44,0.43,0.42031,0.41119,0.4026,0.39449,0.38683,0.37957,0.37269,0.36615,0.35994,0.35403,0.34839,0.34301,0.33787,0.33296,0.32826,0.32376,0.31935,0.31513,67.5,129,186,242,297.5,348,399,452,499.5,470,484,516,546.403,575.666,603.9,631.184,657.611,683.226,708.111,732.3,755.874,778.866,801.297,823.224,844.675,865.696,886.302,906.528,926.115,945.39,945.39,0.053945991,170,0.581368915,0.020539674,2016.02054
"Effects of carbon supports on Pt distribution, ionomer coverage and cathode performance for polymer electrolyte fuel cells",Makoto Uchida,japan,University of Yamanashi,2016,n-Pt/AB250,100,0,0,0,0,0,0,0,0,0,0,0,0,0,0,0,0,0,0,0,25.1,0,0,0,0,0,0,0,0,0,74.9,2.5,0.3,AB250,,219,none,1,0,0,220,30,0,oleylamine,0,0,0,1,7,400,4,0,1,68,225,0.330882353,,,,,,,0.7,29.2,0.051,,,nafion 212,50,140,3,2.8,80,0,80,,,,,0,0,0,,0.21,1058.04,1058.04,1,0.93,0.7,0.68,0.665,0.64,0.635,0.62,0.607,0.598,0.585,0.57,0.555,0.54,0.53,0.51,0.495,0.48056,0.46716,0.45468,0.44305,0.43217,0.42197,0.41239,0.40339,0.39489,0.38688,0.37929,0.37211,0.3653,0.35883,0.35268,70,136,199.5,256,317.5,372,424.9,478.4,526.5,570,610.5,648,689,714,742.5,768.896,794.172,818.424,841.795,864.34,886.137,907.258,927.797,947.736,967.2,986.154,1004.697,1022.84,1040.607,1058.04,1058.04,0.048202336,171,0.086875604,-0.136024879,2015.863975
"Effects of carbon supports on Pt distribution, ionomer coverage and cathode performance for polymer electrolyte fuel cells",Makoto Uchida,japan,University of Yamanashi,2016,n-Pt/AB250,100,0,0,0,0,0,0,0,0,0,0,0,0,0,0,0,0,0,0,0,25.1,0,0,0,0,0,0,0,0,0,74.9,2.5,0.3,AB250,,219,none,1,0,0,220,30,0,oleylamine,0,0,0,1,7,400,4,0,1,68,225,0.330882353,,,,,,,0.7,29.2,0.051,,,nafion 212,50,140,3,2.8,30,0,80,,,,,0,0,0,,0.21,1118.94,1118.94,1,0.94,0.625,0.59,0.56,0.535,0.52,0.51,0.50031,0.49119,0.4826,0.47449,0.46683,0.45957,0.45269,0.44615,0.43994,0.43403,0.42839,0.42301,0.41787,0.41296,0.40826,0.40376,0.39935,0.39513,0.39107,0.38717,0.38342,0.37981,0.37633,0.37298,62.5,118,168,214,260,306,350.217,392.952,434.34,474.49,513.513,551.484,588.497,624.61,659.91,694.448,728.263,761.418,793.953,825.92,857.346,888.272,918.505,948.312,977.675,1006.642,1035.234,1063.468,1091.357,1118.94,1118.94,0.045578851,172,0.698164553,0.051912885,2016.051913
"Effects of carbon supports on Pt distribution, ionomer coverage and cathode performance for polymer electrolyte fuel cells",Makoto Uchida,japan,University of Yamanashi,2016,n-Pt/AB800,100,0,0,0,0,0,0,0,0,0,0,0,0,0,0,0,0,0,0,0,25,0,0,0,0,0,0,0,0,0,75,2.6,0.3,AB800,,779,none,1,0,0,220,30,0,oleylamine,0,0,0,1,7,400,4,0,1,74,225,0.304054054,,,,,,,0.7,29.2,0.049,,,nafion 212,50,140,3,2.8,30,0,80,,,,,0,0,0,,0.21,678,678,0,0.99,0.665,0.61,0.585,0.555,0.525,0.5,0.47619,0.45455,0.43478,0.41667,0.4,0.38462,0.37037,0.35714,0.34483,0.33333,0.32258,0.3125,0.30303,0.29412,0.28571,0.27778,0.27007,0.26277,0.25584,0.24927,0.24302,0.23708,0.23141,0.226,66.5,122,175.5,222,262.5,300,333.333,363.64,391.302,416.67,440,461.544,481.481,499.996,517.245,533.328,548.386,562.5,575.757,588.24,599.991,611.116,621.161,630.648,639.6,648.102,656.154,663.824,671.089,678,678,0.072271386,173,0.383950623,-0.029512126,2015.970488
"Effects of carbon supports on Pt distribution, ionomer coverage and cathode performance for polymer electrolyte fuel cells",Makoto Uchida,japan,University of Yamanashi,2016,n-Pt/AB800,100,0,0,0,0,0,0,0,0,0,0,0,0,0,0,0,0,0,0,0,25,0,0,0,0,0,0,0,0,0,75,2.6,0.3,AB800,,779,none,1,0,0,220,30,0,oleylamine,0,0,0,1,7,400,4,0,1,74,225,0.304054054,,,,,,,0.7,29.2,0.049,,,nafion 212,50,140,3,2.8,100,0,80,,,,,0,0,0,,0.21,818.04,818.04,1,0.91,0.7,0.665,0.65,0.625,0.58,0.565,0.55,0.54,0.525,0.5,0.495,0.475,0.46,0.43,0.415,0.40056,0.38716,0.37468,0.36305,0.35217,0.34197,0.33239,0.32339,0.31489,0.30688,0.29929,0.29211,0.2853,0.27883,0.27268,70,133,195,250,290,339,385,432,472.5,500,544.5,570,598,602,622.5,640.896,658.172,674.424,689.795,704.34,718.137,731.258,743.797,755.736,767.2,778.154,788.697,798.84,808.607,818.04,818.04,0.059899271,174,0.155907161,-0.101142236,2015.898858
"Effects of carbon supports on Pt distribution, ionomer coverage and cathode performance for polymer electrolyte fuel cells",Makoto Uchida,japan,University of Yamanashi,2016,n-Pt/AB800,100,0,0,0,0,0,0,0,0,0,0,0,0,0,0,0,0,0,0,0,25,0,0,0,0,0,0,0,0,0,75,2.6,0.3,AB800,,779,none,1,0,0,220,30,0,oleylamine,0,0,0,1,7,400,4,0,1,74,225,0.304054054,,,,,,,0.7,29.2,0.049,,,nafion 212,50,140,3,2.8,53,0,80,,,,,0,0,0,,0.21,860.01,860.01,1,0.965,0.7,0.665,0.64,0.615,0.6,0.585,0.57,0.55,0.535,0.525,0.51,0.5,0.48,0.46086,0.44328,0.4271,0.41214,0.39827,0.38539,0.37338,0.36216,0.35166,0.3418,0.33254,0.32382,0.31559,0.30781,0.30045,0.29347,0.28667,70,133,192,246,300,351,399,440,481.5,525,561,600,624,645.204,664.92,683.36,700.638,716.886,732.241,746.76,760.536,773.652,786.14,798.096,809.55,820.534,831.087,841.26,851.063,860.01,860.01,0.056976082,175,0.153097431,-0.102323899,2015.897676
"Effects of carbon supports on Pt distribution, ionomer coverage and cathode performance for polymer electrolyte fuel cells",Makoto Uchida,japan,University of Yamanashi,2016,n-Pt/AB800,100,0,0,0,0,0,0,0,0,0,0,0,0,0,0,0,0,0,0,0,25,0,0,0,0,0,0,0,0,0,75,2.6,0.3,AB800,,779,none,1,0,0,220,30,0,oleylamine,0,0,0,1,7,400,4,0,1,74,225,0.304054054,,,,,,,0.7,29.2,0.049,,,nafion 212,50,140,3,2.8,80,0,80,,,,,0,0,0,,0.21,931.35,931.35,1,0.95,0.725,0.7,0.675,0.66,0.65,0.635,0.62,0.605,0.59,0.58,0.56,0.545,0.525,0.51,0.49,0.47086,0.45328,0.4371,0.42214,0.40827,0.39539,0.38338,0.37216,0.36166,0.3518,0.34254,0.33382,0.32559,0.31781,0.31045,72.5,140,202.5,264,325,381,434,484,531,580,616,654,682.5,714,735,753.376,770.576,786.78,802.066,816.54,830.319,843.436,855.968,867.984,879.5,890.604,901.314,911.652,921.649,931.35,931.35,0.0526118,176,0.596886488,0.024529629,2016.02453
"Effects of carbon supports on Pt distribution, ionomer coverage and cathode performance for polymer electrolyte fuel cells",Makoto Uchida,japan,University of Yamanashi,2016,c-Pt/GCB,100,0,0,0,0,0,0,0,0,0,0,0,0,0,0,0,0,0,0,0,29.3,0,0,0,0,0,0,0,0,0,70.7,3.3,0.5,home-made carbon,,164,none,1,0,0,220,30,0,oleylamine,0,0,0,1,7,400,4,0,1,52,225,0.432692308,,,,,,,0.7,29.2,0.048,,,nafion 212,50,140,3,2.8,80,0,80,,,,,0,0,0,,0.21,624,624,0,0.93,0.675,0.66,0.65,0.635,0.62,0.605,0.595,0.575,0.56,0.535,0.525,0.5,0.48,0.43,0.3833,0.33959,0.30113,0.26704,0.2366,0.20927,0.18458,0.16218,0.14175,0.12306,0.10588,0.09004,0.0754,0.06181,0.04917,0.03738,67.5,132,195,254,310,363,416.5,460,504,535,577.5,600,624,602,574.95,543.344,511.921,480.672,449.54,418.54,387.618,356.796,326.025,295.344,264.7,234.104,203.58,173.068,142.593,112.14,624,0.076923077,177,0.760989404,0.070948881,2016.070949
"Effects of carbon supports on Pt distribution, ionomer coverage and cathode performance for polymer electrolyte fuel cells",Makoto Uchida,japan,University of Yamanashi,2016,c-Pt/GCB,100,0,0,0,0,0,0,0,0,0,0,0,0,0,0,0,0,0,0,0,29.3,0,0,0,0,0,0,0,0,0,70.7,3.3,0.5,home-made carbon,,164,none,1,0,0,220,30,0,oleylamine,0,0,0,1,7,400,4,0,1,52,225,0.432692308,,,,,,,0.7,29.2,0.048,,,nafion 212,50,140,3,2.8,30,0,80,,,,,0,0,0,,0.21,692.64,692.64,0,0.94,0.62,0.575,0.55,0.525,0.502,0.48005,0.45908,0.43991,0.42231,0.40611,0.39113,0.37725,0.36435,0.35232,0.34109,0.33058,0.32071,0.31144,0.30271,0.29447,0.28669,0.27932,0.27214,0.26534,0.25888,0.25273,0.24687,0.24129,0.23597,0.23088,62,115,165,210,251,288.03,321.356,351.928,380.079,406.11,430.243,452.7,473.655,493.248,511.635,528.928,545.207,560.592,575.149,588.94,602.049,614.504,625.922,636.816,647.2,657.098,666.549,675.612,684.313,692.64,692.64,0.069300069,178,0.401233894,-0.025015461,2015.974985
"Effects of carbon supports on Pt distribution, ionomer coverage and cathode performance for polymer electrolyte fuel cells",Makoto Uchida,japan,University of Yamanashi,2016,c-Pt/GCB,100,0,0,0,0,0,0,0,0,0,0,0,0,0,0,0,0,0,0,0,29.3,0,0,0,0,0,0,0,0,0,70.7,3.3,0.5,home-made carbon,,164,none,1,0,0,220,30,0,oleylamine,0,0,0,1,7,400,4,0,1,52,225,0.432692308,,,,,,,0.7,29.2,0.048,,,nafion 212,50,140,3,2.8,100,0,80,,,,,0,0,0,,0.21,756.96,756.96,1,0.9,0.675,0.615,0.575,0.555,0.55,0.535,0.52,0.5,0.49,0.465,0.43,0.415,0.40056,0.38716,0.37468,0.36263,0.35137,0.34083,0.33094,0.32165,0.3129,0.30464,0.29684,0.28946,0.28246,0.27582,0.26951,0.2635,0.25778,0.25232,67.5,123,172.5,222,275,321,364,400,441,465,473,498,520.728,542.024,562.02,580.208,597.329,613.494,628.786,643.3,657.09,670.208,682.732,694.704,706.15,717.132,727.677,737.8,747.562,756.96,756.96,0.063411541,179,0.159438327,-0.099676899,2015.900323
"Effects of carbon supports on Pt distribution, ionomer coverage and cathode performance for polymer electrolyte fuel cells",Makoto Uchida,japan,University of Yamanashi,2016,c-Pt/GCB,100,0,0,0,0,0,0,0,0,0,0,0,0,0,0,0,0,0,0,0,29.3,0,0,0,0,0,0,0,0,0,70.7,3.3,0.5,home-made carbon,,164,none,1,0,0,220,30,0,oleylamine,0,0,0,1,7,400,4,0,1,52,225,0.432692308,,,,,,,0.7,29.2,0.048,,,nafion 212,50,140,3,2.8,53,0,80,,,,,0,0,0,,0.21,1131.51,1131.51,1,0.93,0.665,0.625,0.6,0.59,0.57,0.55,0.54,0.52,0.51,0.5,0.49031,0.48119,0.4726,0.46449,0.45683,0.44957,0.44269,0.43615,0.42994,0.42403,0.41839,0.41301,0.40787,0.40296,0.39826,0.39376,0.38935,0.38513,0.38107,0.37717,66.5,125,180,236,285,330,378,416,459,500,539.341,577.428,614.38,650.286,685.245,719.312,752.573,785.07,816.886,848.06,878.619,908.622,938.101,967.104,995.65,1023.776,1051.245,1078.364,1105.103,1131.51,1131.51,0.042421189,180,0.276467271,-0.059336853,2015.940663
Carbon-supportedPt-CoNanowiresasa NovelCathodeCatalystforProton ExchangeMembraneFuelCells,Bing Li,China,Tongji University,2017,,90,0,0,0,0,0,10,0,0,0,0,0,0,0,0,0,0,0,0,0,33.76,0,0,0,0,0,0,0,0,0,66.24,3.9,,XC-72R,30,230,none,1,0,0,25,20,0,NaBH4,0,0,1,0,7,25,0,0,0,49.46,125,0.252729478,0.893,,3000,18,,,0.333,25,0.4,0.2,40,not-mentioned,,,,,80,0,80,255,570,1.7,3.8,255,570,0,,0.21,720,720,1,0.98,0.86,0.8,0.78,0.76,0.735,0.72,0.695,0.675,0.65,0.635,0.6,0.575,0.55,0.51,0.48,0.44,0.38,0.32431,0.2761,0.23394,0.19677,0.16375,0.13423,0.10766,0.08364,0.06182,0.0419,0.02364,0.01,0.01,86,160,234,304,367.5,432,486.5,540,585,635,660,690,715,714,720,704,646,583.758,524.59,467.88,413.217,360.25,308.729,258.384,209.1,160.732,113.13,66.192,29,30,720,0.555555556,181,0.525169371,0.006313217,2017.006313
Investigation of catalytic vs reactant transport effect of catalyst layers on proton exchange membrane fuel cell performance,Xianguo Li,Canada,University of Waterloo,2017,,100,0,0,0,0,0,0,0,0,0,0,0,0,0,0,0,0,0,0,0,20,0,0,0,0,0,0,0,0,0,80,2,,XC-72R,30,230,none,1,0,0,25,0,0,ethylene glycol,1,0,0,0,7,25,0,0,0,62,225,0.362903226,,,,,,,0.3333,45,0.4,0.1,,nafion 211,25,130,3,6.89,100,0,75,,,,,0,0,0.035,,0.21,819,819,1,0.95,0.8,0.77,0.72,0.7,0.68,0.66,0.63,0.61,0.6,0.595,0.58,0.55,0.53,0.51,0.5,0.49,0.47,0.43,0.41,0.4,0.39,0.37,0.33,0.29238,0.25898,0.22914,0.2023,0.17805,0.15602,0.13592,80,154,216,280,340,396,441,488,540,595,638,660,689,714,750,784,799,774,779,800,819,814,759,701.712,647.45,595.764,546.21,498.54,452.458,407.76,819,0.488400488,182,0.722527847,0.059036748,2017.059037
Investigation of catalytic vs reactant transport effect of catalyst layers on proton exchange membrane fuel cell performance,Xianguo Li,Canada,University of Waterloo,2017,,100,0,0,0,0,0,0,0,0,0,0,0,0,0,0,0,0,0,0,0,60,0,0,0,0,0,0,0,0,0,40,4,,XC-72R,30,230,none,1,0,0,25,0,0,ethylene glycol,1,0,0,0,7,25,0,0,0,43,180,0.418604651,,,,,,,0.3333,45,0.4,0.1,,nafion 211,25,130,3,6.89,100,0,75,,,,,0,0,0.035,,0.21,983.07,983.07,1,0.95,0.85,0.8,0.78,0.75,0.72,0.7,0.69,0.68,0.65,0.62,0.605,0.6,0.59,0.575,0.55,0.52,0.5,0.49,0.47,0.42,0.405,0.395,0.385,0.37531,0.36619,0.3576,0.34949,0.34183,0.33457,0.32769,85,160,234,300,360,420,483,544,585,620,665.5,720,767,805,825,832,850,882,893,840,850.5,869,885.5,900.744,915.475,929.76,943.623,957.124,970.253,983.07,983.07,0.406888624,183,0.128697001,-0.113257207,2016.886743
Evaluation of Nafion with Various Pt¨CC Concentrations in Membrane Electrode Assemblies for PEMFCs,K.Punyawudho,Thailand,ChiangMai University,2017,100,100,0,0,0,0,0,0,0,0,0,0,0,0,0,0,0,0,0,0,0,20,0,0,0,0,0,0,0,0,0,80,3.1,,XC-72R,30,230,none,1,0,0,198,1.6,1,ethylene glycol,1,0,0,0,10,25,0,0,0,55,225,0.409090909,,,,,,,0.5385,23,0.3,0.3,20,DuPont XL-100,28,,,,95,0,75,180,300,1.2,2,,,0,,0.21,260,260,0,0.96,0.76,0.71,0.67,0.62,0.52,0.43,0.3478,0.27871,0.21982,0.16903,0.12478,0.08588,0.05141,0.02066,0.01,0.01,0.01,0.01,0.01,0.01,0.01,0.01,0.01,0.01,0.01,0.01,0.01,0.01,0.01,0.01,,,,,,,,,,,,,,,,,,,,,,,,,,,,,,,,1.153846154,184,0.476824615,-0.005812479,2016.994188
Evaluation of Nafion with Various Pt¨CC Concentrations in Membrane Electrode Assemblies for PEMFCs,K.Punyawudho,Thailand,ChiangMai University,2017,100,100,0,0,0,0,0,0,0,0,0,0,0,0,0,0,0,0,0,0,0,40,0,0,0,0,0,0,0,0,0,60,3.9,,XC-72R,30,230,none,1,0,0,198,1.6,1,ethylene glycol,1,0,0,0,10,25,0,0,0,61.7,217,0.351701783,,,,,,,0.4286,23,0.3,0.3,40,DuPont XL-100,28,,,,95,0,75,180,300,1.2,2,,,0,,0.21,260,260,0,0.9,0.76,0.72,0.68,0.62,0.52,0.43,0.3478,0.27871,0.21982,0.16903,0.12478,0.08588,0.05141,0.02066,0.01,0.01,0.01,0.01,0.01,0.01,0.01,0.01,0.01,0.01,0.01,0.01,0.01,0.01,0.01,0.01,,,,,,,,,,,,,,,,,,,,,,,,,,,,,,,,1.153846154,185,0.020954548,-0.20344217,2016.796558
Evaluation of Nafion with Various Pt¨CC Concentrations in Membrane Electrode Assemblies for PEMFCs,K.Punyawudho,Thailand,ChiangMai University,2017,100,100,0,0,0,0,0,0,0,0,0,0,0,0,0,0,0,0,0,0,0,40,0,0,0,0,0,0,0,0,0,60,3.9,,XC-72R,30,230,none,1,0,0,198,1.6,1,ethylene glycol,1,0,0,0,10,25,0,0,0,61.7,217,0.351701783,,,,,,,0.33,23,0.3,0.3,40,DuPont XL-100,28,,,,95,0,75,180,300,1.2,2,,,0,,0.21,285,285,0,0.9,0.76,0.72,0.69,0.65,0.57,0.47,0.37909,0.30333,0.23923,0.18429,0.13667,0.095,0.05824,0.02556,0.01,0.01,0.01,0.01,0.01,0.01,0.01,0.01,0.01,0.01,0.01,0.01,0.01,0.01,0.01,0.01,,,,,,,,,,,,,,,,,,,,,,,,,,,,,,,,1.052631579,186,0.238860329,-0.070997336,2016.929003
Evaluation of Nafion with Various Pt¨CC Concentrations in Membrane Electrode Assemblies for PEMFCs,K.Punyawudho,Thailand,ChiangMai University,2017,100,100,0,0,0,0,0,0,0,0,0,0,0,0,0,0,0,0,0,0,0,10,0,0,0,0,0,0,0,0,0,90,3.1,,XC-72R,30,230,none,1,0,0,198,1.6,1,ethylene glycol,1,0,0,0,10,25,0,0,0,55,225,0.409090909,,,,,,,0.4286,23,0.3,0.3,10,DuPont XL-100,28,,,,95,0,75,180,300,1.2,2,,,0,,0.21,288,288,0,0.92,0.76,0.72,0.68,0.64,0.56,0.48,0.37,0.27044,0.18815,0.11898,0.06004,0.01,0.01,0.01,0.01,0.01,0.01,0.01,0.01,0.01,0.01,0.01,0.01,0.01,0.01,0.01,0.01,0.01,0.01,0.01,,,,,,,,,,,,,,,,,,,,,,,,,,,,,,,,1.041666667,187,0.018940774,-0.207613412,2016.792387
Evaluation of Nafion with Various Pt¨CC Concentrations in Membrane Electrode Assemblies for PEMFCs,K.Punyawudho,Thailand,ChiangMai University,2017,100,100,0,0,0,0,0,0,0,0,0,0,0,0,0,0,0,0,0,0,0,10,0,0,0,0,0,0,0,0,0,90,3.1,,XC-72R,30,230,none,1,0,0,198,1.6,1,ethylene glycol,1,0,0,0,10,25,0,0,0,55,225,0.409090909,,,,,,,0.1765,23,0.3,0.3,10,DuPont XL-100,28,,,,95,0,75,180,300,1.2,2,,,0,,0.21,322,322,0,0.92,0.73,0.68,0.64,0.61,0.55,0.51,0.46,0.38,0.30657,0.24428,0.19077,0.14432,0.10361,0.06763,0.03562,0.00694,0.01,0.01,0.01,0.01,0.01,0.01,0.01,0.01,0.01,0.01,0.01,0.01,0.01,0.01,,,,,,,,,,,,,,,,,,,,,,,,,,,,,,,,0.931677019,188,0.939550547,0.155101159,2017.155101
Evaluation of Nafion with Various Pt¨CC Concentrations in Membrane Electrode Assemblies for PEMFCs,K.Punyawudho,Thailand,ChiangMai University,2017,100,100,0,0,0,0,0,0,0,0,0,0,0,0,0,0,0,0,0,0,0,40,0,0,0,0,0,0,0,0,0,60,3.9,,XC-72R,30,230,none,1,0,0,198,1.6,1,ethylene glycol,1,0,0,0,10,25,0,0,0,61.7,217,0.351701783,,,,,,,0.25,23,0.3,0.3,40,DuPont XL-100,28,,,,95,0,75,180,300,1.2,2,,,0,,0.21,336,336,0,0.9,0.77,0.73,0.71,0.68,0.64,0.56,0.47,0.3878,0.31871,0.25982,0.20903,0.16478,0.12588,0.09141,0.06066,0.03306,0.01,0.01,0.01,0.01,0.01,0.01,0.01,0.01,0.01,0.01,0.01,0.01,0.01,0.01,,,,,,,,,,,,,,,,,,,,,,,,,,,,,,,,0.892857143,189,0.116377739,-0.119329087,2016.880671
Evaluation of Nafion with Various Pt¨CC Concentrations in Membrane Electrode Assemblies for PEMFCs,K.Punyawudho,Thailand,ChiangMai University,2017,100,100,0,0,0,0,0,0,0,0,0,0,0,0,0,0,0,0,0,0,0,10,0,0,0,0,0,0,0,0,0,90,3.1,,XC-72R,30,230,none,1,0,0,198,1.6,1,ethylene glycol,1,0,0,0,10,25,0,0,0,55,225,0.409090909,,,,,,,0.25,23,0.3,0.3,10,DuPont XL-100,28,,,,95,0,75,180,300,1.2,2,,,0,,0.21,350,350,0,0.92,0.76,0.72,0.68,0.66,0.63,0.56,0.5,0.42,0.34657,0.28428,0.23077,0.18432,0.14361,0.10763,0.07562,0.04694,0.0211,0.01,0.01,0.01,0.01,0.01,0.01,0.01,0.01,0.01,0.01,0.01,0.01,0.01,,,,,,,,,,,,,,,,,,,,,,,,,,,,,,,,0.857142857,190,0.532110686,0.008057666,2017.008058
Evaluation of Nafion with Various Pt¨CC Concentrations in Membrane Electrode Assemblies for PEMFCs,K.Punyawudho,Thailand,ChiangMai University,2017,100,100,0,0,0,0,0,0,0,0,0,0,0,0,0,0,0,0,0,0,0,10,0,0,0,0,0,0,0,0,0,90,3.1,,XC-72R,30,230,none,1,0,0,198,1.6,1,ethylene glycol,1,0,0,0,10,25,0,0,0,55,225,0.409090909,,,,,,,0.33,23,0.3,0.3,10,DuPont XL-100,28,,,,95,0,75,180,300,1.2,2,,,0,,0.21,354,354,0,0.92,0.77,0.73,0.7,0.67,0.64,0.59,0.5,0.42,0.34657,0.28428,0.23077,0.18432,0.14361,0.10763,0.07562,0.04694,0.0211,0.01,0.01,0.01,0.01,0.01,0.01,0.01,0.01,0.01,0.01,0.01,0.01,0.01,,,,,,,,,,,,,,,,,,,,,,,,,,,,,,,,0.847457627,191,0.728831672,0.060928333,2017.060928
Evaluation of Nafion with Various Pt¨CC Concentrations in Membrane Electrode Assemblies for PEMFCs,K.Punyawudho,Thailand,ChiangMai University,2017,100,100,0,0,0,0,0,0,0,0,0,0,0,0,0,0,0,0,0,0,0,20,0,0,0,0,0,0,0,0,0,80,3.1,,XC-72R,30,230,none,1,0,0,198,1.6,1,ethylene glycol,1,0,0,0,10,25,0,0,0,55,225,0.409090909,,,,,,,0.1765,23,0.3,0.3,20,DuPont XL-100,28,,,,95,0,75,180,300,1.2,2,,,0,,0.21,368,368,0,0.96,0.78,0.74,0.71,0.68,0.64,0.58,0.51,0.46,0.4,0.34431,0.2961,0.25394,0.21677,0.18375,0.15423,0.12766,0.10364,0.08182,0.0619,0.04364,0.02685,0.01136,0.01,0.01,0.01,0.01,0.01,0.01,0.01,0.01,,,,,,,,,,,,,,,,,,,,,,,,,,,,,,,,0.815217391,192,0.782798611,0.07816798,2017.078168
Evaluation of Nafion with Various Pt¨CC Concentrations in Membrane Electrode Assemblies for PEMFCs,K.Punyawudho,Thailand,ChiangMai University,2017,100,100,0,0,0,0,0,0,0,0,0,0,0,0,0,0,0,0,0,0,0,40,0,0,0,0,0,0,0,0,0,60,3.9,,XC-72R,30,230,none,1,0,0,198,1.6,1,ethylene glycol,1,0,0,0,10,25,0,0,0,61.7,217,0.351701783,,,,,,,0.1765,23,0.3,0.3,40,DuPont XL-100,28,,,,95,0,75,180,300,1.2,2,,,0,,0.21,378,378,0,0.9,0.77,0.73,0.71,0.68,0.65,0.6,0.54,0.47,0.4,0.3354,0.28007,0.23213,0.19021,0.15323,0.12037,0.09098,0.06454,0.04061,0.01887,0.01,0.01,0.01,0.01,0.01,0.01,0.01,0.01,0.01,0.01,0.01,,,,,,,,,,,,,,,,,,,,,,,,,,,,,,,,0.793650794,193,0.634171107,0.034292114,2017.034292
Evaluation of Nafion with Various Pt¨CC Concentrations in Membrane Electrode Assemblies for PEMFCs,K.Punyawudho,Thailand,ChiangMai University,2017,100,100,0,0,0,0,0,0,0,0,0,0,0,0,0,0,0,0,0,0,0,20,0,0,0,0,0,0,0,0,0,80,3.1,,XC-72R,30,230,none,1,0,0,198,1.6,1,ethylene glycol,1,0,0,0,10,25,0,0,0,55,225,0.409090909,,,,,,,0.33,23,0.3,0.3,20,DuPont XL-100,28,,,,95,0,75,180,300,1.2,2,,,0,,0.21,396,396,0,0.96,0.78,0.75,0.71,0.68,0.65,0.62,0.54,0.49,0.44,0.3933,0.35239,0.31625,0.2841,0.2553,0.22936,0.20588,0.18452,0.16501,0.14711,0.13063,0.11542,0.10132,0.08823,0.07604,0.06465,0.05363,0.04331,0.03362,0.02451,0.01592,,,,,,,,,,,,,,,,,,,,,,,,,,,,,,,,0.757575758,194,0.786911005,0.079574891,2017.079575
