Repository: ruiding-uchicago/Applying-Machine-Learning-to-Boost-the-Development-of-High-performance-Membrane-Electrode-Assembly

The code file was write in jupyter notebook and saved in the corresponding format of .ipynb. To run the code, we suggest users to install Anaconda 3 in windows 10 and install the following necessary python packages with the same or higher version to set up compatible environment:
Python 3.7
jupyter 1.0.0
keras 2.3.1
numpy 1.18.1
pandas 1.0.1
scikit-learn 0.22.1
matplotlib 3.1.3
deep-belief-network 1.0.3
tensorflow-gpu 1.14.0
seaborn 0.10.0
R-Studio 8.13.176095 (for apriori algorithm)
Please notice that the computing of artificial neural network was runned on GPU.

File: Others/databse_air.csv (part 5 of 7)
,organic reducing agent,pH,Annealing Temperature,Annealing Time/h,Atomosphere h2,Atomosphere inert,ECSA m2/g,Mass Activity mA mg-1,Specific Activity mA cm-2,Half wave potential £¨V vsRHE£©,Onset Potential £¨V vsRHE£©,ADT cycles,Reduce in half wave potential  mV,Reduce in MA/ mA mg-1,Reduce in SA/mA cm-2,I/C Ratio(ionomer/catalyst),Area cm2,Cathodic Loading Amount mgPt cm-2,Anodic Platinum Loading Amount mgPt cm-2,Anodic catalyst type x wt% Pt/C,Membrane,membrane thickness,Hot Press Temperature,Hot Press Time min,Hot Press Pressure Mpa,Humidity %,GDE for 1,celltemp,Flowing rate of H2 ml min-1,flowing rate of cathode gas(O2/air),stoichiometry/anode,stoichiometry/cathode,stoich to flow anode,stoich to flow cathode,Back Pressure Mpa,"Current decay at 0.6V(ma,cm2)",Cathode gas oxygen ratio,Maximum Power Density mW cm-2,MPD caculated,qualified,Open Circuit Voltage V,Voltage 100mA cm0,Voltage 200mA cm0,Voltage 300mA cm0,Voltage 400mA cm0,Voltage 500mA cm0,Voltage 600mA cm0,Voltage 700mA cm0,Voltage 800mA cm0,Voltage 900mA cm0,Voltage 1000mA cm0,Voltage 1100mA cm0,Voltage 1200mA cm0,Voltage 1300mA cm0,Voltage 1400mA cm0,Voltage 1500mA cm0,Voltage 1600mA cm0,Voltage 1700mA cm0,Voltage 1800mA cm0,Voltage 1900mA cm0,Voltage 2000mA cm0,Voltage 2100mA cm0,Voltage 2200mA cm0,Voltage 2300mA cm0,Voltage 2400mA cm0,Voltage 2500mA cm0,Voltage 2600mA cm0,Voltage 2700mA cm0,Voltage 2800mA cm0,Voltage 2900mA cm0,Voltage 3000mA cm0,,,,,,,,,,,,,,,,,,,,,,,,,,,,,,,,pt use,,Rand,Rand num,Year for plot
Evaluation of Nafion with Various Pt¨CC Concentrations in Membrane Electrode Assemblies for PEMFCs,K.Punyawudho,Thailand,ChiangMai University,2017,100,100,0,0,0,0,0,0,0,0,0,0,0,0,0,0,0,0,0,0,0,20,0,0,0,0,0,0,0,0,0,80,3.1,,XC-72R,30,230,none,1,0,0,198,1.6,1,ethylene glycol,1,0,0,0,10,25,0,0,0,55,225,0.409090909,,,,,,,0.4286,23,0.3,0.3,20,DuPont XL-100,28,,,,95,0,75,180,300,1.2,2,,,0,,0.21,408,408,0,0.96,0.79,0.74,0.71,0.68,0.65,0.62,0.54,0.51,0.44,0.3754,0.32007,0.27213,0.23021,0.19323,0.16037,0.13098,0.10454,0.08061,0.05887,0.03903,0.02084,0.01,0.01,0.01,0.01,0.01,0.01,0.01,0.01,0.01,,,,,,,,,,,,,,,,,,,,,,,,,,,,,,,,0.735294118,195,0.825566831,0.093679049,2017.093679
"Sb doped SnO2as a stable cathode catalyst support
for low temperature polymer electrolyte membrane
fuel cell",Paritosh Kumar Mohanta,Germany,Zentrum f¨¹r Sonnenenergie-und Wasserstoff-Forschung Baden-W¨¹rttemberg (ZSW),2017,ATO-0.25,100,0,0,0,0,0,0,0,0,0,0,0,0,0,0,0,0,0,0,0,20,0,27.79,0,55.58,0,0,0,0,0,0,5.5,,oxide,,,none,1,0,0,120,180,0,ethylene glycol,1,0,0,0,10,250,1,0,1,84,225,0.267857143,,,,,,,,25,0.3,0.3,,not-mentioned,,140,4,10,,1,80,202.5,600,1.35,4,202.5,600,0,,0.21,440,440,0,0.97,0.82,0.775,0.72,0.68,0.64,0.6,0.57,0.535,0.455,0.42,0.4,0.36,0.32,0.28238,0.24898,0.21914,0.1923,0.16805,0.14602,0.12592,0.10751,0.09059,0.07497,0.06052,0.04711,0.03463,0.02299,0.0121,0.01,0.01,82,155,216,272,320,360,399,428,409.5,420,440,432,416,395.332,373.47,350.624,326.91,302.49,277.438,251.84,225.771,199.298,172.431,145.248,117.775,90.038,62.073,33.88,29,30,440,0.681818182,196,0.888264726,0.121735139,2017.121735
Evaluation of Nafion with Various Pt¨CC Concentrations in Membrane Electrode Assemblies for PEMFCs,K.Punyawudho,Thailand,ChiangMai University,2017,100,100,0,0,0,0,0,0,0,0,0,0,0,0,0,0,0,0,0,0,0,20,0,0,0,0,0,0,0,0,0,80,3.1,,XC-72R,30,230,none,1,0,0,198,1.6,1,ethylene glycol,1,0,0,0,10,25,0,0,0,55,225,0.409090909,,,,,,,0.25,23,0.3,0.3,20,DuPont XL-100,28,,,,95,0,75,180,300,1.2,2,,,0,,0.21,450,450,0,0.96,0.78,0.74,0.71,0.68,0.65,0.63,0.6,0.54,0.5,0.44,0.38431,0.3361,0.29394,0.25677,0.22375,0.19423,0.16766,0.14364,0.12182,0.1019,0.08364,0.06685,0.05136,0.03701,0.0237,0.01131,0.01,0.01,0.01,0.01,,,,,,,,,,,,,,,,,,,,,,,,,,,,,,,,0.666666667,197,0.100213144,-0.1280338,2016.871966
Evaluation of Nafion with Various Pt¨CC Concentrations in Membrane Electrode Assemblies for PEMFCs,K.Punyawudho,Thailand,ChiangMai University,2017,100,100,0,0,0,0,0,0,0,0,0,0,0,0,0,0,0,0,0,0,0,10,0,0,0,0,0,0,0,0,0,90,3.1,,XC-72R,30,230,none,1,0,0,198,1.6,1,ethylene glycol,1,0,0,0,10,25,0,0,0,55,225,0.409090909,,,,,,,0.5385,23,0.3,0.3,10,DuPont XL-100,28,,,,95,0,75,180,300,1.2,2,,,0,,0.21,853.77,853.77,1,0.92,0.82,0.76,0.72,0.68,0.64238,0.60898,0.57914,0.5523,0.52805,0.50602,0.48592,0.46751,0.45059,0.43497,0.42052,0.40711,0.39463,0.38299,0.3721,0.3619,0.35202,0.34272,0.33398,0.32572,0.31792,0.31054,0.30355,0.29691,0.2906,0.28459,,,,,,,,,,,,,,,,,,,,,,,,,,,,,,,,0.351382691,198,0.797159998,0.083151988,2017.083152
Composite-supported Pt catalyst and electrosprayed cathode catalyst layer for polymer electrolyte membrane fuel cell,Biao Zhou,Canada,University of Windsor,2017,,100,0,0,0,0,0,0,0,0,0,0,0,0,0,0,0,0,0,0,0,20,0,0,0,0,0,0,0,0,0,78.4,3.1,,XC-72R,30,230,none,1,0,0,185,4,1,ethylene glycol,1,0,0,0,7,25,0,0,0,55,225,0.409090909,,,,,,,0.176,5,0.2,0.4,,nafion 212,50,130,3,1.07,100,1,80,225,375,1.5,2.5,225,375,0.2,,0.21,344,344,0,0.9,0.78,0.72,0.65,0.6,0.55,0.52,0.475,0.43,0.38,0.33,0.27,0.21431,0.1661,0.12394,0.08677,0.05375,0.02423,0.01,0.01,0.01,0.01,0.01,0.01,0.01,0.01,0.01,0.01,0.01,0.01,0.01,78,144,195,240,275,312,332.5,344,342,330,297,257.172,215.93,173.516,130.155,86,41.191,18,19,20,21,22,23,24,25,26,27,28,29,30,344,0.581395349,199,0.236330996,-0.071815456,2016.928185
Composite-supported Pt catalyst and electrosprayed cathode catalyst layer for polymer electrolyte membrane fuel cell,Biao Zhou,Canada,University of Windsor,2017,,100,0,0,0,0,0,0,0,0,0,0,0,0,0,0,0,0,0,0,0,20,0,0,0,0,0,0,0,0,0,78.4,3.1,,XC-72R,30,230,none,1,0,0,185,4,1,ethylene glycol,1,0,0,0,7,25,0,0,0,55,225,0.409090909,,,,,,,0.538,5,0.2,0.4,,nafion 212,50,130,3,1.07,100,1,80,225,375,1.5,2.5,225,375,0.2,,0.21,420,420,0,0.95,0.81,0.75,0.71,0.66,0.61,0.58,0.545,0.5,0.46,0.42,0.375,0.31,0.26,0.2133,0.17239,0.13625,0.1041,0.0753,0.04936,0.02588,0.01,0.01,0.01,0.01,0.01,0.01,0.01,0.01,0.01,0.01,81,150,213,264,305,348,381.5,400,414,420,412.5,372,338,298.62,258.585,218,176.97,135.54,93.784,51.76,21,22,23,24,25,26,27,28,29,30,420,0.476190476,200,0.540218932,0.010098529,2017.010099
Composite-supported Pt catalyst and electrosprayed cathode catalyst layer for polymer electrolyte membrane fuel cell,Biao Zhou,Canada,University of Windsor,2017,,100,0,0,0,0,0,0,0,0,0,0,0,0,0,0,0,0,0,0,0,20,0,0,0,0,0,0,0,0,0,78.4,3.1,,XC-72R,30,230,none,1,0,0,185,4,1,ethylene glycol,1,0,0,0,7,25,0,0,0,55,225,0.409090909,,,,,,,0.333,5,0.2,0.4,,nafion 212,50,130,3,1.07,100,1,80,225,375,1.5,2.5,225,375,0.2,,0.21,495,495,0,0.95,0.81,0.75,0.71,0.66,0.65,0.6,0.56,0.545,0.505,0.48,0.45,0.4,0.36,0.325,0.3,0.25,0.2033,0.16239,0.12625,0.0941,0.0653,0.03936,0.01588,0.01,0.01,0.01,0.01,0.01,0.01,0.01,81,150,213,264,325,360,392,436,454.5,480,495,480,468,455,450,400,345.61,292.302,239.875,188.2,137.13,86.592,36.524,24,25,26,27,28,29,30,495,0.404040404,201,0.061190442,-0.154485688,2016.845514
Performance of the electrode based on silicon carbide supported platinum catalyst for proton exchange membrane fuel cells,Shuang Ma Andersen,Denmark,University of Southern Denmark,2017,Pt/SiC,100,0,0,0,0,0,0,0,0,0,0,0,0,0,0,0,0,0,0,0,22,0,0,0,0,0,0,0,48.59,0,23.4,8,,oxide,,18,none,1,0,0,198,1.6,1,ethylene glycol,1,0,0,0,10,25,0,0,0,130,225,0.173076923,,,,,,,0.42857,6.258,0.18,0.534,20,nafion 212,50,140,3,0.7,80,1,70,300,600,,,,,0,,0.21,124,81.724,0,0.91,0.45,0.32,0.26,0.20431,0.1561,0.11394,0.07677,0.04375,0.01423,0.01,0.01,0.01,0.01,0.01,0.01,0.01,0.01,0.01,0.01,0.01,0.01,0.01,0.01,0.01,0.01,0.01,0.01,0.01,0.01,0.01,,,,,,,,,,,,,,,,,,,,,,,,,,,,,,,,1.451612903,202,0.2773622,-0.05906956,2016.94093
Composite-supported Pt catalyst and electrosprayed cathode catalyst layer for polymer electrolyte membrane fuel cell,Biao Zhou,Canada,University of Windsor,2017,,100,0,0,0,0,0,0,0,0,0,0,0,0,0,0,0,0,0,0,0,20,0,0,0,0,0,0,0,0,0,78.4,3.1,,XC-72R,30,230,none,1,0,0,185,4,1,ethylene glycol,1,0,0,0,7,25,0,0,0,55,225,0.409090909,,,,,,,0.333,5,0.17,0.4,,nafion 212,50,130,3,1.07,100,1,80,225,375,1.5,2.5,225,375,0.2,,0.21,489.5,489.5,0,0.95,0.8,0.75,0.705,0.67,0.625,0.6,0.575,0.54,0.5,0.48,0.445,0.4,0.36,0.33,0.3,0.27156,0.24592,0.2227,0.20157,0.18225,0.16452,0.1482,0.13312,0.11915,0.10617,0.09407,0.08277,0.0722,0.06228,0.05296,80,150,211.5,268,312.5,360,402.5,432,450,480,489.5,480,468,462,450,434.496,418.064,400.86,382.983,364.5,345.492,326.04,306.176,285.96,265.425,244.582,223.479,202.16,180.612,158.88,489.5,0.347293156,203,0.308627951,-0.049974321,2016.950026
In situ construction of Ir@Pt/C nanoparticles in the cathode layer of membrane electrode assemblies with ultra-low Pt loading and high Pt exposure,Shi-Jun Liao,china,Technology of Guangdong Universities,2017,JM Pt/C,100,0,0,0,0,0,0,0,0,0,0,0,0,0,0,0,0,0,0,0,40,0,0,0,0,0,0,0,0,0,60,3.9,1.3,XC-72R,30,230,none,1,0,0,198,1.6,1,ethylene glycol,1,0,0,0,10,25,0,0,0,61.7,217,0.351701783,,,,,,,0.4545,5,0.1,0.1,,nafion 212,50,,,,100,0,70,,,,,0,0,0.2,,0.21,405,405,0,0.9,0.75,0.7,0.645,0.602,0.575,0.545,0.502,0.48,0.445,0.405,0.36,0.31,0.225,0.155,0.0904,0.03507,0.01,0.01,0.01,0.01,0.01,0.01,0.01,0.01,0.01,0.01,0.01,0.01,0.01,0.01,75,140,193.5,240.8,287.5,327,351.4,384,400.5,405,396,372,292.5,217,135.6,56.112,17,18,19,20,21,22,23,24,25,26,27,28,29,30,405,0.24691358,204,0.473338191,-0.006688107,2016.993312
New Method to Synthesize Highly Active and Durable Chemically Ordered fct-PtCo Cathode Catalyst for PEMFCs,Branko N. Popov,united States,University of South Carolina,2017,PtCo/C-900,52.3,0,0,0,0,0,47.7,0,0,0,0,0,0,0,0,0,0,0,0,0,37.85,0,0,0,0,0,0,0,0,0,62.15,5,,XC-72R,30,230,none,1,0,0,25,0,0,none,0,1,0,0,7,900,2,1,0,61.7,217,0.351701783,,,,,,,0.25,25,0.1,0.1,20,nafion 212,50,140,4,2,50,0,80,300,300,2,2,300,300,0.17,,0.21,550,550,0,0.98,0.84,0.79,0.77,0.735,0.705,0.68,0.65,0.62,0.59,0.547,0.5,0.452,0.385,0.3,0.22218,0.15647,0.10025,0.0516,0.01,0.01,0.01,0.01,0.01,0.01,0.01,0.01,0.01,0.01,0.01,0.01,84,158,231,294,352.5,408,455,496,531,547,550,542.4,500.5,420,333.27,250.352,170.425,92.88,19,20,21,22,23,24,25,26,27,28,29,30,550,0.181818182,205,0.995558039,0.261648899,2017.261649
New Method to Synthesize Highly Active and Durable Chemically Ordered fct-PtCo Cathode Catalyst for PEMFCs,Branko N. Popov,united States,University of South Carolina,2017,PtCo/CCCS-800,47.3,0,0,0,0,0,52.7,0,0,0,0,0,0,0,0,0,0,0,0,0,43.7,0,0,0,0,0,0,0,0,0,56.3,2,,home-made carbon,,,none,1,0,0,160,180,0,ethylene glycol,1,0,0,0,11,800,1,0,1,74,217,0.293243243,,,,,,,0.25,25,0.1,0.1,20,nafion 212,50,140,4,2,50,0,80,300,300,2,2,300,300,0.17,,0.21,600,600,0,0.98,0.83,0.79,0.755,0.74,0.703,0.685,0.65,0.62,0.597,0.56,0.525,0.5,0.46,0.425,0.395,0.345,0.297,0.235,0.17753,0.12787,0.08454,0.0464,0.01257,0.01,0.01,0.01,0.01,0.01,0.01,0.01,83,158,226.5,296,351.5,411,455,496,537.3,560,577.5,600,598,595,592.5,552,504.9,423,337.307,255.74,177.534,102.08,28.911,24,25,26,27,28,29,30,600,0.166666667,206,0.412939443,-0.021999007,2016.978001
New Method to Synthesize Highly Active and Durable Chemically Ordered fct-PtCo Cathode Catalyst for PEMFCs,Branko N. Popov,united States,University of South Carolina,2017,TEC10E50E,100,0,0,0,0,0,0,0,0,0,0,0,0,0,0,0,0,0,0,0,52,0,0,0,0,0,0,0,0,0,48,4,1.3,XC-72R,30,230,none,1,0,0,198,1.6,1,ethylene glycol,1,0,0,0,10,25,0,0,0,63,180,0.285714286,,,,,,,0.25,25,0.1,0.1,20,nafion 212,50,140,4,2,50,0,80,300,300,2,2,300,300,0.17,,0.21,609,609,0,0.95,0.78,0.73,0.702,0.675,0.645,0.615,0.598,0.57,0.54,0.515,0.515,0.49,0.465,0.435,0.405,0.375,0.35,0.32619,0.30455,0.28478,0.26667,0.25,0.23462,0.22037,0.20714,0.19483,0.18333,0.17258,0.1625,0.15303,78,146,210.6,270,322.5,369,418.6,456,486,515,566.5,588,604.5,609,607.5,600,595,587.142,578.645,569.56,560.007,550,539.626,528.888,517.85,506.558,494.991,483.224,471.25,459.09,609,0.164203612,207,0.263629427,-0.063219593,2016.93678
In situ construction of Ir@Pt/C nanoparticles in the cathode layer of membrane electrode assemblies with ultra-low Pt loading and high Pt exposure,Shi-Jun Liao,china,Technology of Guangdong Universities,2017,Ir@Pt/C,50,0,0,50,0,0,0,0,0,0,0,0,0,0,0,0,0,0,0,0,20,0,0,0,0,0,0,0,0,0,80,5.3,,XC-72R,30,230,core-shell,0,0,1,25,0,0,in-situ PED,0,0,0,0,7,200,2,1,0,55,225,0.409090909,,,,,,,0.4545,5,0.044,0.1,,nafion 212,50,,,,100,0,70,,,,,0,0,0.2,,0.21,585,585,0,0.94,0.79,0.74,0.7,0.68,0.655,0.63,0.6,0.58,0.555,0.535,0.502,0.485,0.45,0.402,0.355,0.31,0.28,0.24,0.14,0.04909,0.01,0.01,0.01,0.01,0.01,0.01,0.01,0.01,0.01,0.01,79,148,210,272,327.5,378,420,464,499.5,535,552.2,582,585,562.8,532.5,496,476,432,266,98.18,21,22,23,24,25,26,27,28,29,30,585,0.075213675,208,0.940004196,0.155480882,2017.155481
In situ construction of Ir@Pt/C nanoparticles in the cathode layer of membrane electrode assemblies with ultra-low Pt loading and high Pt exposure,Shi-Jun Liao,china,Technology of Guangdong Universities,2017,Ir/C,0,0,0,100,0,0,0,0,0,0,0,0,0,0,0,0,0,0,0,0,20,0,0,0,0,0,0,0,0,0,80,4.1,,XC-72R,30,230,none,1,0,0,25,0,0,none,0,1,0,0,7,200,2,1,0,55,225,0.409090909,,,,,,,0.4545,5,0.039,0.1,,nafion 212,50,,,,100,0,70,,,,,0,0,0.2,,0.21,238.4,238.4,0,0.87,0.6,0.53,0.485,0.45,0.405,0.37,0.325,0.298,0.25,0.215,0.18,0.15,0.12156,0.09592,0.0727,0.05157,0.03225,0.01452,0.01,0.01,0.01,0.01,0.01,0.01,0.01,0.01,0.01,0.01,0.01,0.01,60,106,145.5,180,202.5,222,227.5,238.4,225,215,198,180,158.028,134.288,109.05,82.512,54.825,26.136,19,20,21,22,23,24,25,26,27,28,29,30,238.4,0.163590604,209,0.775844707,0.075823454,2017.075823
A high-performance PEM fuel cell with ultralow platinum electrode via electrospinning and underpotential deposition,Ming Hou,china,Dalian Institute of Chemical Physics£¬Chinese Academy of Sciences,2017,Pd/C@Ptskin,25,75,0,0,0,0,0,0,0,0,0,0,0,0,0,0,0,0,0,0,60,0,0,0,0,0,0,0,0,0,40,4.61,,XC-72R,30,230,core-shell,0,0,1,25,0,0,electrospary deposition,0,0,0,0,7,25,0,0,0,115,180,0.156521739,,,,,,,0.65,5,0.033,,,nafion 211,25,141,2,0.2,100,0,65,100,800,,,,,0,,0.21,640,435.5,0,0.89,0.75,0.67,0.64,0.59,0.55,0.51,0.48,0.45,0.42,0.4,0.38,0.36,0.335,0.31,0.285,0.26,0.235,0.21,0.18,0.15,0.12156,0.09456,0.07016,0.04801,0.0278,0.01,0.01,0.01,0.01,0.01,,,,,,,,,,,,,,,,,,,,,,,,,,,,,,,,0.0515625,210,0.102684939,-0.126640009,2016.87336
A high-performance PEM fuel cell with ultralow platinum electrode via electrospinning and underpotential deposition,Ming Hou,china,Dalian Institute of Chemical Physics£¬Chinese Academy of Sciences,2017,Pd/C@Ptskin,25,75,0,0,0,0,0,0,0,0,0,0,0,0,0,0,0,0,0,0,60,0,0,0,0,0,0,0,0,0,40,4.61,,XC-72R,30,230,core-shell,0,0,1,25,0,0,electrospary deposition,0,0,0,0,7,25,0,0,0,115,180,0.156521739,,,,,,,0.65,5,0.019,,,nafion 211,25,141,2,0.2,100,0,65,100,800,,,,,0,,0.21,620,432,0,0.91,0.75,0.7,0.65,0.61,0.57,0.54,0.5,0.47,0.44,0.41,0.385,0.36,0.33,0.3,0.27,0.24,0.21,0.18,0.14,0.1,0.06238,0.02693,0.01,0.01,0.01,0.01,0.01,0.01,0.01,0.01,,,,,,,,,,,,,,,,,,,,,,,,,,,,,,,,0.030645161,211,0.398209621,-0.025798402,2016.974202
Evaluation of the Scaffolding Effect of Pt Nanowires Supported on Reduced Graphene Oxide in PEMFC Electrodes,shangfeng du,UK,University of Birmingham,2018,PtNWPd/rGO,87,13,0,0,0,0,0,0,0,0,0,0,0,0,0,0,0,0,0,0,20,0,0,0,0,0,0,0,0,0,80,3.1,,XC-72R,30,230,none,1,0,0,25,0,0,electrospary deposition,0,0,0,0,7,25,0,0,0,55,225,0.409090909,,,,,,,,16,0.4,0.4,20,nafion 212,50,135,2,5.1,100,1,80,195,360,1.3,2.4,195,360,0.05,,0.21,159,159,0,0.9,0.72,0.645,0.53,0.37,0.22797,0.11461,0.02204,0.01,0.01,0.01,0.01,0.01,0.01,0.01,0.01,0.01,0.01,0.01,0.01,0.01,0.01,0.01,0.01,0.01,0.01,0.01,0.01,0.01,0.01,0.01,72,129,159,148,113.985,68.766,15.428,8,9,10,11,12,13,14,15,16,17,18,19,20,21,22,23,24,25,26,27,28,29,30,159,2.51572327,212,0.959849681,0.174894436,2018.174894
Annealing Behaviour of Pt and PtNi Nanowires for Proton Exchange Membrane Fuel Cells,shangfeng du,UK,University of Birmingham,2018,IX PtNi NWs/C (350 ?C),75,0,0,0,0,25,0,0,0,0,0,0,0,0,0,0,0,0,0,0,55,0,0,0,0,0,0,0,0,0,45,4.4,,XC-72R,30,230,nanowire,0,1,0,25,60,0,NaBH4,0,0,1,0,12,350,24,1,0,4.8,41,0.854166667,,,,,,,,16,0.4,0.4,20,nafion 212,50,135,2,4.9,30,1,80,195,225,1.3,1.5,195,225,0,,0.21,188,188,0,0.93,0.79,0.71,0.61,0.47,0.175,0.01,0.01,0.01,0.01,0.01,0.01,0.01,0.01,0.01,0.01,0.01,0.01,0.01,0.01,0.01,0.01,0.01,0.01,0.01,0.01,0.01,0.01,0.01,0.01,0.01,79,142,183,188,87.5,6,7,8,9,10,11,12,13,14,15,16,17,18,19,20,21,22,23,24,25,26,27,28,29,30,188,2.127659574,213,0.228101584,-0.07451134,2017.925489
Annealing Behaviour of Pt and PtNi Nanowires for Proton Exchange Membrane Fuel Cells,shangfeng du,UK,University of Birmingham,2018,"X PtNi NWs/C (150 ?C, 72 h)",75,0,0,0,0,25,0,0,0,0,0,0,0,0,0,0,0,0,0,0,56.6,0,0,0,0,0,0,0,0,0,43.4,4.4,,XC-72R,30,230,nanowire,0,1,0,25,60,0,NaBH4,0,0,1,0,12,150,72,1,0,4.2,67,1.595238095,,,,,,,,16,0.4,0.4,20,nafion 212,50,135,2,4.9,30,1,80,195,225,1.3,1.5,195,225,0,,0.21,192,192,0,0.95,0.8,0.725,0.64,0.46,0.30129,0.17616,0.07497,0.01,0.01,0.01,0.01,0.01,0.01,0.01,0.01,0.01,0.01,0.01,0.01,0.01,0.01,0.01,0.01,0.01,0.01,0.01,0.01,0.01,0.01,0.01,80,145,192,184,150.645,105.696,52.479,8,9,10,11,12,13,14,15,16,17,18,19,20,21,22,23,24,25,26,27,28,29,30,192,2.083333333,214,0.0278869,-0.191279891,2017.80872
Annealing Behaviour of Pt and PtNi Nanowires for Proton Exchange Membrane Fuel Cells,shangfeng du,UK,University of Birmingham,2018,VIII PtNi NWs/C (250 ?C),75,0,0,0,0,25,0,0,0,0,0,0,0,0,0,0,0,0,0,0,56.6,0,0,0,0,0,0,0,0,0,43.4,4.4,,XC-72R,30,230,nanowire,0,1,0,25,60,0,NaBH4,0,0,1,0,12,250,24,1,0,9.3,83,0.892473118,,,,,,,,16,0.4,0.4,20,nafion 212,50,135,2,4.9,30,1,80,195,225,1.3,1.5,195,225,0,,0.21,208,208,0,0.93,0.785,0.7,0.62,0.52,0.4,0.29,0.19044,0.10815,0.03898,0.01,0.01,0.01,0.01,0.01,0.01,0.01,0.01,0.01,0.01,0.01,0.01,0.01,0.01,0.01,0.01,0.01,0.01,0.01,0.01,0.01,78.5,140,186,208,200,174,133.308,86.52,35.082,10,11,12,13,14,15,16,17,18,19,20,21,22,23,24,25,26,27,28,29,30,208,1.923076923,215,0.772634467,0.074755094,2018.074755
Annealing Behaviour of Pt and PtNi Nanowires for Proton Exchange Membrane Fuel Cells,shangfeng du,UK,University of Birmingham,2018,VII PtNI NWs/C (150 ?C),75,0,0,0,0,25,0,0,0,0,0,0,0,0,0,0,0,0,0,0,56.6,0,0,0,0,0,0,0,0,0,43.4,4.4,,XC-72R,30,230,nanowire,0,1,0,25,60,0,NaBH4,0,0,1,0,12,150,24,1,0,11.1,125,1.126126126,,,,,,,,16,0.4,0.4,20,nafion 212,50,135,2,4.9,30,1,80,195,225,1.3,1.5,195,225,0,,0.21,220,220,0,0.93,0.8,0.745,0.675,0.55,0.43,0.3,0.18331,0.08828,0.01,0.01,0.01,0.01,0.01,0.01,0.01,0.01,0.01,0.01,0.01,0.01,0.01,0.01,0.01,0.01,0.01,0.01,0.01,0.01,0.01,0.01,80,149,202.5,220,215,180,128.317,70.624,9,10,11,12,13,14,15,16,17,18,19,20,21,22,23,24,25,26,27,28,29,30,220,1.818181818,216,0.426258153,-0.018590877,2017.981409
Carbon nanotubes as durable catalyst supports for oxygen reduction electrode of proton exchange membrane fuel cells,Duck Hyun Lee,Korea,Korea Institute of Industrial Technology,2018,Pt/CNT,100,0,0,0,0,0,0,0,0,0,0,0,0,0,0,0,0,0,0,0,20,0,0,0,0,0,0,0,0,0,80,6.3,,CNTs,,140,none,1,0,0,198,1.6,1,ethylene glycol,1,0,0,0,10,25,0,0,0,55,225,0.409090909,,,,,,,0.33,25,0.4,0.4,20,nafion 212,50,,,,100,0,70,225,300,1.5,2,,,0,,0.21,245,245,0,0.96,0.78,0.71,0.64,0.56,0.49,0.37,0.26185,0.17313,0.09904,0.03624,0.01,0.01,0.01,0.01,0.01,0.01,0.01,0.01,0.01,0.01,0.01,0.01,0.01,0.01,0.01,0.01,0.01,0.01,0.01,0.01,,,,,,,,,,,,,,,,,,,,,,,,,,,,,,,,1.632653061,217,0.764561913,0.072105419,2018.072105
Annealing Behaviour of Pt and PtNi Nanowires for Proton Exchange Membrane Fuel Cells,shangfeng du,UK,University of Birmingham,2018,VI PtNi NWs/C,75,0,0,0,0,25,0,0,0,0,0,0,0,0,0,0,0,0,0,0,56.6,0,0,0,0,0,0,0,0,0,43.4,4.4,,XC-72R,30,230,nanowire,0,1,0,25,60,0,NaBH4,0,0,1,0,12,25,0,0,0,8,62,0.775,,,,,,,,16,0.4,0.4,20,nafion 212,50,135,2,4.9,30,1,80,195,225,1.3,1.5,195,225,0,,0.21,248,248,0,0.93,0.825,0.79,0.705,0.62,0.43,0.185,0.01,0.01,0.01,0.01,0.01,0.01,0.01,0.01,0.01,0.01,0.01,0.01,0.01,0.01,0.01,0.01,0.01,0.01,0.01,0.01,0.01,0.01,0.01,0.01,82.5,158,211.5,248,215,111,7,8,9,10,11,12,13,14,15,16,17,18,19,20,21,22,23,24,25,26,27,28,29,30,248,1.612903226,218,0.510019599,0.002511805,2018.002512
Rapid microwave-assisted solvothermal synthesis of shape-controlled Pt-Ni alloy nanoparticles for PEMFC,Haixu Yan,china,Tongji University,2018,Pt-Ni/C,38.3,0,0,0,0,61.7,0,0,0,0,0,0,0,0,0,0,0,0,0,0,26.6,0,0,0,0,0,0,0,0,0,73.4,8.5,,XC-72R,30,230,none,1,0,0,198,0.67,1,ethylene glycol,1,0,0,0,10,25,0,0,0,24.3,1210,4.979423868,0.935,1.06,10000,15,,,,50,0.4,0.2,20,nafion 211,25,,,,100,0,80,270,375,1.8,2.5,270,375,0,,0.21,364,364,0,0.96,0.8,0.74,0.7,0.65,0.61,0.555,0.51,0.455,0.395,0.32,0.25098,0.19215,0.1414,0.09719,0.05831,0.02387,0.01,0.01,0.01,0.01,0.01,0.01,0.01,0.01,0.01,0.01,0.01,0.01,0.01,0.01,80,148,210,260,305,333,357,364,355.5,320,276.078,230.58,183.82,136.066,87.465,38.192,17,18,19,20,21,22,23,24,25,26,27,28,29,30,364,1.098901099,219,0.076760933,-0.142720135,2017.85728
Evaluation of the Scaffolding Effect of Pt Nanowires Supported on Reduced Graphene Oxide in PEMFC Electrodes,shangfeng du,UK,University of Birmingham,2018,Pt/C JM,100,0,0,0,0,0,0,0,0,0,0,0,0,0,0,0,0,0,0,0,20,0,0,0,0,0,0,0,0,0,80,3.1,0.8,XC-72R,30,230,none,1,0,0,198,1.6,1,ethylene glycol,1,0,0,0,10,25,0,0,0,55.6,225,0.404676259,0.89,,,,,,,16,0.4,0.4,20,nafion 212,50,135,2,5.1,100,1,80,195,360,1.3,2.4,195,360,0.05,,0.21,376,376,0,0.9,0.78,0.735,0.697,0.65,0.61,0.57,0.52,0.47,0.41,0.35431,0.3061,0.26394,0.22677,0.19375,0.16423,0.13766,0.11364,0.09182,0.0719,0.05364,0.03685,0.02136,0.01,0.01,0.01,0.01,0.01,0.01,0.01,0.01,78,147,209.1,260,305,342,364,376,369,354.31,336.71,316.728,294.801,271.25,246.345,220.256,193.188,165.276,136.61,107.28,77.385,46.992,23,24,25,26,27,28,29,30,376,1.063829787,220,0.797989949,0.083446305,2018.083446
Annealing Behaviour of Pt and PtNi Nanowires for Proton Exchange Membrane Fuel Cells,shangfeng du,UK,University of Birmingham,2018,IV Pt NWs/C (250 ?C),100,0,0,0,0,0,0,0,0,0,0,0,0,0,0,0,0,0,0,0,60,0,0,0,0,0,0,0,0,0,40,4.4,,XC-72R,30,230,nanowire,0,1,0,25,4320,0,NaBH4,0,0,1,0,7,250,24,1,0,7.6,43,0.565789474,,,,,,,,16,0.4,0.4,20,nafion 212,50,135,2,4.9,30,1,80,195,225,1.3,1.5,195,225,0,,0.21,395.5,395.5,0,0.93,0.81,0.77,0.74,0.702,0.675,0.635,0.565,0.498,0.41,0.35,0.29431,0.2461,0.20394,0.16677,0.13375,0.10423,0.07766,0.05364,0.03182,0.01097,0.01,0.01,0.01,0.01,0.01,0.01,0.01,0.01,0.01,0.01,81,154,222,280.8,337.5,381,395.5,398.4,369,350,323.741,295.32,265.122,233.478,200.625,166.768,132.022,96.552,60.458,21.94,21,22,23,24,25,26,27,28,29,30,398.4,1.011378003,221,0.224523197,-0.075700579,2017.924299
Annealing Behaviour of Pt and PtNi Nanowires for Proton Exchange Membrane Fuel Cells,shangfeng du,UK,University of Birmingham,2018,II Pt NWs/C,100,0,0,0,0,0,0,0,0,0,0,0,0,0,0,0,0,0,0,0,60,0,0,0,0,0,0,0,0,0,40,4.4,,XC-72R,30,230,nanowire,0,1,0,25,4320,0,NaBH4,0,0,1,0,7,25,0,0,0,13.1,70,0.534351145,,,,,,,,16,0.4,0.4,20,nafion 212,50,135,2,4.9,30,1,80,195,225,1.3,1.5,195,225,0,,0.21,421.4,421.4,0,0.93,0.84,0.8,0.765,0.735,0.703,0.675,0.602,0.525,0.412,0.30986,0.22562,0.15497,0.09485,0.04308,0.01,0.01,0.01,0.01,0.01,0.01,0.01,0.01,0.01,0.01,0.01,0.01,0.01,0.01,0.01,0.01,84,160,229.5,294,351.5,405,421.4,420,370.8,309.86,248.182,185.964,123.305,60.312,15,16,17,18,19,20,21,22,23,24,25,26,27,28,29,30,421.4,0.949216896,222,0.150184474,-0.103564252,2017.896436
Annealing Behaviour of Pt and PtNi Nanowires for Proton Exchange Membrane Fuel Cells,shangfeng du,UK,University of Birmingham,2018,III Pt NWs/C (150 ?C),100,0,0,0,0,0,0,0,0,0,0,0,0,0,0,0,0,0,0,0,60,0,0,0,0,0,0,0,0,0,40,4.4,,XC-72R,30,230,nanowire,0,1,0,25,4320,0,NaBH4,0,0,1,0,7,150,24,1,0,8.1,66,0.814814815,,,,,,,,16,0.4,0.4,20,nafion 212,50,135,2,4.9,30,1,80,195,225,1.3,1.5,195,225,0,,0.21,428.3,428.3,0,0.93,0.84,0.8,0.765,0.735,0.703,0.675,0.602,0.525,0.475,0.4283,0.38739,0.35125,0.3191,0.2903,0.26436,0.24088,0.21952,0.20001,0.18211,0.16563,0.15042,0.13632,0.12323,0.11104,0.09965,0.08863,0.07831,0.06862,0.05951,0.05092,84,160,229.5,294,351.5,405,421.4,420,427.5,428.3,426.129,421.5,414.83,406.42,396.54,385.408,373.184,360.018,346.009,331.26,315.882,299.904,283.429,266.496,249.125,230.438,211.437,192.136,172.579,152.76,428.3,0.933924819,223,0.412799828,-0.022034862,2017.977965
Preparation of an octahedral PtNi/CNT catalyst and its application in high durability PEMFC cathodes,Bing Li,China,Tongji University,2018,Oct PtNi/CNTs,48.2,0,0,0,0,51.7,0,0,0,0,0,0,0,0,0,0,0,0,0,0,39.5,0,0,0,0,0,0,0,0,0,60.5,12.8,,CNTs,,120,none,1,0,0,160,720,0,dimethylformamide,0,0,0,1,7,25,0,0,0,34.8,479,1.376436782,0.915,1.05,2000,,160.94,0.11,0.33,25,0.4,0.2,40,Gore membrane,15,,,,80,1,80,255,450,1.7,3,255,450,0,,0.21,432,432,0,0.915,0.802,0.77,0.73,0.7,0.675,0.643,0.6,0.54,0.465,0.38,0.30218,0.23647,0.18025,0.1316,0.0891,0.05164,0.01838,0.01,0.01,0.01,0.01,0.01,0.01,0.01,0.01,0.01,0.01,0.01,0.01,0.01,80.2,154,219,280,337.5,385.8,420,432,418.5,380,332.398,283.764,234.325,184.24,133.65,82.624,31.246,18,19,20,21,22,23,24,25,26,27,28,29,30,432,0.925925926,224,0.826002615,0.093848588,2018.093849
Preparation of an octahedral PtNi/CNT catalyst and its application in high durability PEMFC cathodes,Cunman Zhang,China,Tongji University,2018,50:50:00,50,0,0,0,0,50,0,0,0,0,0,0,0,0,0,0,0,0,0,0,39.48,0,0,0,0,0,0,0,0,0,60.52,3.9,,CNTs,12.8,120,none,1,0,0,160,720,0,dimethylformamide,0,0,0,1,7,25,0,0,0,34.8,479,1.376436782,0.93,1.05,2000,15,159,10,0.33,25,0.4,0.2,40,Gore membrane,,,,,80,0,80,255,450,1.7,3,255,450,,,0.21,432,432,0,0.93,0.81,0.75,0.735,0.71,0.68,0.65,0.6,0.54,0.47,0.38,0.3,0.22657,0.16428,0.11077,0.06432,0.02361,0.01,0.01,0.01,0.01,0.01,0.01,0.01,0.01,0.01,0.01,0.01,0.01,0.01,0.01,81,150,220.5,284,340,390,420,432,423,380,330,271.884,213.564,155.078,96.48,37.776,17,18,19,20,21,22,23,24,25,26,27,28,29,30,432,0.925925926,225,0.125909944,-0.114594022,2017.885406
Annealing Behaviour of Pt and PtNi Nanowires for Proton Exchange Membrane Fuel Cells,shangfeng du,UK,University of Birmingham,2018,I Pt/C TKK,100,0,0,0,0,0,0,0,0,0,0,0,0,0,0,0,0,0,0,0,60,0,0,0,0,0,0,0,0,0,40,4.4,,XC-72R,30,230,none,1,0,0,198,1.6,1,ethylene glycol,1,0,0,0,10,25,0,0,0,85.7,250,0.291715286,,,,,,,,16,0.4,0.4,20,nafion 212,50,135,2,4.9,30,1,80,195,225,1.3,1.5,195,225,0,,0.21,440,440,0,0.93,0.84,0.8,0.765,0.735,0.703,0.675,0.62,0.55,0.455,0.36,0.27344,0.201,0.13948,0.08659,0.04064,0.01,0.01,0.01,0.01,0.01,0.01,0.01,0.01,0.01,0.01,0.01,0.01,0.01,0.01,0.01,84,160,229.5,294,351.5,405,434,440,409.5,360,300.784,241.2,181.324,121.226,60.96,16,17,18,19,20,21,22,23,24,25,26,27,28,29,30,440,0.909090909,226,0.472144327,-0.006988065,2017.993012
Annealing Behaviour of Pt and PtNi Nanowires for Proton Exchange Membrane Fuel Cells,shangfeng du,UK,University of Birmingham,2018,V PtNWs/C (350 ?C),100,0,0,0,0,0,0,0,0,0,0,0,0,0,0,0,0,0,0,0,61,0,0,0,0,0,0,0,0,0,39,4.4,,XC-72R,30,230,nanowire,0,1,0,25,4320,0,NaBH4,0,0,1,0,7,350,24,1,0,6.1,59,0.967213115,,,,,,,,16,0.4,0.4,20,nafion 212,50,135,2,4.9,30,1,80,195,225,1.3,1.5,195,225,0,,0.21,456,456,0,0.93,0.84,0.8,0.765,0.735,0.703,0.675,0.62,0.57,0.502,0.445,0.392,0.34596,0.30558,0.26988,0.2381,0.20962,0.18396,0.16071,0.13955,0.12021,0.10247,0.08613,0.07104,0.05705,0.04406,0.03195,0.02025,0.01,1.00E-02,0.01,84,160,229.5,294,351.5,405,434,456,451.8,445,431.2,415.152,397.254,377.832,357.15,335.392,312.732,289.278,265.145,240.42,215.187,189.486,163.392,136.92,110.15,83.07,54.675,28,29,30,456,0.877192982,227,0.321009324,-0.046487825,2017.953512
High performance octahedral PtNi/C catalysts investigated from rotating disk electrode to membrane electrode assembly,qiangfeng xiao,china,Tongji University,2018,PtNi/C,54,0,0,0,0,46,0,0,0,0,0,0,0,0,0,0,0,0,0,0,26.66,0,0,0,0,0,0,0,0,0,73.34,3.1,,XC-72R,30,230,none,1,0,0,170,120,0,Ethylene glycol,1,0,0,0,10,25,0,0,0,28.69,1676,5.842,0.943,1.5,3000,118,,,0.33,,0.4,0.2,40,,,,,,80,0,80,255,450,1.7,3,,,0.12,,0.21,881.6,892.5,1,0.95,0.9,0.87,0.85,0.82,0.805,0.795,0.77,0.76,0.73,0.705,0.695,0.68,0.65,0.62,0.595,0.55,0.505,0.48,0.42,0.37,0.3233,0.28239,0.24625,0.2141,0.1853,0.15936,0.13588,0.11452,0.09501,0.07711,,,,,,,,,,,,,,,,,,,,,,,,,,,,,,,,0.453720508,228,0.994217863,0.252516876,2018.252517
Ink Solvent Dependence of the Ionomer Distribution in the Catalyst Layer of a PEMFC,Hubert A. Gasteiger,Germany,Technische Universit?t M¨¹nchen,2018,TEC10EA50E,100,0,0,0,0,0,0,0,0,0,0,0,0,0,0,0,0,0,0,0,46.9,0,0,0,0,0,0,0,0,0,53.1,3.9,1.3,XC-72R,30,230,none,1,0,0,198,1.6,1,ethylene glycol,1,0,0,0,10,25,0,0,0,46,112,0.243478261,,,,,,,0.65,50,0.32,0.1,46.9,Asahi Kasei,15,155,3,2.4,30,0,80,225,300,1.5,2,225,300,0.17,,0.21,1029.09,1029.09,1,0.93,0.82,0.785,0.77,0.755,0.74,0.7273,0.7146,0.702,0.69,0.678,0.664,0.65,0.63,0.61,0.59,0.565,0.54,0.51619,0.49455,0.47478,0.45667,0.44,0.42462,0.41037,0.39714,0.38483,0.37333,0.36258,0.3525,0.34303,82,157,231,302,370,436.38,500.22,561.6,621,678,730.4,780,819,854,885,904,918,929.142,939.645,949.56,959.007,968,976.626,984.888,992.85,1000.558,1007.991,1015.224,1022.25,1029.09,1029.09,0.310954338,229,0.875267998,0.115165224,2018.115165
Ink Solvent Dependence of the Ionomer Distribution in the Catalyst Layer of a PEMFC,Hubert A. Gasteiger,Germany,Technische Universit?t M¨¹nchen,2018,TEC10EA50E,100,0,0,0,0,0,0,0,0,0,0,0,0,0,0,0,0,0,0,0,46.9,0,0,0,0,0,0,0,0,0,53.1,3.9,1.3,XC-72R,30,230,none,1,0,0,198,1.6,1,ethylene glycol,1,0,0,0,10,25,0,0,0,46,112,0.243478261,,,,,,,0.65,50,0.32,0.1,46.9,Asahi Kasei,15,155,3,2.4,100,0,60,225,300,1.5,2,225,300,0.17,,0.21,1267.29,1267.29,1,0.98,0.777,0.7677,0.7584,0.7491,0.74,0.7283,0.7166,0.705,0.7,0.695,0.6825,0.67,0.6583,0.6466,0.635,0.62,0.605,0.5866,0.5682,0.55,0.53254,0.51646,0.5016,0.48781,0.475,0.46306,0.4519,0.44145,0.43164,0.42243,77.7,153.54,227.52,299.64,370,436.98,501.62,564,630,695,750.75,804,855.79,905.24,952.5,992,1028.5,1055.88,1079.58,1100,1118.334,1136.212,1153.68,1170.744,1187.5,1203.956,1220.13,1236.06,1251.756,1267.29,1267.29,0.252507319,230,0.669521016,0.043859093,2018.043859
Graphitized Carbon: A Promising Stable Cathode Catalyst Support Material for Long Term PEMFC Applications,Paritosh Kumar Mohanta,Germany,Zentrum f¨¹r Sonnenenergie-und Wasserstoff-Forschung Baden-W¨¹rttemberg,2018,100,100,0,0,0,0,0,0,0,0,0,0,0,0,0,0,0,0,0,0,0,18.8,0,0,0,0,0,0,0,0,0,81.2,5.5,,XC-72R,30,230,none,1,0,0,120,180,0,ethylene glycol,1,0,0,0,11,250,1,1,0,55,333,0.582,,,,,,,0.67,25,0.3,0.3,19.3,nafion 212,50,140,4,20,100,0,80,195,375,1.3,2.5,,,0.15,,0.21,605,605,0,0.98,0.84,0.8,0.78,0.75,0.73,0.7,0.67,0.65,0.62,0.59,0.55,0.5,0.46,0.42,0.36,0.32,0.28238,0.24898,0.2174,0.1891,0.16359,0.14047,0.11942,0.10018,0.08252,0.06626,0.05123,0.03731,0.02437,0.01231,,,,,,,,,,,,,,,,,,,,,,,,,,,,,,,,0.495867769,231,0.208991287,-0.080992623,2017.919007
Graphitized Carbon: A Promising Stable Cathode Catalyst Support Material for Long Term PEMFC Applications,Paritosh Kumar Mohanta,Germany,Zentrum f¨¹r Sonnenenergie-und Wasserstoff-Forschung Baden-W¨¹rttemberg,2018,100,100,0,0,0,0,0,0,0,0,0,0,0,0,0,0,0,0,0,0,0,19.7,0,0,0,0,0,0,0,0,0,80.3,5.8,,home-made carbon,,,none,1,0,0,120,180,0,ethylene glycol,1,0,0,0,11,250,1,1,0,55,205,0.539,,,,,,,0.40845,25,0.3,0.3,19.3,nafion 212,50,140,4,20,100,0,80,195,375,1.3,2.5,,,0.15,,0.21,715,715,1,0.95,0.84,0.8,0.78,0.75,0.73,0.7,0.68,0.67,0.65,0.63,0.61,0.58,0.55,0.51,0.45,0.42,0.36,0.3,0.24431,0.1961,0.15394,0.11677,0.08375,0.05423,0.02766,0.01,0.01,0.01,0.01,0.01,,,,,,,,,,,,,,,,,,,,,,,,,,,,,,,,0.41958042,232,0.318690391,-0.047136405,2017.952864
Ink Solvent Dependence of the Ionomer Distribution in the Catalyst Layer of a PEMFC,Hubert A. Gasteiger,Germany,Technische Universit?t M¨¹nchen,2018,TEC10EA50E,100,0,0,0,0,0,0,0,0,0,0,0,0,0,0,0,0,0,0,0,46.9,0,0,0,0,0,0,0,0,0,53.1,3.9,1.3,XC-72R,30,230,none,1,0,0,198,1.6,1,ethylene glycol,1,0,0,0,10,25,0,0,0,46,88,0.191304348,,,,,,,0.65,50,0.27,0.1,46.9,Asahi Kasei,15,155,3,2.4,30,0,80,225,300,1.5,2,225,300,0.17,,0.21,472.425,472.425,0,0.915,0.802,0.75,0.72333,0.69666,0.67,0.62,0.55,0.52,0.485,0.45,0.41695,0.38741,0.36083,0.33679,0.31495,0.29501,0.27675,0.25995,0.24445,0.2301,0.21678,0.20438,0.19281,0.18198,0.17184,0.16231,0.15307,0.14437,0.13616,0.1284,80.2,150,216.999,278.664,335,372,385,416,436.5,450,458.645,464.892,469.079,471.506,472.425,472.016,470.475,467.91,464.455,460.2,455.238,449.636,443.463,436.752,429.6,422.006,413.289,404.236,394.864,385.2,472.425,0.571519289,233,0.391554005,-0.027527104,2017.972473
Ink Solvent Dependence of the Ionomer Distribution in the Catalyst Layer of a PEMFC,Hubert A. Gasteiger,Germany,Technische Universit?t M¨¹nchen,2018,TEC10EA50E,100,0,0,0,0,0,0,0,0,0,0,0,0,0,0,0,0,0,0,0,46.9,0,0,0,0,0,0,0,0,0,53.1,3.9,1.3,XC-72R,30,230,none,1,0,0,198,1.6,1,ethylene glycol,1,0,0,0,10,25,0,0,0,46,88,0.191304348,,,,,,,0.65,50,0.27,0.1,46.9,Asahi Kasei,15,155,3,2.4,100,0,60,225,300,1.5,2,225,300,0.17,,0.21,1237.29,1237.29,1,0.97,0.767,0.7577,0.7484,0.7391,0.73,0.7183,0.7066,0.695,0.69,0.685,0.6725,0.66,0.6483,0.6366,0.625,0.61,0.595,0.5766,0.5582,0.54,0.52254,0.50646,0.4916,0.47781,0.465,0.45306,0.4419,0.43145,0.42164,0.41243,76.7,151.54,224.52,295.64,365,430.98,494.62,556,621,685,739.75,792,842.79,891.24,937.5,976,1011.5,1037.88,1060.58,1080,1097.334,1114.212,1130.68,1146.744,1162.5,1177.956,1193.13,1208.06,1222.756,1237.29,1237.29,0.218218849,234,0.578618007,0.019835927,2018.019836
Durability of Pt-Co Alloy Polymer Electrolyte Fuel Cell Cathode Catalysts under Accelerated Stress Tests,R. L. Borup,united States,Los Alamos National Laboratory,2018,2.527777778,60,0,0,0,0,0,40,0,0,0,0,0,0,0,0,0,0,0,0,0,60,0,0,0,0,0,0,0,0,0,40,7,,home-made carbon,,850,core-shell,0,0,1,198,1.6,1,ethylene glycol,1,0,0,0,10,25,0,0,0,41,180,0.43902439,,,,,,,,50,0.2,0.2,,not-mentioned,,,,,100,1,80,180,300,1.2,2,,,0.28,,0.21,798,798,1,0.96,0.88,0.85,0.82,0.8,0.78,0.76,0.74,0.72,0.7,0.68,0.66,0.64,0.61,0.57,0.525,0.475,0.4,0.33098,0.27215,0.2214,0.17719,0.13831,0.10387,0.07315,0.04556,0.02066,0.01,0.01,0.01,0.01,,,,,,,,,,,,,,,,,,,,,,,,,,,,,,,,0.250626566,235,0.080103069,-0.14043786,2017.859562
Gram-scale synthesis of highly active and durable octahedral PtNi noparticle catalysts for proton exchange membrane fuel cell,Sung Jong Yoo,Korea,Korea Advanced Institute of Science and Technology,2018,PtNi@Pt/C,50,0,0,0,0,50,0,0,0,0,0,0,0,0,0,0,0,0,0,0,21.2,0,0,0,0,0,0,0,0,0,78.8,8.08,,XC-72R,30,230,core-shell,0,0,1,200,60,0,none,0,1,0,0,7,25,0,0,1,33.9,1240,3.657817109,0.92,1.04,10000,29,860,2.39,,5,0.2,0.2,46.5,nafion 211,25,,,,100,0,80,,,,,0,0,0,,0.21,1377.5,1377.5,1,,0.845,0.825,0.8,0.79,0.775,0.765,0.755,0.745,0.735,0.725,0.715,0.7,0.697,0.685,0.675,0.66,0.65,0.64,0.625,0.615,0.6,0.59,0.58,0.56,0.545,0.525,0.51,0.49,0.475,0.455,84.5,165,240,316,387.5,459,528.5,596,661.5,725,786.5,840,906.1,959,1012.5,1056,1105,1152,1187.5,1230,1260,1298,1334,1344,1362.5,1365,1377,1372,1377.5,1365,1377.5,0.145190563,236,0.546441728,0.011667633,2018.011668
"High power, Low-Pt membrane electrode assemblies for proton exchange membrane fuel cells",Yannick Garsany,united States,EXCET INC,2018,Pt/Co/HSAC,50,0,0,0,0,0,50,0,0,0,0,0,0,0,0,0,0,0,0,0,30,0,0,0,0,0,0,0,0,0,70,3.9,,home-made carbon,,800,none,1,0,0,198,1.67,1,ethylene glycol,1,0,0,0,10,25,0,0,0,46,726,1.578,,,,,,,0.7,10,0.16,0.15,50,nafion HP,20,,,,50,0,80,300,300,,,,,0.15,,0.21,908,900,1,0.94,0.885,0.83,0.805,0.78,0.765,0.75,0.73,0.71,0.69,0.67,0.65,0.63,0.615,0.6,0.575,0.55,0.525,0.5,0.465,0.43,0.39,0.35,0.275,0.2,0.13098,0.07215,0.0214,0.01,0.01,0.01,,,,,,,,,,,,,,,,,,,,,,,,,,,,,,,,0.176211454,237,0.328193065,-0.044490815,2017.955509
"High power, Low-Pt membrane electrode assemblies for proton exchange membrane fuel cells",Yannick Garsany,united States,EXCET INC,2018,Pt/Co/HSAC,50,0,0,0,0,0,50,0,0,0,0,0,0,0,0,0,0,0,0,0,30,0,0,0,0,0,0,0,0,0,70,3.9,,home-made carbon,,800,none,1,0,0,198,1.67,1,ethylene glycol,1,0,0,0,10,25,0,0,0,46,726,1.578,,,,,,,0.7,10,0.16,0.15,50,nafion HP,20,,,,100,0,80,300,300,,,,,0.15,,0.21,1001,1040,1,0.95,0.895,0.84,0.82,0.8,0.775,0.75,0.735,0.72,0.71,0.7,0.69,0.68,0.66,0.64,0.625,0.61,0.585,0.56,0.54,0.52,0.485,0.45,0.42,0.39,0.35,0.31,0.265,0.22,0.17783,0.14065,,,,,,,,,,,,,,,,,,,,,,,,,,,,,,,,0.15984016,238,0.410709632,-0.022571992,2017.977428
"High power, Low-Pt membrane electrode assemblies for proton exchange membrane fuel cells",Yannick Garsany,united States,EXCET INC,2018,Pt/Co/HSAC,50,0,0,0,0,0,50,0,0,0,0,0,0,0,0,0,0,0,0,0,30,0,0,0,0,0,0,0,0,0,70,3.9,,home-made carbon,,800,none,1,0,0,198,1.67,1,ethylene glycol,1,0,0,0,10,25,0,0,0,46,726,1.578,,,,,,,0.7,10,0.16,0.15,50,nafion HP,20,,,,65,0,94,300,300,,,,,0.25,,0.21,1273,1275,1,0.93,0.89,0.85,0.83,0.81,0.8,0.79,0.775,0.76,0.75,0.74,0.725,0.71,0.7,0.69,0.676667,0.663333,0.65,0.633333,0.616667,0.6,0.583333,0.566667,0.55,0.53,0.51,0.48,0.45,0.43,0.4,0.37,,,,,,,,,,,,,,,,,,,,,,,,,,,,,,,,0.125687353,239,0.117063429,-0.11897953,2017.88102
Study on durability of Pt supported on graphitized carbon under simulated start-up/shut-down conditions for polymer electrolyte membrane fuel cells,Won Suk Jung,USA,"University of South Caroli, Columbia",2018,Pt/HCB17,100,0,0,0,0,0,0,0,0,0,0,0,0,0,0,0,0,0,0,0,30,0,0,0,0,0,0,0,0,0,70,2.5,,home-made carbon,,,none,1,0,0,160,180,0,ethylene glycol,1,0,0,0,11,25,0,0,1,51,92.33,0.181039216,0.85,,,,,,,25,0.15,0.1,46,nafion 212,50,140,6,1.96,40,0,80,300,300,2,2,300,300,0.17,,0.21,520,520,0,,0.775,0.71,0.695,0.66,0.625,0.6,0.575,0.54,0.515,0.49,0.46,0.425,0.4,0.36,0.325,0.3,0.27619,0.25455,0.23478,0.21667,0.2,0.18462,0.17037,0.15714,0.14483,0.13333,0.12258,0.1125,0.10303,0.09412,77.5,142,208.5,264,312.5,360,402.5,432,463.5,490,506,510,520,504,487.5,480,469.523,458.19,446.082,433.34,420,406.164,391.851,377.136,362.075,346.658,330.966,315,298.787,282.36,520,0.288461538,240,0.755350048,0.069142276,2018.069142
Study on durability of Pt supported on graphitized carbon under simulated start-up/shut-down conditions for polymer electrolyte membrane fuel cells,Won Suk Jung,USA,"University of South Caroli, Columbia",2018,Pt/CB,100,0,0,0,0,0,0,0,0,0,0,0,0,0,0,0,0,0,0,0,30,0,0,0,0,0,0,0,0,0,70,2.6,,EC300,40,875,none,1,0,0,160,180,0,ethylene glycol,1,0,0,0,11,25,0,0,1,48,71.25,0.1484375,0.841,,,,,,,25,0.15,0.1,46,nafion 212,50,140,6,1.96,40,0,80,300,300,2,2,300,300,0.17,,0.21,585,585,0,,0.77,0.725,0.7,0.675,0.65,0.625,0.6,0.575,0.55,0.52,0.5,0.48,0.45,0.41,0.39,0.355,0.325,0.3,0.27619,0.25455,0.23478,0.21667,0.2,0.18462,0.17037,0.15714,0.14483,0.13333,0.12258,0.1125,77,145,210,270,325,375,420,460,495,520,550,576,585,574,585,568,552.5,540,524.761,509.1,493.038,476.674,460,443.088,425.925,408.564,391.041,373.324,355.482,337.5,585,0.256410256,241,0.89250027,0.123993494,2018.123993
Ga?Doped Pt?Ni Octahedral noparticles as a Highly Active and Durable Electrocatalyst for Oxygen Reduction Reaction,Eue Cho,Korea,Korea Advanced Institute of Science and Technology,2018,PtNi/C,63.5,0,0,0,0,36.8,0,0,0,0,0,0,0,0,0,0,0,0,0,0,16,0,0,0,0,0,0,0,0,0,84,6,0.4,XC-72R,30,230,none,1,0,0,160,720,0,dimethylformamide,0,0,0,1,7,25,0,0,1,49,464,0.946938776,0.915,,12000,80,414,0.822,,5,0.15,0.15,46,nafion 211,25,,,,100,0,65,,,,,0,0,0,,0.21,849.06,849.06,1,0.912,0.755,0.715,0.68,0.655,0.635,0.61,0.58,0.565,0.54,0.51619,0.49455,0.47478,0.45667,0.44,0.42462,0.41037,0.39714,0.38483,0.37333,0.36258,0.3525,0.34303,0.33412,0.32571,0.31778,0.31007,0.30277,0.29584,0.28927,0.28302,75.5,143,204,262,317.5,366,406,452,486,516.19,544.005,569.736,593.671,616,636.93,656.592,675.138,692.694,709.327,725.16,740.25,754.666,768.476,781.704,794.45,806.182,817.479,828.352,838.883,849.06,849.06,0.17666596,242,0.253017398,-0.066502454,2017.933498
Ga?Doped Pt?Ni Octahedral noparticles as a Highly Active and Durable Electrocatalyst for Oxygen Reduction Reaction,Eue Cho,Korea,Korea Advanced Institute of Science and Technology,2018,Ga?PtNi/C,62.8,0,0,0,0,35.7,0,0,0,0,0,0,0,0,0,0,0,0,0,1.4,16,0,0,0,0,0,0,0,0,0,84,6,0.4,XC-72R,30,230,none,1,0,0,170,2880,0,dimethylformamide,0,0,0,1,7,25,0,0,1,49,1240,2.530612245,0.94,,30000,20,815,1.55,,5,0.15,0.15,46,nafion 211,25,,,,100,0,65,,,,,0,0,0,,0.21,954.66,954.66,1,0.92,0.75,0.72,0.685,0.665,0.64,0.62,0.6,0.58,0.55,0.53,0.51086,0.49328,0.4771,0.46214,0.44827,0.43539,0.42338,0.41216,0.40166,0.3918,0.38254,0.37382,0.36559,0.35781,0.35045,0.34347,0.33667,0.33021,0.32407,0.31822,75,144,205.5,266,320,372,420,464,495,530,561.946,591.936,620.23,646.996,672.405,696.624,719.746,741.888,763.154,783.6,803.334,822.404,840.857,858.744,876.125,893.022,909.009,924.588,939.803,954.66,954.66,0.157124002,243,0.495628764,-0.001095728,2017.998904
Ordered Pt3Co Intermetallic Nanoparticles Derived from Metal¨COrganic Frameworks for Oxygen Reduction,Gang Wu,united States,University at Buffalo,2018,Pt/40Co-NC-900,75,0,0,0,0,0,25,0,0,0,0,0,0,0,0,0,0,0,0,0,21.91,3.8,0,0,0,0,0,0,0,0,74.29,5,,ZIF-derived,,600,none,1,0,0,130,180,0,ethylene glycol,1,0,0,0,7,900,0.5,0,1,45,1060,2.355555556,0.92,1.05,30000,12,,,,,0.13,,,nafion 212,50,,,,100,1,80,,,,,0,0,0.1,,0.21,708.5,708.5,1,0.91,0.855,0.81,0.799,0.775,0.755,0.735,0.72,0.7,0.675,0.65,0.615,0.58,0.545,0.49,0.44,0.3933,0.35239,0.31625,0.2841,0.2553,0.22936,0.20588,0.18452,0.16501,0.14711,0.13063,0.11542,0.10132,0.08823,0.07604,85.5,162,239.7,310,377.5,441,504,560,607.5,650,676.5,696,708.5,686,660,629.28,599.063,569.25,539.79,510.6,481.656,452.936,424.396,396.024,367.775,339.638,311.634,283.696,255.867,228.12,708.5,0.183486239,244,0.322525436,-0.046064841,2017.953935
