Repository: ruiding-uchicago/Applying-Machine-Learning-to-Boost-the-Development-of-High-performance-Membrane-Electrode-Assembly

The code file was write in jupyter notebook and saved in the corresponding format of .ipynb. To run the code, we suggest users to install Anaconda 3 in windows 10 and install the following necessary python packages with the same or higher version to set up compatible environment:
Python 3.7
jupyter 1.0.0
keras 2.3.1
numpy 1.18.1
pandas 1.0.1
scikit-learn 0.22.1
matplotlib 3.1.3
deep-belief-network 1.0.3
tensorflow-gpu 1.14.0
seaborn 0.10.0
R-Studio 8.13.176095 (for apriori algorithm)
Please notice that the computing of artificial neural network was runned on GPU.

File: Others/databse_air.csv (part 7 of 7)
,organic reducing agent,pH,Annealing Temperature,Annealing Time/h,Atomosphere h2,Atomosphere inert,ECSA m2/g,Mass Activity mA mg-1,Specific Activity mA cm-2,Half wave potential £¨V vsRHE£©,Onset Potential £¨V vsRHE£©,ADT cycles,Reduce in half wave potential  mV,Reduce in MA/ mA mg-1,Reduce in SA/mA cm-2,I/C Ratio(ionomer/catalyst),Area cm2,Cathodic Loading Amount mgPt cm-2,Anodic Platinum Loading Amount mgPt cm-2,Anodic catalyst type x wt% Pt/C,Membrane,membrane thickness,Hot Press Temperature,Hot Press Time min,Hot Press Pressure Mpa,Humidity %,GDE for 1,celltemp,Flowing rate of H2 ml min-1,flowing rate of cathode gas(O2/air),stoichiometry/anode,stoichiometry/cathode,stoich to flow anode,stoich to flow cathode,Back Pressure Mpa,"Current decay at 0.6V(ma,cm2)",Cathode gas oxygen ratio,Maximum Power Density mW cm-2,MPD caculated,qualified,Open Circuit Voltage V,Voltage 100mA cm0,Voltage 200mA cm0,Voltage 300mA cm0,Voltage 400mA cm0,Voltage 500mA cm0,Voltage 600mA cm0,Voltage 700mA cm0,Voltage 800mA cm0,Voltage 900mA cm0,Voltage 1000mA cm0,Voltage 1100mA cm0,Voltage 1200mA cm0,Voltage 1300mA cm0,Voltage 1400mA cm0,Voltage 1500mA cm0,Voltage 1600mA cm0,Voltage 1700mA cm0,Voltage 1800mA cm0,Voltage 1900mA cm0,Voltage 2000mA cm0,Voltage 2100mA cm0,Voltage 2200mA cm0,Voltage 2300mA cm0,Voltage 2400mA cm0,Voltage 2500mA cm0,Voltage 2600mA cm0,Voltage 2700mA cm0,Voltage 2800mA cm0,Voltage 2900mA cm0,Voltage 3000mA cm0,,,,,,,,,,,,,,,,,,,,,,,,,,,,,,,,pt use,,Rand,Rand num,Year for plot
Catalyst and Application in a Proton-Exchange Membrane Fuel Cell",Bing Li,China,Tongji University,2020,PtNi/GC-1900,48.39904737,0,0,0,0,51.60095263,0,0,0,0,0,0,0,0,0,0,0,0,0,0,51,0,0,0,0,0,0,0,0,0,49,5.86,,home-made carbon,,314,none,1,0,0,25,,0,Dimethylformamide,0,0,0,1,7,25,0,0,0,38.7,451,1.165374677,0.91,1.1,,,,,0.56,25,0.4,0.2,40,nafion 212,50,,,,80,0,80,255,450,1.7,3,255,450,0.12,,0.21,800,800,1,0.94,0.88,0.85,0.82,0.79,0.76,0.73,0.7,0.67,0.66,0.64,0.627272727,0.616666667,0.584615385,0.564285714,0.533333333,0.490625,0.452941176,0.422222222,0.357894737,0.32,0.2843,0.25252,0.22404,0.19837,0.17512,0.15396,0.13462,0.11687,0.10054,0.08544,88,170,246,316,380,438,490,536,594,640,690,740,760,790,800,785,770,760,680,640,597.03,555.544,515.292,476.088,437.8,400.296,363.474,327.236,291.566,256.32,800,0.5,294,0.873956427,0.114529459,2020.114529
"Preparation of a Graphitized-Carbon-Supported PtNi Octahedral
Catalyst and Application in a Proton-Exchange Membrane Fuel Cell",Bing Li,China,Tongji University,2020,PtNi/GC-1600,48.39904737,0,0,0,0,51.60095263,0,0,0,0,0,0,0,0,0,0,0,0,0,0,51,0,0,0,0,0,0,0,0,0,49,5.37,,home-made carbon,,564,none,1,0,0,25,,0,Dimethylformamide,0,0,0,1,7,25,0,0,0,40.8,466,1.142156863,0.91,1.1,,,,,0.56,25,0.4,0.2,40,nafion 212,50,,,,80,0,80,255,450,1.7,3,255,450,0.12,,0.21,810,810,1,0.92,0.88,0.85,0.82,0.79,0.76,0.73,0.7,0.67,0.66,0.65,0.636363636,0.625,0.592307692,0.571428571,0.54,0.5,0.464705882,0.433333333,0.368421053,0.325,0.28426,0.24827,0.21624,0.18755,0.1617,0.13829,0.117,0.09754,0.07969,0.06326,88,170,246,316,380,438,490,536,594,650,700,750,770,800,810,800,790,780,700,650,596.946,546.194,497.352,450.12,404.25,359.554,315.9,273.112,231.101,189.78,810,0.49382716,295,0.650199689,0.038585964,2020.038586
Efficient synthesis of Pt¨CCo nanowires as cathode catalysts for proton exchange membrane fuel cells,Shuting Yang,china,Henan Normal University,2020,PtCo NW/C,64.75,0,0,0,0,0,35.25,0,0,0,0,0,0,0,0,0,0,0,0,0,35.12,0,0,0,0,0,0,0,0,0,64.88,2,,XC-72R,30,230,nanowire,0,1,0,180,300,0,oleylamine,0,0,0,1,7,25,0,0,0,44.6,291.4,0.653363229,0.905,1.1,10000,10,18.5,0.088,0.33,25,0.4,0.2,20,Gore membrane,15,,,,50,0,80,255,450,1.7,3,255,450,0.12,,0.21,960,960,1,0.95,0.83,0.8,0.78,0.765,0.75,0.735,0.72,0.705,0.69,0.68,0.66,0.64,0.625,0.605,0.59,0.57,0.545,0.525,0.5,0.48,0.45,0.425,0.395,0.37,0.34,0.32,0.3,0.28,0.27,0.25,83,160,234,306,375,441,504,564,621,680,726,768,812.5,847,885,912,926.5,945,950,960,945,935,908.5,888,850,832,810,784,783,750,960,0.416666667,296,0.157382776,-0.100527271,2019.899473
"High durability of Pt-Ni-Ir/C ternary catalyst of PEMFC by stepwise
reduction synthesis",Rui Lin,China,Tongji University,2020,pt1ni1ir1/c,18.8,0,0,19.1,0,62.1,0,0,0,0,0,0,0,0,0,0,0,0,0,0,30,0,0,0,0,0,0,0,0,0,70,2.6,,XC-72R,30,230,none,1,0,0,,,0,formaldehyde,0,0,0,1,9.3,25,0,0,0,88,396,0.45,0.91,1,5000,0.9,350,0.3,0.01,25,0.35,0.15,20,nafion 212,50,,,,75,0,80,225,420,1.5,2.8,225,420,0.3,410,0.21,330,330,0,0.85,0.8,0.75,0.7,0.65,0.56,0.525,0.471428571,0.4125,0.333333333,0.26064,0.19892,0.14587,0.09979,0.05938,0.02366,0.01,0.01,0.01,0.01,0.01,0.01,0.01,0.01,0.01,0.01,0.01,0.01,0.01,0.01,0.01,80,150,210,260,280,315,330,330,300,260.64,218.812,175.044,129.727,83.132,35.49,16,17,18,19,20,21,22,23,24,25,26,27,28,29,30,330,1.060606061,297,0.689614885,0.049475903,2020.049476
High durability of Pt-Ni-Ir/C ternary catalyst of PEMFC by stepwise reduction synthesis,Rui Lin,china,Tongji University,2020,Pt/C JM,100,0,0,0,0,0,0,0,0,0,0,0,0,0,0,0,0,0,0,0,30,0,0,0,0,0,0,0,0,0,70,2.6,,XC-72R,30,230,none,1,0,0,80,,0,formaldehyde,0,0,0,1,9.3,25,0,0,0,55,190,0.345454545,0.89,1,5000,,50,0.09,,25,0.35,0.15,20,nafion 212,50,,,,75,0,80,225,420,1.5,2.8,225,420,0.3,,0.21,332.5,332.5,0,0.85,0.76,0.72,0.675,0.625,0.58,0.54,0.475,0.415,0.33,0.25218,0.18647,0.13025,0.0816,0.0391,0.01,0.01,0.01,0.01,0.01,0.01,0.01,0.01,0.01,0.01,0.01,0.01,0.01,0.01,0.01,0.01,76,144,202.5,250,290,324,332.5,332,297,252.18,205.117,156.3,106.08,54.74,15,16,17,18,19,20,21,22,23,24,25,26,27,28,29,30,332.5,1.052631579,298,0.209588879,-0.080784857,2019.919215
"High durability of Pt-Ni-Ir/C ternary catalyst of PEMFC by stepwise
reduction synthesis",Rui Lin,China,Tongji University,2020,pt1ni1/c,23.2,0,0,0,0,76.7,0,0,0,0,0,0,0,0,0,0,0,0,0,0,30,0,0,0,0,0,0,0,0,0,70,2.5,,XC-72R,30,230,none,1,0,0,,,0,formaldehyde,0,0,0,1,9.3,25,0,0,0,64,239,0.3734375,0.89,1,5000,0.88,157,0.28,0.01,25,0.35,0.15,20,nafion 212,50,,,,75,0,80,225,420,1.5,2.8,225,420,0.3,250,0.21,360,360,0,0.87,0.81,0.75,0.705,0.6625,0.6,0.566666667,0.514285714,0.45,0.277777778,0.12553,0.01,0.01,0.01,0.01,0.01,0.01,0.01,0.01,0.01,0.01,0.01,0.01,0.01,0.01,0.01,0.01,0.01,0.01,0.01,0.01,81,150,211.5,265,300,340,360,360,250,125.53,11,12,13,14,15,16,17,18,19,20,21,22,23,24,25,26,27,28,29,30,360,0.972222222,299,0.192864442,-0.086738904,2019.913261
High durability of Pt-Ni-Ir/C ternary catalyst of PEMFC by stepwise reduction synthesis,Rui Lin,china,Tongji University,2020,Pt2Ni2/C,50,0,0,0,0,50,0,0,0,0,0,0,0,0,0,0,0,0,0,0,30,0,0,0,0,0,0,0,0,0,70,2.6,,XC-72R,30,230,none,1,0,0,80,,0,formaldehyde,0,0,0,1,9.3,25,0,0,0,62.5,230,0.368,0.89,1,5000,,135,0.216,,25,0.35,0.15,20,nafion 212,50,,,,75,0,80,225,420,1.5,2.8,225,420,0.3,,0.21,364,364,0,0.875,0.8,0.75,0.7,0.65,0.6,0.57,0.52,0.45,0.32,0.20331,0.10828,0.0294,0.01,0.01,0.01,0.01,0.01,0.01,0.01,0.01,0.01,0.01,0.01,0.01,0.01,0.01,0.01,0.01,0.01,0.01,80,150,210,260,300,342,364,360,288,203.31,119.108,35.28,13,14,15,16,17,18,19,20,21,22,23,24,25,26,27,28,29,30,364,0.961538462,300,0.248841633,-0.067813947,2019.932186
High durability of Pt-Ni-Ir/C ternary catalyst of PEMFC by stepwise reduction synthesis,Rui Lin,china,Tongji University,2020,Pt2Ni2Ir1/C,40,0,0,20,0,40,0,0,0,0,0,0,0,0,0,0,0,0,0,0,30,0,0,0,0,0,0,0,0,0,70,2.6,,XC-72R,30,230,none,1,0,0,80,,0,formaldehyde,0,0,0,1,9.3,25,0,0,0,82.5,400,0.484848485,0.92,1,5000,,50,0.06,,25,0.35,0.15,20,nafion 212,50,,,,75,0,80,225,420,1.5,2.8,225,420,0.3,,0.21,400,400,0,0.85,0.76,0.725,0.7,0.65,0.625,0.585,0.55,0.5,0.44,0.35,0.2678,0.19871,0.13982,0.08903,0.04478,0.01,0.01,0.01,0.01,0.01,0.01,0.01,0.01,0.01,0.01,0.01,0.01,0.01,0.01,0.01,76,145,210,260,312.5,351,385,400,396,350,294.58,238.452,181.766,124.642,67.17,16,17,18,19,20,21,22,23,24,25,26,27,28,29,30,400,0.875,301,0.145081678,-0.105776333,2019.894224
"N-doping induced tensile-strained Pt nanoparticles ensuring an
excellent durability of the oxygen reduction reaction",Hui Yang,China,Shanghai Advanced Research Institute,2020,N-doped Pt NPs/C,100,0,0,0,0,0,0,0,0,0,0,0,0,0,0,0,0,0,0,0,60,0.6,0,0,0,0,0,0,0,0,39.7,3,,XC-72R,30,230,none,1,0,0,,,0,urea,0,0,0,0,7,110,2,1,0,68.7,101,0.147016012,0.927,1,10000,0.914,97,,0.25,6.25,0.3,0.1,,nafion 212,50,140,3,0.5,100,0,80,400,1000,,,0,0,0.1,,0.21,966,966,1,0.97,0.96,0.95,0.94,0.93,0.92,0.916666667,0.857142857,0.7875,0.777777778,0.71,0.654545455,0.625,0.592307692,0.571428571,0.533333333,0.50625,0.491,0.483333333,0.478,0.475,0.45,0.43,0.42,0.4,0.38,0.37,0.35,0.335,0.32,0.3,96,190,282,372,460,550,600,630,700,710,720,750,770,800,800,810,834.7,870,908.2,950,945,946,966,960,950,962,945,938,928,900,966,0.310559006,302,0.16890545,-0.095849959,2019.90415
N-doping induced tensile-strained Pt noparticles ensuring an excellent durability of the oxygen reduction reaction,Liangliang Zou,china,Shanghai Advanced Research Institute,2020,N-doped Pt/C,100,100,0,0,0,0,0,0,0,0,0,0,0,0,0,0,0,0,0,0,60,5,0,0,0,0,0,0,0,0,35,3,,XC-72R,30,230,none,1,0,0,25,0,0,none,0,1,0,0,7,110,2,1,0,68.7,101.8,0.148,0.925,,,,,,,6.25,0.3,0.1,,nafion 212,50,140,3,0.5,100,0,80,400,1000,,,,,0.101,,0.21,1250,1251.6,1,0.963,0.862,0.825,0.8,0.78,0.762,0.75,0.74,0.725,0.705,0.695,0.68,0.67,0.65,0.64,0.62,0.605,0.595,0.58,0.57,0.56,0.55,0.533,0.52,0.51,0.49,0.47,0.455,0.447,0.425,0.412,,,,,,,,,,,,,,,,,,,,,,,,,,,,,,,,0.24,303,0.481165515,-0.00472286,2019.995277
Impact of Membrane Types and Catalyst Layers Composition on Performance of Polymer Electrolyte Membrane Fuel Cells,Paritosh Kumar Mohanta,germany,Zentrum f¨¹r Sonnenenergie-und Wasserstoff-Forschung Baden-W¨¹rttemberg (ZSW),2020,TKV30,100,0,0,0,0,0,0,0,0,0,0,0,0,0,0,0,0,0,0,0,30,0,0,0,0,0,0,0,0,0,70,1.4,,XC-72R,30,230,none,1,0,0,120,1,0,ethylene glycol,1,0,0,0,12,250,1,1,0,113,597,0.528318584,,,,,,,0.62,25,0.25,0.1,19.4,nafion 211,25,140,4,10,85,0,80,195,450,1.3,3,195,450,0.15,,0.21,884,884,1,0.95,0.86,0.82,0.8,0.775,0.76,0.745,0.725,0.71,0.7,0.68,0.66,0.645,0.625,0.602,0.58,0.55,0.52,0.485,0.45,0.405,0.36,0.285,0.21598,0.15715,0.1064,0.06219,0.02331,0.01,0.01,0.01,86,164,240,310,380,447,507.5,568,630,680,726,774,812.5,842.8,870,880,884,873,855,810,756,627,496.754,377.16,266,161.694,62.937,28,29,30,884,0.28280543,304,0.532674012,0.008199338,2020.008199
Impact of Membrane Types and Catalyst Layers Composition on Performance of Polymer Electrolyte Membrane Fuel Cells,Paritosh Kumar Mohanta,germany,Zentrum f¨¹r Sonnenenergie-und Wasserstoff-Forschung Baden-W¨¹rttemberg (ZSW),2020,TKV30,100,0,0,0,0,0,0,0,0,0,0,0,0,0,0,0,0,0,0,0,30,0,0,0,0,0,0,0,0,0,70,3.4,,XC-72R,32,230,none,1,0,0,120,1,0,ethylene glycol,1,0,0,0,12,250,1,1,0,113,597,0.528318584,,,,,,,0.82,25,0.25,,,nafion 211,25,140,4,10,85,0,80,195,450,1.3,3,195,450,0.15,,0.21,884,884,1,0.95,0.84,0.8,0.78,0.755,0.74,0.725,0.705,0.69,0.68,0.675,0.66,0.645,0.625,0.602,0.58,0.55,0.52,0.49,0.455,0.415,0.37,0.32783,0.29065,0.25762,0.22808,0.20151,0.17749,0.15565,0.13573,0.11747,84,160,234,302,370,435,493.5,552,612,675,726,774,812.5,842.8,870,880,884,882,864.5,830,777,721.226,668.495,618.288,570.2,523.926,479.223,435.82,393.617,352.41,884,0.28280543,305,0.39199681,-0.027411842,2019.972588
Impact of Membrane Types and Catalyst Layers Composition on Performance of Polymer Electrolyte Membrane Fuel Cells,Paritosh Kumar Mohanta,germany,Zentrum f¨¹r Sonnenenergie-und Wasserstoff-Forschung Baden-W¨¹rttemberg (ZSW),2020,TKV30,100,0,0,0,0,0,0,0,0,0,0,0,0,0,0,0,0,0,0,0,30,0,0,0,0,0,0,0,0,0,70,2.4,,XC-72R,31,230,none,1,0,0,120,1,0,ethylene glycol,1,0,0,0,12,250,1,1,0,113,597,0.528318584,,,,,,,0.72,25,0.25,,,nafion 211,25,140,4,10,85,0,80,195,450,1.3,3,195,450,0.15,,0.21,918,918,1,0.95,0.85,0.81,0.79,0.765,0.75,0.735,0.715,0.7,0.69,0.68,0.66,0.645,0.625,0.61,0.59,0.56,0.54,0.51,0.48,0.45,0.41,0.37,0.32,0.2733,0.23239,0.19625,0.1641,0.1353,0.10936,0.08588,85,162,237,306,375,441,500.5,560,621,680,726,774,812.5,854,885,896,918,918,912,900,861,814,736,655.92,580.975,510.25,443.07,378.84,317.144,257.64,918,0.272331155,306,0.844760488,0.101421741,2020.101422
Impact of Membrane Types and Catalyst Layers Composition on Performance of Polymer Electrolyte Membrane Fuel Cells,Paritosh Kumar Mohanta,germany,Zentrum f¨¹r Sonnenenergie-und Wasserstoff-Forschung Baden-W¨¹rttemberg (ZSW),2020,CB20,100,0,0,0,0,0,0,0,0,0,0,0,0,0,0,0,0,0,0,0,20,0,0,0,0,0,0,0,0,0,80,2.2,,XC-72R,30,230,none,1,0,0,120,1,0,ethylene glycol,1,0,0,0,12,250,1,1,0,118,580,0.491525424,,,,,,,0.72,25,0.25,0.1,19.4,Gore membrane,15,140,4,10,85,0,80,195,450,1.3,3,195,450,0.15,,0.21,931,931,1,0.97,0.835,0.8,0.78,0.755,0.74,0.725,0.705,0.695,0.68,0.66,0.65,0.635,0.615,0.6,0.58,0.56,0.54,0.51,0.49,0.465,0.43,0.395,0.35,0.31,0.28,0.25156,0.22592,0.2027,0.18157,0.16225,83.5,160,234,302,370,435,493.5,556,612,660,715,762,799.5,840,870,896,918,918,931,930,903,869,805,744,700,654.056,609.984,567.56,526.553,486.75,931,0.268528464,307,0.277744034,-0.058955643,2019.941044
Impact of Membrane Types and Catalyst Layers Composition on Performance of Polymer Electrolyte Membrane Fuel Cells,Paritosh Kumar Mohanta,germany,Zentrum f¨¹r Sonnenenergie-und Wasserstoff-Forschung Baden-W¨¹rttemberg (ZSW),2020,CB30,100,0,0,0,0,0,0,0,0,0,0,0,0,0,0,0,0,0,0,0,30,0,0,0,0,0,0,0,0,0,70,2.9,,XC-72R,30,230,none,1,0,0,120,1,0,ethylene glycol,1,0,0,0,12,250,1,1,0,102,469,0.459803922,,,,,,,0.72,25,0.25,0.1,19.4,Gore membrane,15,140,4,10,85,0,80,195,450,1.3,3,195,450,0.15,,0.21,959.5,959.5,1,0.97,0.84,0.81,0.785,0.765,0.75,0.73,0.715,0.705,0.695,0.675,0.665,0.645,0.63,0.61,0.595,0.57,0.55,0.525,0.505,0.475,0.45,0.415,0.38,0.345,0.31,0.27695,0.24741,0.22083,0.19679,0.17495,84,162,235.5,306,375,438,500.5,564,625.5,675,731.5,774,819,854,892.5,912,935,945,959.5,950,945,913,874,828,775,720.07,668.007,618.324,570.691,524.85,959.5,0.260552371,308,0.561027912,0.015357585,2020.015358
Impact of Membrane Types and Catalyst Layers Composition on Performance of Polymer Electrolyte Membrane Fuel Cells,Paritosh Kumar Mohanta,germany,Zentrum f¨¹r Sonnenenergie-und Wasserstoff-Forschung Baden-W¨¹rttemberg (ZSW),2020,CB50,100,0,0,0,0,0,0,0,0,0,0,0,0,0,0,0,0,0,0,0,50,0,0,0,0,0,0,0,0,0,50,4.4,,XC-72R,30,230,none,1,0,0,120,1,0,ethylene glycol,1,0,0,0,12,250,1,1,0,67,260,0.388059701,,,,,,,0.72,25,0.25,0.1,19.4,Gore membrane,15,140,4,10,85,0,80,195,450,1.3,3,195,450,0.15,,0.21,990,990,1,0.97,0.84,0.81,0.785,0.765,0.76,0.74,0.725,0.71,0.7,0.69,0.68,0.67,0.64,0.625,0.6,0.59,0.57,0.54,0.515,0.495,0.44,0.405,0.38,0.35,0.32156,0.29592,0.2727,0.25157,0.23225,0.21452,84,162,235.5,306,380,444,507.5,568,630,690,748,804,832,875,900,944,969,972,978.5,990,924,891,874,840,803.9,769.392,736.29,704.396,673.525,643.56,990,0.252525253,309,0.101334907,-0.127398195,2019.872602
Impact of Membrane Types and Catalyst Layers Composition on Performance of Polymer Electrolyte Membrane Fuel Cells,Paritosh Kumar Mohanta,germany,Zentrum f¨¹r Sonnenenergie-und Wasserstoff-Forschung Baden-W¨¹rttemberg (ZSW),2020,CB35,100,0,0,0,0,0,0,0,0,0,0,0,0,0,0,0,0,0,0,0,35,0,0,0,0,0,0,0,0,0,65,2.9,,XC-72R,30,230,none,1,0,0,120,1,0,ethylene glycol,1,0,0,0,12,250,1,1,0,89,435,0.488764045,,,,,,,0.72,25,0.25,0.1,19.4,Gore membrane,15,140,4,10,85,0,80,195,450,1.3,3,195,450,0.15,,0.21,990,990,1,0.97,0.84,0.81,0.785,0.765,0.76,0.74,0.725,0.71,0.7,0.69,0.68,0.67,0.64,0.625,0.6,0.59,0.57,0.54,0.515,0.495,0.44,0.395,0.36,0.32,0.28238,0.24898,0.21914,0.1923,0.16805,0.14602,84,162,235.5,306,380,444,507.5,568,630,690,748,804,832,875,900,944,969,972,978.5,990,924,869,828,768,705.95,647.348,591.678,538.44,487.345,438.06,990,0.252525253,310,0.978216486,0.201823274,2020.201823
Impact of Membrane Types and Catalyst Layers Composition on Performance of Polymer Electrolyte Membrane Fuel Cells,Paritosh Kumar Mohanta,germany,Zentrum f¨¹r Sonnenenergie-und Wasserstoff-Forschung Baden-W¨¹rttemberg (ZSW),2020,TKV50,100,0,0,0,0,0,0,0,0,0,0,0,0,0,0,0,0,0,0,0,50,0,0,0,0,0,0,0,0,0,50,1.5,,XC-72R,30,230,none,1,0,0,120,1,0,ethylene glycol,1,0,0,0,12,250,1,1,0,57,257,0.450877193,,,,,,,0.72,25,0.25,0.1,19.4,Gore membrane,15,140,4,10,30,0,60,195,450,1.3,3,195,450,0.15,,0.21,1000,1000,1,1.03,0.835,0.8,0.775,0.76,0.75,0.735,0.715,0.7,0.69,0.675,0.66,0.645,0.63,0.615,0.6,0.59,0.575,0.55,0.525,0.5,0.475,0.45119,0.42955,0.40978,0.39167,0.375,0.35962,0.34537,0.33214,0.31983,83.5,160,232.5,304,375,441,500.5,560,621,675,726,774,819,861,900,944,977.5,990,997.5,1000,997.5,992.618,987.965,983.472,979.175,975,970.974,967.036,963.206,959.49,1000,0.25,311,0.139001662,-0.108481562,2019.891518
Impact of Membrane Types and Catalyst Layers Composition on Performance of Polymer Electrolyte Membrane Fuel Cells,Paritosh Kumar Mohanta,germany,Zentrum f¨¹r Sonnenenergie-und Wasserstoff-Forschung Baden-W¨¹rttemberg (ZSW),2020,CB45,100,0,0,0,0,0,0,0,0,0,0,0,0,0,0,0,0,0,0,0,45,0,0,0,0,0,0,0,0,0,55,3.3,,XC-72R,30,230,none,1,0,0,120,1,0,ethylene glycol,1,0,0,0,12,250,1,1,0,72,167,0.231944444,,,,,,,0.72,25,0.25,0.1,19.4,Gore membrane,15,140,4,10,85,0,80,195,450,1.3,3,195,450,0.15,,0.21,1030,1030,1,0.97,0.84,0.81,0.785,0.765,0.76,0.74,0.725,0.71,0.7,0.69,0.68,0.67,0.655,0.635,0.615,0.6,0.585,0.56,0.54,0.515,0.49,0.46,0.425,0.39,0.35,0.31238,0.27898,0.24914,0.2223,0.19805,84,162,235.5,306,380,444,507.5,568,630,690,748,804,851.5,889,922.5,960,994.5,1008,1026,1030,1029,1012,977.5,936,875,812.188,753.246,697.592,644.67,594.15,1030,0.242718447,312,0.632632876,0.033883471,2020.033883
Impact of Membrane Types and Catalyst Layers Composition on Performance of Polymer Electrolyte Membrane Fuel Cells,Paritosh Kumar Mohanta,germany,Zentrum f¨¹r Sonnenenergie-und Wasserstoff-Forschung Baden-W¨¹rttemberg (ZSW),2020,TKV30,100,0,0,0,0,0,0,0,0,0,0,0,0,0,0,0,0,0,0,0,30,0,0,0,0,0,0,0,0,0,70,1.4,,XC-72R,30,230,none,1,0,0,120,1,0,ethylene glycol,1,0,0,0,12,250,1,1,0,113,597,0.528318584,,,,,,,0.72,25,0.25,0.1,19.4,Gore membrane,15,140,4,10,30,0,60,195,450,1.3,3,195,450,0.15,,0.21,1050,1050,1,1.03,0.835,0.8,0.775,0.76,0.75,0.735,0.715,0.705,0.7,0.69,0.675,0.655,0.65,0.63,0.61,0.6,0.595,0.57,0.54,0.515,0.5,0.475,0.43,0.415,0.38,0.34695,0.31741,0.29083,0.26679,0.24495,83.5,160,232.5,304,375,441,500.5,564,630,690,742.5,786,845,882,915,960,1011.5,1026,1026,1030,1050,1045,989,996,950,902.07,857.007,814.324,773.691,734.85,1050,0.238095238,313,0.127727302,-0.11372002,2019.88628
Impact of Membrane Types and Catalyst Layers Composition on Performance of Polymer Electrolyte Membrane Fuel Cells,Paritosh Kumar Mohanta,germany,Zentrum f¨¹r Sonnenenergie-und Wasserstoff-Forschung Baden-W¨¹rttemberg (ZSW),2020,CB45,100,0,0,0,0,0,0,0,0,0,0,0,0,0,0,0,0,0,0,0,45,0,0,0,0,0,0,0,0,0,55,3.3,,XC-72R,30,230,none,1,0,0,120,1,0,ethylene glycol,1,0,0,0,12,250,1,1,0,72,167,0.231944444,,,,,,,0.72,25,0.25,0.1,19.4,Gore membrane,15,140,4,10,45,0,65,195,450,1.3,3,195,450,0.15,,0.21,1060,1060,1,1.01,0.83,0.8,0.78,0.77,0.75,0.735,0.725,0.71,0.7,0.69,0.675,0.66,0.645,0.635,0.625,0.6,0.58,0.565,0.55,0.53,0.5,0.475,0.45,0.425,0.39,0.365,0.345,0.32586,0.30828,0.2921,83,160,234,308,375,441,507.5,568,630,690,742.5,792,838.5,889,937.5,960,986,1017,1045,1060,1050,1045,1035,1020,975,949,931.5,912.408,894.012,876.3,1060,0.235849057,314,0.816713172,0.090291001,2020.090291
Impact of Membrane Types and Catalyst Layers Composition on Performance of Polymer Electrolyte Membrane Fuel Cells,Paritosh Kumar Mohanta,germany,Zentrum f¨¹r Sonnenenergie-und Wasserstoff-Forschung Baden-W¨¹rttemberg (ZSW),2020,TKV50,100,0,0,0,0,0,0,0,0,0,0,0,0,0,0,0,0,0,0,0,50,0,0,0,0,0,0,0,0,0,50,1.5,,XC-72R,30,230,none,1,0,0,120,1,0,ethylene glycol,1,0,0,0,12,250,1,1,0,57,257,0.450877193,,,,,,,0.72,25,0.25,0.1,19.4,Gore membrane,15,140,4,10,85,0,80,195,450,1.3,3,195,450,0.15,,0.21,1080,1080,1,0.97,0.845,0.81,0.8,0.775,0.765,0.75,0.74,0.73,0.715,0.705,0.69,0.68,0.66,0.65,0.63,0.615,0.6,0.58,0.56,0.54,0.51,0.49,0.46,0.43,0.4,0.37156,0.34592,0.3227,0.30157,0.28225,84.5,162,240,310,382.5,450,518,584,643.5,705,759,816,858,910,945,984,1020,1044,1064,1080,1071,1078,1058,1032,1000,966.056,933.984,903.56,874.553,846.75,1080,0.231481481,315,0.650326968,0.038620336,2020.03862
Impact of Membrane Types and Catalyst Layers Composition on Performance of Polymer Electrolyte Membrane Fuel Cells,Paritosh Kumar Mohanta,germany,Zentrum f¨¹r Sonnenenergie-und Wasserstoff-Forschung Baden-W¨¹rttemberg (ZSW),2020,TKV30,100,0,0,0,0,0,0,0,0,0,0,0,0,0,0,0,0,0,0,0,30,0,0,0,0,0,0,0,0,0,70,1.4,,XC-72R,30,230,none,1,0,0,120,1,0,ethylene glycol,1,0,0,0,12,250,1,1,0,113,597,0.528318584,,,,,,,0.72,25,0.25,0.1,19.4,Gore membrane,15,140,4,10,85,0,80,195,450,1.3,3,195,450,0.15,,0.21,1083,1083,1,1,0.84,0.81,0.795,0.775,0.765,0.755,0.745,0.715,0.705,0.695,0.67,0.67,0.66,0.65,0.64,0.625,0.605,0.585,0.57,0.54,0.51,0.49,0.455,0.425,0.385,0.355,0.32656,0.30092,0.2777,0.25657,84,162,238.5,310,382.5,453,521.5,572,634.5,695,737,804,858,910,960,1000,1028.5,1053,1083,1080,1071,1078,1046.5,1020,962.5,923,881.712,842.576,805.33,769.71,1083,0.230840259,316,0.820572532,0.091754918,2020.091755
Impact of Membrane Types and Catalyst Layers Composition on Performance of Polymer Electrolyte Membrane Fuel Cells,Paritosh Kumar Mohanta,germany,Zentrum f¨¹r Sonnenenergie-und Wasserstoff-Forschung Baden-W¨¹rttemberg (ZSW),2020,TKV50,100,0,0,0,0,0,0,0,0,0,0,0,0,0,0,0,0,0,0,0,50,0,0,0,0,0,0,0,0,0,50,1.5,,XC-72R,30,230,none,1,0,0,120,1,0,ethylene glycol,1,0,0,0,12,250,1,1,0,57,257,0.450877193,,,,,,,0.72,25,0.25,0.1,19.4,Gore membrane,15,140,4,10,85,0,80,195,450,1.3,3,195,450,0.15,,0.21,1083,1083,1,1,0.84,0.81,0.795,0.775,0.765,0.755,0.745,0.715,0.705,0.695,0.67,0.67,0.66,0.65,0.64,0.625,0.605,0.585,0.57,0.54,0.51,0.48,0.435,0.39283,0.35565,0.32262,0.29308,0.26651,0.24249,0.22065,84,162,238.5,310,382.5,453,521.5,572,634.5,695,737,804,858,910,960,1000,1028.5,1053,1083,1080,1071,1056,1000.5,942.792,889.125,838.812,791.316,746.228,703.221,661.95,1083,0.230840259,317,0.089274194,-0.1345238,2019.865476
Impact of Membrane Types and Catalyst Layers Composition on Performance of Polymer Electrolyte Membrane Fuel Cells,Paritosh Kumar Mohanta,germany,Zentrum f¨¹r Sonnenenergie-und Wasserstoff-Forschung Baden-W¨¹rttemberg (ZSW),2020,TKV50,100,0,0,0,0,0,0,0,0,0,0,0,0,0,0,0,0,0,0,0,50,0,0,0,0,0,0,0,0,0,50,1.5,,XC-72R,30,230,none,1,0,0,120,1,0,ethylene glycol,1,0,0,0,12,250,1,1,0,57,257,0.450877193,,,,,,,0.72,25,0.25,0.1,19.4,Gore membrane,15,140,4,10,45,0,65,195,450,1.3,3,195,450,0.15,,0.21,1104,1104,1,1.01,0.85,0.82,0.795,0.775,0.76,0.75,0.735,0.72,0.705,0.695,0.685,0.675,0.66,0.65,0.63,0.615,0.6,0.586,0.57,0.545,0.525,0.5,0.48,0.46,0.435,0.41,0.39,0.37086,0.35328,0.3371,85,164,238.5,310,380,450,514.5,576,634.5,695,753.5,810,858,910,945,984,1020,1054.8,1083,1090,1102.5,1100,1104,1104,1087.5,1066,1053,1038.408,1024.512,1011.3,1104,0.226449275,318,0.211698735,-0.080054091,2019.919946
Impact of Membrane Types and Catalyst Layers Composition on Performance of Polymer Electrolyte Membrane Fuel Cells,Paritosh Kumar Mohanta,germany,Zentrum f¨¹r Sonnenenergie-und Wasserstoff-Forschung Baden-W¨¹rttemberg (ZSW),2020,TKV50,100,0,0,0,0,0,0,0,0,0,0,0,0,0,0,0,0,0,0,0,50,0,0,0,0,0,0,0,0,0,50,1.5,,XC-72R,30,230,none,1,0,0,120,1,0,ethylene glycol,1,0,0,0,12,250,1,1,0,57,257,0.450877193,,,,,,,0.72,25,0.25,0.1,19.4,Gore membrane,15,140,4,10,45,0,65,195,600,1.3,4,195,600,0.18,,0.21,1287.5,1287.5,1,1.03,0.85,0.825,0.8,0.785,0.765,0.75,0.74,0.73,0.72,0.71,0.7,0.69,0.68,0.675,0.66,0.65,0.64,0.625,0.615,0.6,0.585,0.57,0.55,0.535,0.515,0.495,0.47586,0.45828,0.4421,0.42714,85,165,240,314,382.5,450,518,584,648,710,770,828,884,945,990,1040,1088,1125,1168.5,1200,1228.5,1254,1265,1284,1287.5,1287,1284.822,1283.184,1282.09,1281.42,1287.5,0.194174757,319,0.451033721,-0.012305008,2019.987695
Improving the High-Current-Density Performance of PEMFC through Much Enhanced Utilization of Platinum Electrocatalysts on Carbon,Junliang Zhang,China,Shanghai Jiao Tong University,2020,Pt/VC(II),100,0,0,0,0,0,0,0,0,0,0,0,0,0,0,0,0,0,0,0,37.4,0,0,0,0,0,0,0,0,0,63.6,3.1,,XC-72R,30,230,none,1,0,0,80,1.5,0,formaldehyde,0,0,0,1,7,25,0,0,0,45.6,217,0.475877193,,,,,,,0.8,25,0.2,0.07,30,nafion 211,25,,,,100,0,80,225,375,1.5,2.5,225,375,0.15,,0.21,927.36,927.36,1,0.91,0.785,0.755,0.7375,0.72,0.7,0.68,0.665,0.65,0.635,0.62,0.6,0.585,0.575,0.55,0.54,0.515,0.49119,0.46955,0.44978,0.43167,0.415,0.39962,0.38537,0.37214,0.35983,0.34833,0.33758,0.3275,0.31803,0.30912,78.5,151,221.25,288,350,408,465.5,520,571.5,620,660,702,747.5,770,810,824,835.023,845.19,854.582,863.34,871.5,879.164,886.351,893.136,899.575,905.658,911.466,917,922.287,927.36,927.36,0.215665977,320,0.035169166,-0.180972572,2019.819027
Improving the High-Current-Density Performance of PEMFC through Much Enhanced Utilization of Platinum Electrocatalysts on Carbon,Junliang Zhang,China,Shanghai Jiao Tong University,2020,Pt/VC(III),100,0,0,0,0,0,0,0,0,0,0,0,0,0,0,0,0,0,0,0,37.4,0,0,0,0,0,0,0,0,0,63.6,4.2,,XC-72R,30,230,none,1,0,0,80,1.5,0,formaldehyde,0,0,0,1,7,25,0,0,0,50.2,217,0.432270916,,,,,,,0.8,25,0.2,0.07,30,nafion 211,25,,,,100,0,80,225,375,1.5,2.5,225,375,0.15,,0.21,986.49,986.49,1,0.91,0.785,0.755,0.7375,0.72,0.695,0.67,0.65,0.635,0.61,0.59,0.575,0.56,0.53,0.51,0.48,0.465,0.45056,0.43716,0.42468,0.41305,0.40217,0.39197,0.38239,0.37339,0.36489,0.35688,0.34929,0.34211,0.3353,0.32883,78.5,151,221.25,288,347.5,402,455,508,549,590,632.5,672,689,714,720,744,765.952,786.888,806.892,826.1,844.557,862.334,879.497,896.136,912.225,927.888,943.083,957.908,972.37,986.49,986.49,0.202739004,321,0.194200023,-0.086252252,2019.913748
Improving the High-Current-Density Performance of PEMFC through Much Enhanced Utilization of Platinum Electrocatalysts on Carbon,Junliang Zhang,China,Shanghai Jiao Tong University,2020,Pt/VC(I),100,0,0,0,0,0,0,0,0,0,0,0,0,0,0,0,0,0,0,0,37.4,0,0,0,0,0,0,0,0,0,63.6,2.3,,XC-72R,30,230,none,1,0,0,80,1.5,0,formaldehyde,0,0,0,1,7,25,0,0,0,56.4,217,0.384751773,,,,,,,0.8,25,0.2,0.07,30,nafion 211,25,,,,100,0,80,225,375,1.5,2.5,225,375,0.15,,0.21,1271.49,1271.49,1,0.91,0.785,0.775,0.7525,0.73,0.715,0.7,0.69,0.68,0.66,0.64,0.625,0.615,0.6,0.585,0.575,0.56,0.54556,0.53216,0.51968,0.50805,0.49717,0.48697,0.47739,0.46839,0.45989,0.45188,0.44429,0.43711,0.4303,0.42383,78.5,155,225.75,292,357.5,420,483,544,594,640,687.5,738,780,819,862.5,896,927.452,957.888,987.392,1016.1,1044.057,1071.334,1097.997,1124.136,1149.725,1174.888,1199.583,1223.908,1247.87,1271.49,1271.49,0.157295771,322,0.985162057,0.217438963,2020.217439
Tungsten©\Doped L10©\PtCo Ultrasmall Nanoparticles as a High©\Performance Fuel Cell Cathode,Qing Li,china,huazhong University of Science and Technology,2020,L1-W-PtCo/C,46.5,0,0,0,0,0,46.5,0,0,0,0,0,0,0,0,0,0,7,0,0,20,0,0,0,0,0,0,0,0,0,80,3,0.5,XC-72R,30,230,core-shell,0,0,1,100,60,0,oleylamine,0,0,0,1,7,700,6,1,0,61.4,2210,3.599348534,0.95,1.05,10000,23,386.75,,,,0.11,0.16,20,nafion 211,25,,,,100,0,80,,,,,0,0,0.15,,0.21,630,630,0,0.93,0.845,0.8,0.775,0.75,0.72,0.7,0.675,0.65,0.625,0.6,0.57,0.525,0.48,0.43,0.3833,0.34239,0.30625,0.2741,0.2453,0.21936,0.19588,0.17452,0.15501,0.13711,0.12063,0.10542,0.09132,0.07823,0.06604,0.05465,84.5,160,232.5,300,360,420,472.5,520,562.5,600,627,630,624,602,574.95,547.824,520.625,493.38,466.07,438.72,411.348,383.944,356.523,329.064,301.575,274.092,246.564,219.044,191.516,163.95,630,0.174603175,323,0.154785644,-0.101612201,2019.898388
Biaxial Strains Mediated Oxygen Reduction Electrocatalysis on Fenton Reaction Resistant L10-PtZn Fuel Cell Cathode,Qing Li,china,Huazhong University of Science and Technology,2020,L10PtZn/Pt-C,70,0,0,0,0,0,0,0,0,30,0,0,0,0,0,0,0,0,0,0,20,0,0,0,0,0,0,0,0,0,80,4,,XC-72R,30,230,none,1,0,0,120,1,0,Borane tert-butylamine,0,0,1,0,7,400,1,1,0,61.9,1020,1.647819063,0.904,1.05,10000,15,100,0.2,,,0.104,0.1,20,nafion 211,25,,,,100,0,80,,,,,0,0,0.15,,0.21,805,805,1,0.9,0.85,0.83,0.805,0.79,0.775,0.76,0.74,0.72,0.7,0.69,0.665,0.64,0.605,0.575,0.525,0.47,0.38,0.2978,0.22871,0.16982,0.11903,0.07478,0.03588,0.01,0.01,0.01,0.01,0.01,0.01,0.01,85,166,241.5,316,387.5,456,518,576,630,690,731.5,768,786.5,805,787.5,752,646,536.04,434.549,339.64,249.963,164.516,82.524,24,25,26,27,28,29,30,805,0.129192547,324,0.74416188,0.065622986,2020.065623
Record activity and stability of dealloyed bimetallic catalysts for proton exchange membrane fuel cells,Yang Shao-Horn,United States,Massachusetts Institute of Technology,2020,PtNi3,25,0,0,0,0,75,0,0,0,0,0,0,0,0,0,0,0,0,0,0,40,0,0,0,0,0,0,0,0,0,60,8,,XC-72R,30,230,none,1,0,0,25,0,0,none,0,1,0,0,7,400,4,1,0,45,625,1.388888889,,,,,,,0.95,50,0.1,0.05,20,nafion 211,25,,,,100,0,80,225,300,1.5,2,,,0.17,,0.21,564,564,0,0.93,0.71,0.68,0.65,0.64,0.61,0.59,0.58,0.57,0.54,0.51,0.49,0.47,0.43,0.4,0.37,0.34156,0.31592,0.2927,0.27157,0.25225,0.23452,0.2182,0.20312,0.18915,0.17617,0.16407,0.15277,0.1422,0.13228,0.12296,,,,,,,,,,,,,,,,,,,,,,,,,,,,,,,,0.177304965,325,0.862322703,0.109081432,2020.109081
Record activity and stability of dealloyed bimetallic catalysts for proton exchange membrane fuel cells,Yang Shao-Horn,United States,Massachusetts Institute of Technology,2020,PtNi3,25,0,0,0,0,75,0,0,0,0,0,0,0,0,0,0,0,0,0,0,40,0,0,0,0,0,0,0,0,0,60,5,,XC-72R,30,230,none,1,0,0,25,0,0,none,0,1,0,0,7,400,4,1,0,45,625,1.388888889,,,,,,,0.95,50,0.1,0.05,20,nafion 211,25,,,,100,0,80,225,300,1.5,2,,,0.17,,0.21,576,576,0,0.93,0.72,0.69,0.66,0.65,0.62,0.61,0.59,0.58,0.55,0.52,0.51,0.48,0.43,0.41,0.38,0.35156,0.32592,0.3027,0.28157,0.26225,0.24452,0.2282,0.21312,0.19915,0.18617,0.17407,0.16277,0.1522,0.14228,0.13296,,,,,,,,,,,,,,,,,,,,,,,,,,,,,,,,0.173611111,326,0.814019697,0.089280687,2020.089281
Carbon Support Microstructure Impact on High Current Density Transport Resistances in PEMFC Cathode,Swami Kumaraguru,United States,General Motors,2020,HSC-f,75,0,0,0,0,0,25,0,0,0,0,0,0,0,0,0,0,0,0,0,30,0,0,0,0,0,0,0,0,0,70,3.8,0.2,home-made carbon,40,698,none,1,0,0,,,0,ethylene glycol,1,0,0,0,10,25,0,0,0,75,225,0.3,,,,,,,0.8,5,0.1,0.025,10,PFSA,18,,,,65,0,94,,,,,0,0,0.25,,0.21,1085.4,1085.4,1,1,0.845,0.795,0.775,0.755,0.74,0.725,0.71,0.7,0.69,0.675,0.66,0.645,0.63,0.61,0.595,0.58,0.56,0.545,0.52,0.5,0.48086,0.46328,0.4471,0.43214,0.41827,0.40539,0.39338,0.38216,0.37166,0.3618,84.5,159,232.5,302,370,435,497,560,621,675,726,774,819,854,892.5,928,952,981,988,1000,1009.806,1019.216,1028.33,1037.136,1045.675,1054.014,1062.126,1070.048,1077.814,1085.4,1085.4,0.092131933,327,0.024121791,-0.197521652,2019.802478
Carbon Support Microstructure Impact on High Current Density Transport Resistances in PEMFC Cathode,Swami Kumaraguru,United States,General Motors,2020,HSC-b,75,0,0,0,0,0,25,0,0,0,0,0,0,0,0,0,0,0,0,0,30,0,0,0,0,0,0,0,0,0,70,3.5,0.1,home-made carbon,40,457,none,1,0,0,,,0,ethylene glycol,1,0,0,0,10,25,0,0,0,64,225,0.3515625,,,,,,,0.8,5,0.1,0.025,10,PFSA,18,,,,65,0,94,,,,,0,0,0.25,,0.21,1205.4,1205.4,1,1,0.845,0.795,0.775,0.755,0.74,0.73,0.715,0.71,0.698,0.69,0.67,0.655,0.645,0.63,0.615,0.602,0.59,0.575,0.56,0.54,0.52086,0.50328,0.4871,0.47214,0.45827,0.44539,0.43338,0.42216,0.41166,0.4018,84.5,159,232.5,302,370,438,500.5,568,628.2,690,737,786,838.5,882,922.5,963.2,1003,1035,1064,1080,1093.806,1107.216,1120.33,1133.136,1145.675,1158.014,1170.126,1182.048,1193.814,1205.4,1205.4,0.082960013,328,0.723660382,0.059375015,2020.059375
Carbon Support Microstructure Impact on High Current Density Transport Resistances in PEMFC Cathode,Swami Kumaraguru,United States,General Motors,2020,MSC-a,75,0,0,0,0,0,25,0,0,0,0,0,0,0,0,0,0,0,0,0,30,0,0,0,0,0,0,0,0,0,70,6.4,0.6,home-made carbon,40,146,none,1,0,0,,,0,ethylene glycol,1,0,0,0,10,25,0,0,0,40,225,0.5625,,,,,,,0.8,5,0.1,0.025,10,PFSA,18,,,,65,0,94,,,,,0,0,0.25,,0.21,1355.64,1355.64,1,1,0.835,0.8,0.785,0.765,0.755,0.745,0.73,0.72,0.71,0.698,0.685,0.675,0.66,0.65,0.635,0.625,0.6,0.59,0.575,0.56,0.54556,0.53216,0.51968,0.50805,0.49717,0.48697,0.47739,0.46839,0.45989,0.45188,83.5,160,235.5,306,377.5,447,511,576,639,698,753.5,810,858,910,952.5,1000,1020,1062,1092.5,1120,1145.676,1170.752,1195.264,1219.32,1242.925,1266.122,1288.953,1311.492,1333.681,1355.64,1355.64,0.073765897,329,0.913437354,0.136223006,2020.136223
Carbon Support Microstructure Impact on High Current Density Transport Resistances in PEMFC Cathode,Swami Kumaraguru,United States,General Motors,2020,HSC-e,75,0,0,0,0,0,25,0,0,0,0,0,0,0,0,0,0,0,0,0,30,0,0,0,0,0,0,0,0,0,70,4.1,0.2,home-made carbon,40,393,none,1,0,0,,,0,ethylene glycol,1,0,0,0,10,25,0,0,0,54,225,0.416666667,,,,,,,0.8,5,0.1,0.025,10,PFSA,18,,,,65,0,94,,,,,0,0,0.25,,0.21,1370.4,1370.4,1,1,0.87,0.83,0.81,0.79,0.78,0.765,0.755,0.74,0.73,0.72,0.71,0.7,0.69,0.68,0.67,0.65,0.64,0.63,0.615,0.595,0.57586,0.55828,0.5421,0.52714,0.51327,0.50039,0.48838,0.47716,0.46666,0.4568,87,166,243,316,390,459,528.5,592,657,720,781,840,897,952,1005,1040,1088,1134,1168.5,1190,1209.306,1228.216,1246.83,1265.136,1283.175,1301.014,1318.626,1336.048,1353.314,1370.4,1370.4,0.072971395,330,0.107205233,-0.12415288,2019.875847
Carbon Support Microstructure Impact on High Current Density Transport Resistances in PEMFC Cathode,Swami Kumaraguru,United States,General Motors,2020,HSC-g,75,0,0,0,0,0,25,0,0,0,0,0,0,0,0,0,0,0,0,0,30,0,0,0,0,0,0,0,0,0,70,4.2,0.2,home-made carbon,40,447,none,1,0,0,,,0,ethylene glycol,1,0,0,0,10,25,0,0,0,65,225,0.346153846,,,,,,,0.8,5,0.1,0.025,10,PFSA,18,,,,65,0,94,,,,,0,0,0.25,,0.21,1475.64,1475.64,1,1,0.87,0.83,0.81,0.79,0.78,0.765,0.755,0.74,0.73,0.72,0.71,0.7,0.69,0.68,0.67,0.65,0.64,0.63,0.615,0.6,0.58556,0.57216,0.55968,0.54805,0.53717,0.52697,0.51739,0.50839,0.49989,0.49188,87,166,243,316,390,459,528.5,592,657,720,781,840,897,952,1005,1040,1088,1134,1168.5,1200,1229.676,1258.752,1287.264,1315.32,1342.925,1370.122,1396.953,1423.492,1449.681,1475.64,1475.64,0.067767206,331,0.470409239,-0.007424118,2019.992576
Carbon Support Microstructure Impact on High Current Density Transport Resistances in PEMFC Cathode,Swami Kumaraguru,United States,General Motors,2020,HSC-a,75,0,0,0,0,0,25,0,0,0,0,0,0,0,0,0,0,0,0,0,30,0,0,0,0,0,0,0,0,0,70,4,0.2,home-made carbon,40,473,none,1,0,0,,,0,ethylene glycol,1,0,0,0,10,25,0,0,0,57,225,0.394736842,,,,,,,0.8,5,0.1,0.025,10,PFSA,18,,,,65,0,94,,,,,0,0,0.25,,0.21,1520.64,1520.64,1,1.04,0.87,0.835,0.815,0.8,0.79,0.77,0.755,0.74,0.73,0.725,0.715,0.705,0.698,0.69,0.68,0.67,0.65,0.64,0.63,0.615,0.60056,0.58716,0.57468,0.56305,0.55217,0.54197,0.53239,0.52339,0.51489,0.50688,87,167,244.5,320,395,462,528.5,592,657,725,786.5,846,907.4,966,1020,1072,1105,1152,1197,1230,1261.176,1291.752,1321.764,1351.32,1380.425,1409.122,1437.453,1465.492,1493.181,1520.64,1520.64,0.065761785,332,0.658630108,0.040872732,2020.040873
Carbon Support Microstructure Impact on High Current Density Transport Resistances in PEMFC Cathode,Swami Kumaraguru,United States,General Motors,2020,MSC-a,75,0,0,0,0,0,25,0,0,0,0,0,0,0,0,0,0,0,0,0,30,0,0,0,0,0,0,0,0,0,70,6.4,0.6,home-made carbon,40,146,none,1,0,0,,,0,ethylene glycol,1,0,0,0,10,25,0,0,0,40,225,0.5625,,,,,,,0.8,5,0.06,0.025,10,PFSA,18,,,,100,0,80,,,,,0,0,0.15,,0.21,819,819,1,0.87,0.785,0.75,0.74,0.72,0.705,0.695,0.685,0.66,0.65,0.63,0.61,0.595,0.575,0.55,0.53,0.5,0.48,0.455,0.425,0.402,0.365,0.33,0.29695,0.26741,0.24083,0.21679,0.19495,0.17501,0.15675,0.13995,78.5,150,222,288,352.5,417,479.5,528,585,630,671,714,747.5,770,795,800,816,819,807.5,804,766.5,726,682.985,641.784,602.075,563.654,526.365,490.028,454.575,419.85,819,0.073260073,333,0.436577872,-0.015965133,2019.984035
Carbon Support Microstructure Impact on High Current Density Transport Resistances in PEMFC Cathode,Swami Kumaraguru,United States,General Motors,2020,HSC-g,75,0,0,0,0,0,25,0,0,0,0,0,0,0,0,0,0,0,0,0,30,0,0,0,0,0,0,0,0,0,70,4.2,0.2,home-made carbon,40,447,none,1,0,0,,,0,ethylene glycol,1,0,0,0,10,25,0,0,0,65,225,0.346153846,,,,,,,0.8,5,0.06,0.025,10,PFSA,18,,,,100,0,80,,,,,0,0,0.15,,0.21,920,920,1,0.9,0.84,0.8,0.785,0.765,0.75,0.74,0.73,0.715,0.705,0.69,0.675,0.665,0.64,0.625,0.605,0.575,0.54,0.51,0.48,0.45,0.405,0.37,0.335,0.3,0.27,0.24156,0.21592,0.1927,0.17157,0.15225,84,160,235.5,306,375,444,511,572,634.5,690,742.5,798,832,875,907.5,920,918,918,912,900,850.5,814,770.5,720,675,628.056,582.984,539.56,497.553,456.75,920,0.065217391,334,0.111060719,-0.122090646,2019.877909
Carbon Support Microstructure Impact on High Current Density Transport Resistances in PEMFC Cathode,Swami Kumaraguru,United States,General Motors,2020,HSC-a,75,0,0,0,0,0,25,0,0,0,0,0,0,0,0,0,0,0,0,0,30,0,0,0,0,0,0,0,0,0,70,4,0.2,home-made carbon,40,473,none,1,0,0,,,0,ethylene glycol,1,0,0,0,10,25,0,0,0,57,225,0.394736842,,,,,,,0.8,5,0.06,0.025,10,PFSA,18,,,,100,0,80,,,,,0,0,0.15,,0.21,935,935,1,0.9,0.835,0.8,0.785,0.77,0.755,0.745,0.7316,0.72,0.705,0.69,0.675,0.665,0.645,0.625,0.605,0.575,0.55,0.51,0.475,0.45,0.405,0.375,0.34,0.3,0.27,0.24156,0.21592,0.1927,0.17157,0.15225,83.5,160,235.5,308,377.5,447,512.12,576,634.5,690,742.5,798,838.5,875,907.5,920,935,918,902.5,900,850.5,825,782,720,675,628.056,582.984,539.56,497.553,456.75,935,0.064171123,335,0.463130855,-0.009254919,2019.990745
Carbon Support Microstructure Impact on High Current Density Transport Resistances in PEMFC Cathode,Swami Kumaraguru,United States,General Motors,2020,HSC-e,75,0,0,0,0,0,25,0,0,0,0,0,0,0,0,0,0,0,0,0,30,0,0,0,0,0,0,0,0,0,70,4.1,0.2,home-made carbon,40,393,none,1,0,0,,,0,ethylene glycol,1,0,0,0,10,25,0,0,0,54,225,0.416666667,,,,,,,0.8,5,0.06,0.025,10,PFSA,18,,,,100,0,80,,,,,0,0,0.15,,0.21,1004,1004,1,0.865,0.8,0.775,0.765,0.75,0.74,0.725,0.715,0.7,0.69,0.675,0.665,0.65,0.635,0.625,0.615,0.595,0.575,0.55,0.525,0.502,0.465,0.435,0.395,0.355,0.32,0.28695,0.25741,0.23083,0.20679,0.18495,80,155,229.5,300,370,435,500.5,560,621,675,731.5,780,825.5,875,922.5,952,977.5,990,997.5,1004,976.5,957,908.5,852,800,746.07,695.007,646.324,599.691,554.85,1004,0.059760956,336,0.270650815,-0.061084586,2019.938915
Carbon Support Microstructure Impact on High Current Density Transport Resistances in PEMFC Cathode,Swami Kumaraguru,United States,General Motors,2020,HSC-b,75,0,0,0,0,0,25,0,0,0,0,0,0,0,0,0,0,0,0,0,30,0,0,0,0,0,0,0,0,0,70,3.5,0.1,home-made carbon,40,457,none,1,0,0,,,0,ethylene glycol,1,0,0,0,10,25,0,0,0,64,225,0.3515625,,,,,,,0.8,5,0.06,0.025,10,PFSA,18,,,,100,0,80,,,,,0,0,0.15,,0.21,1029,1029,1,0.88,0.795,0.77,0.75,0.73,0.72,0.71,0.7,0.69,0.68,0.67,0.65,0.64,0.63,0.615,0.6,0.585,0.57,0.55,0.53,0.51,0.49,0.46,0.425,0.395,0.355,0.31738,0.28398,0.25414,0.2273,0.20305,79.5,154,225,292,360,426,490,552,612,670,715,768,819,861,900,936,969,990,1007,1020,1029,1012,977.5,948,887.5,825.188,766.746,711.592,659.17,609.15,1029,0.058309038,337,0.189109411,-0.088118292,2019.911882
Carbon Support Microstructure Impact on High Current Density Transport Resistances in PEMFC Cathode,Swami Kumaraguru,United States,General Motors,2020,HSC-f,75,0,0,0,0,0,25,0,0,0,0,0,0,0,0,0,0,0,0,0,30,0,0,0,0,0,0,0,0,0,70,3.8,0.2,home-made carbon,40,698,none,1,0,0,,,0,ethylene glycol,1,0,0,0,10,25,0,0,0,75,225,0.3,,,,,,,0.8,5,0.06,0.025,10,PFSA,18,,,,100,0,80,,,,,0,0,0.15,,0.21,1102.5,1102.5,1,0.865,0.8,0.775,0.765,0.75,0.74,0.725,0.715,0.7,0.69,0.68,0.67,0.66,0.65,0.64,0.625,0.61,0.598,0.58,0.56,0.55,0.525,0.5,0.475,0.45,0.425,0.40119,0.37955,0.35978,0.34167,0.325,80,155,229.5,300,370,435,500.5,560,621,680,737,792,845,896,937.5,976,1016.6,1044,1064,1100,1102.5,1100,1092.5,1080,1062.5,1043.094,1024.785,1007.384,990.843,975,1102.5,0.054421769,338,0.011215074,-0.228300373,2019.7717
